Repository: kzzzynobad/High-Specific-Modulus-Glass

# High-Specific-Modulus-Glass
The code and the dataset used for the article on "Interpretable Machine Learning Accelerates Development of High-Specific Modulus Glass"

File: DATASET/DENSITY/CLEAN.csv (part 1 of 69)
Li2O,B2O3,Na2O,MgO,Al2O3,SiO2,P2O5,K2O,CaO,TiO2,Fe2O3,ZnO,SrO,Y2O3,ZrO,SnO2,BaO,Density293K
0,0,68.74915625,0,0,31.25084375,0,0,0,0,0,0,0,0,0,0,0,2.49
0,0,66.67016665,0,0,33.32983335,0,0,0,0,0,0,0,0,0,0,0,2.49
0,0,64.29064291,0,0,35.70935709,0,0,0,0,0,0,0,0,0,0,0,2.53
0,0,61.5401923,0,0,38.4598077,0,0,0,0,0,0,0,0,0,0,0,2.48
0,0,0,0,0,35.0003625,0,55.0003625,0,0,0,0,9.999274995,0,0,0,0,2.78
0,0,60.00060001,0,0,39.99939999,0,0,0,0,0,0,0,0,0,0,0,2.75
0,0,59.10059101,0,0,40.89940899,0,0,0,0,0,0,0,0,0,0,0,2.535
0,0,0,0,0,41.66979165,0,58.33020835,0,0,0,0,0,0,0,0,0,2.5
0,0,58.33020835,0,0,41.66979165,0,0,0,0,0,0,0,0,0,0,0,2.515
0,0,56.10056101,0,0,43.89943899,0,0,0,0,0,0,0,0,0,0,0,2.55
0,0,0,0,0,40,0,50.00072501,0,0,0,0,9.999274995,0,0,0,0,2.7
0,0,54.97797903,0,5.00279139,40.01922958,0,0,0,0,0,0,0,0,0,0,0,2.57
0,0,54.91015267,0,5.010328172,40.07951916,0,0,0,0,0,0,0,0,0,0,0,2.54
0,0,0,0,0,45.44977275,0,54.55022725,0,0,0,0,0,0,0,0,0,2.47
0,0,54.55022725,0,0,45.44977275,0,0,0,0,0,0,0,0,0,0,0,2.56
0,0,10.58346762,0,12.47143991,76.94509247,0,0,0,0,0,0,0,0,0,0,0,2.33
0,0,0,0,0,27.27927279,0,52.20052201,0,20.5202052,0,0,0,0,0,0,0,2.57
0,0,51.2802436,0,0,48.7197564,0,0,0,0,0,0,0,0,0,0,0,2.575
0,0,50.7800078,0,0,49.200492,0,0.019500195,0,0,0,0,0,0,0,0,0,2.602
0,0,0,0,0,39.58480208,0,50.49424753,0,9.920950395,0,0,0,0,0,0,0,2.523
0,0,37.54022167,0,0,37.47971728,0,0,24.98006105,0,0,0,0,0,0,0,0,2.742
0,0,50.0202499,0,0,49.9797501,0,0,0,0,0,0,0,0,0,0,0,2.641
0,0,0,0,0,0,0,49.99925,0,50.00075,0,0,0,0,0,0,0,2.69
0,0,0,0,0,50.00075,0,49.99925,0,0,0,0,0,0,0,0,0,2.48
0,0,49.99925,0,0,50.00075,0,0,0,0,0,0,0,0,0,0,0,2.561
0,0,20,0,0,46.00029099,0,24.99927252,0,0,0,9.000436491,0,0,0,0,0,2.653
0,0,49.18925405,0,0,50.81074595,0,0,0,0,0,0,0,0,0,0,0,2.56
0,0,49.000255,0,0,50.999745,0,0,0,0,0,0,0,0,0,0,0,2.567
0,0,43.47920371,0,0,45.66075378,0,0,10.8600425,0,0,0,0,0,0,0,0,2.64
0,0,48.70925645,0,0,51.29074355,0,0,0,0,0,0,0,0,0,0,0,2.564
0,0,43.71580735,0,0,46.51507016,0,0,9.769122491,0,0,0,0,0,0,0,0,2.63
0,0,48.4204842,0,0,51.5795158,0,0,0,0,0,0,0,0,0,0,0,2.563
0,0,48.0792596,0,0,51.9207404,0,0,0,0,0,0,0,0,0,0,0,2.556
0,0,48.00048,0,0,51.99952,0,0,0,0,0,0,0,0,0,0,0,2.57
0,0,47.6202619,0,0,52.3797381,0,0,0,0,0,0,0,0,0,0,0,2.56
0,0,47.6104761,0,0,52.3895239,0,0,0,0,0,0,0,0,0,0,0,2.567
0,0,47.50125814,0,2.499504369,49.99923749,0,0,0,0,0,0,0,0,0,0,0,2.57
0,0,47.5002625,0,0,52.4997375,0,0,0,0,0,0,0,0,0,0,0,2.51
0,0,0,0,0,50,0,44.999705,0,0,0,0,5.000295003,0,0,0,0,2.635
0,0,37.49929976,19.90084589,0,42.59985435,0,0,0,0,0,0,0,0,0,0,0,2.529
0,0,38.83628827,0,0,45.0665039,0,0,16.09720783,0,0,0,0,0,0,0,0,2.714
0,0,46.59970261,0,1.729736291,51.6705611,0,0,0,0,0,0,0,0,0,0,0,2.56
0,0,46.63026685,0,0,53.36973315,0,0,0,0,0,0,0,0,0,0,0,2.5575
0,0,46.49945508,0,3.499777426,50.0007675,0,0,0,0,0,0,0,0,0,0,0,2.572
0,0,46.57026715,0,0,53.42973285,0,0,0,0,0,0,0,0,0,0,0,2.555
0,0,46.39914881,0,0,51.6005472,0,0,0,0,2.000303998,0,0,0,0,0,0,2.574
0,0,46.200462,0,0,53.799538,0,0,0,0,0,0,0,0,0,0,0,2.558
0,0,39.65991856,0,0,47.08952228,0,0,13.25055916,0,0,0,0,0,0,0,0,2.654
0,0,46.00027,0,0,53.99973,0,0,0,0,0,0,0,0,0,0,0,2.551
0,0,0,0,0,10.81943607,0,0,0,0,89.18056393,0,0,0,0,0,0,4.37
0,0,45.61027195,0,0,54.38972805,0,0,0,0,0,0,0,0,0,0,0,2.553
0,0,42.07536673,0,0,50.72468012,0,0,7.199953152,0,0,0,0,0,0,0,0,2.607
0,0,38.90592315,0,0,47.65452618,0,0,13.43955068,0,0,0,0,0,0,0,0,2.683
0,0,15.29177219,0,0,38.83291126,0,15.29177219,15.29177219,0,0,0,0,0,0,0,15.29177219,3.52
0,0,45.00072001,0,10.00016,44.99911999,0,0,0,0,0,0,0,0,0,0,0,2.592
0,0,15.2178015,0,0,39.12609844,0,15.2178015,15.21914928,0,0,0,0,0,0,0,15.21914928,3.51
0,0,44.99969,0,5.000310001,50,0,0,0,0,0,0,0,0,0,0,0,2.57
0,0,45.0904509,0,0,54.9095491,0,0,0,0,0,0,0,0,0,0,0,2.547
0,0,44.99910002,0,0,50,0,0,0,5.000899982,0,0,0,0,0,0,0,2.607
0,0,45.00045,0,0,54.99955,0,0,0,0,0,0,0,0,0,0,0,2.5465
0,0,40.00058001,0,0,50,0,0,0,0,0,0,9.999419987,0,0,0,0,2.776
0,0,40.00058001,0,0,50,0,0,0,0,0,9.999419987,0,0,0,0,0,2.851
0,0,0,0,0,44.99915999,0,35.00028,0,0,0,20.00056,0,0,0,0,0,2.87
0,0,35.00028,0,0,44.99915999,0,0,0,0,0,20.00056,0,0,0,0,0,2.95
0,0,0,0,0,55.49072255,0,44.50927745,0,0,0,0,0,0,0,0,0,2.5
0,0,11.17027659,0,0,55.4898902,0,33.3398332,0,0,0,0,0,0,0,0,0,2.5
0,0,33.3398332,0,0,55.4898902,0,11.17027659,0,0,0,0,0,0,0,0,0,2.527
0,0,0,0,0,40.00054,0,29.99973,0,0,0,0,29.99973,0,0,0,0,3.195
0,0,0,0,0,55.5597222,0,44.4402778,0,0,0,0,0,0,0,0,0,2.53
0,0,44.4402778,0,0,55.5597222,0,0,0,0,0,0,0,0,0,0,0,2.54
0,0,44.30608249,0,2.980051401,52.71386611,0,0,0,0,0,0,0,0,0,0,0,2.553
0,0,0,0,0,43.9611381,0,33.62109646,11.20888272,0,0,0,11.20888272,0,0,0,0,2.995
0,0,20,0,0,50.99956351,0,20,0,0,0,9.000436491,0,0,0,0,0,2.659
0,0,39.40983797,0,0,50.4507377,0,0,0,0,0,0,10.13942433,0,0,0,0,2.922
0,0,24.99967501,0,0,35.00032499,0,0,0,0,0,0,0,0,0,40,0,3.467
0,0,35.34056839,0,0,46.18048224,0,0,18.47894937,0,0,0,0,0,0,0,0,2.681
0,0,44.200279,0,0,55.799721,0,0,0,0,0,0,0,0,0,0,0,2.535
0,0,38.97726615,0,0,50.25452652,0,0,10.76820732,0,0,0,0,0,0,0,0,2.667
0,0,39.23944234,0,0,50.61012724,0,0,0,0,0,0,0,0,0,0,10.15043042,3.101
0,0,39.28954618,0,0,50.69160505,0,0,10.01884877,0,0,0,0,0,0,0,0,2.72
0,0,39.44029959,9.698957819,0,50.86074259,0,0,0,0,0,0,0,0,0,0,0,2.486
0,0,43.99928,0,0,56.00072,0,0,0,0,0,0,0,0,0,0,0,2.552
0,0,33.71969908,0,0,44.90944553,0,0,21.37085539,0,0,0,0,0,0,0,0,2.703
0,0,43.8792806,0,0,56.1207194,0,0,0,0,0,0,0,0,0,0,0,2.56
0,0,43.8192809,0,0,56.1807191,0,0,0,0,0,0,0,0,0,0,0,2.541
0,0,43.50125984,0,6.499522669,49.99921749,0,0,0,0,0,0,0,0,0,0,0,2.558
0,0,43.6602817,0,0,56.3397183,0,0,0,0,0,0,0,0,0,0,0,2.544
0,0,0,0,0,44.94419503,0,33.03403895,11.01088301,0,0,0,11.01088301,0,0,0,0,3
0,0,43.5604356,0,0,56.4395644,0,0,0,0,0,0,0,0,0,0,0,2.546
0,0,37.50017969,12.50053906,0,49.99928125,0,0,0,0,0,0,0,0,0,0,0,2.528
0,0,0,0,0,15.51190844,0,0,0,0,84.48809156,0,0,0,0,0,0,4.55
0,0,43.2597837,0,0,56.7207164,0,0.019499903,0,0,0,0,0,0,0,0,0,2.546
0,0,42.7008,0,0,47.2992,0,0,0,0,10,0,0,0,0,0,0,2.767
0,0,42.92525614,0,4.300395013,52.77434885,0,0,0,0,0,0,0,0,0,0,0,2.549
0,0,42.86969253,0,4.119596209,53.01071126,0,0,0,0,0,0,0,0,0,0,0,2.548
0,0,42.71058064,0,5.210386627,52.07903273,0,0,0,0,0,0,0,0,0,0,0,2.536
0,0,36.75054186,0,0,50.33085966,0,0,12.91859848,0,0,0,0,0,0,0,0,2.641
0,0,39.05098303,0,0,52.86004116,0,0,8.088975815,0,0,0,0,0,0,0,0,2.666
0,0,39.25005482,0,0,53.13061911,0,0,0,0,0,0,0,0,0,0,7.619326073,2.963
0,0,39.25986578,0,0,53.16918398,0,0,0,0,0,0,7.570950243,0,0,0,0,2.715
0,0,39.29945155,0,0,53.2095064,0,0,7.491042048,0,0,0,0,0,0,0,0,2.682
0,0,36.27054269,0,0,41.58936528,2.860273172,0,19.27981886,0,0,0,0,0,0,0,0,2.501
0,0,42.8592857,0,0,57.1407143,0,0,0,0,0,0,0,0,0,0,0,2.55
0,0,39.3998829,7.259953162,0,53.34016393,0,0,0,0,0,0,0,0,0,0,0,2.491
0,0,42.4998425,0,7.5001575,50,0,0,0,0,0,0,0,0,0,0,0,2.562
0,0,38.9599965,0,0,52.93130373,0,0,8.108699777,0,0,0,0,0,0,0,0,2.601
0,0,19.0005947,0,29.999374,4.0001252,0,0,46.9999061,0,0,0,0,0,0,0,0,2.58
0,0,41.08598358,0,0,55.30395092,0,0,3.610065503,0,0,0,0,0,0,0,0,2.568
0,0,42.000792,0,15.000165,42.999043,0,0,0,0,0,0,0,0,0,0,0,2.569
0,0,0,0,0,45.9842432,0,32.41279474,10.80148103,0,0,0,10.80148103,0,0,0,0,2.935
0,0,42.6792866,0,0,57.3207134,0,0,0,0,0,0,0,0,0,0,0,2.538
0,0,41.90057995,0,15.70008285,42.3993372,0,0,0,0,0,0,0,0,0,0,0,2.467
0,0,0,0,0,57.5007125,0,42.4992875,0,0,0,0,0,0,0,0,0,2.5
0,0,42.4992875,0,0,57.5007125,0,0,0,0,0,0,0,0,0,0,0,2.537
0,0,36.41002055,0,0,51.03985512,0,0,12.55012432,0,0,0,0,0,0,0,0,2.641
0,0,69.60984761,0,0,0,30.39015239,0,0,0,0,0,0,0,0,0,0,2.174
0,0,42.20006384,0,0,55.79960176,0,0,0,0,2.000334402,0,0,0,0,0,0,2.552
0,0,42.0003421,0,0,52.49965013,0,0,0,0,5.500007775,0,0,0,0,0,0,2.65
0,0,0,0,0,50.0007125,0,34.99964375,0,0,0,0,14.99964375,0,0,0,0,2.834
0,0,0,0,0,50.0007125,0,34.99964375,0,0,0,14.99964375,0,0,0,0,0,2.76
0,0,34.99964375,0,0,50.0007125,0,0,0,0,0,14.99964375,0,0,0,0,0,2.803
0,0,42.00042,0,0,57.99958,0,0,0,0,0,0,0,0,0,0,0,2.535
0,0,0,0,0,46.94944314,0,31.82977656,10.61039015,0,0,0,10.61039015,0,0,0,0,2.885
0,0,0,0,0,45.00054999,0,29.99945001,0,0,0,25,0,0,0,0,0,2.97
0,0,29.99945001,0,0,45.00054999,0,0,0,0,0,25,0,0,0,0,0,3.06
0,0,41.800291,0,0,58.199709,0,0,0,0,0,0,0,0,0,0,0,2.536
0,0,41.7904179,0,0,58.2095821,0,0,0,0,0,0,0,0,0,0,0,2.531
0,0,35.32958142,0,0,51.0804657,0,0,13.58995289,0,0,0,0,0,0,0,0,2.648
0,0,25.65957447,0,0,40.30053191,0,0,34.03989362,0,0,0,0,0,0,0,0,2.8
0,0,0,0,0,20.88522415,0,0,0,0,79.11477585,0,0,0,0,0,0,4.2
0,0,0,0,0,58.299583,0,41.700417,0,0,0,0,0,0,0,0,0,2.486
0,0,41.700417,0,0,58.299583,0,0,0,0,0,0,0,0,0,0,0,2.533
0,0,39.12031581,0,0,55.47961348,0,0,5.400070705,0,0,0,0,0,0,0,0,2.616
0,0,39.24916689,0,0,55.66073904,0,0,0,0,0,0,0,0,0,0,5.090094075,2.8
0,0,39.50980247,0,0,55.96938851,0,0,4.520809018,0,0,0,0,0,0,0,0,2.671
0,0,39.34975428,4.84068537,0,55.80956035,0,0,0,0,0,0,0,0,0,0,0,2.519
0,0,41.29968278,0,5.500093301,53.20022392,0,0,0,0,0,0,0,0,0,0,0,2.471
0,0,0,0,0,39.99894,0,25,0,0,0,35.00106,0,0,0,0,0,3.17
0,0,39.01971199,0,0,56.06999528,0,0,0,0,0,0,4.910292729,0,0,0,0,2.637
0,0,41.33441334,0,0,42.63342633,0,0,0,16.03216032,0,0,0,0,0,0,0,2.68
0,0,16.000682,0,30.00031,3.999007998,0,0,50,0,0,0,0,0,0,0,0,2.75
0,0,41.000682,0,0,53.999008,0,0,0,0,5.000310001,0,0,0,0,0,0,2.642
0,0,14.00984579,0,0,43.96061686,0,14.00984579,14.00984579,0,0,0,0,0,0,0,14.00984579,3.3
0,0,37.38706523,0,0,54.52395896,0,0,8.088975815,0,0,0,0,0,0,0,0,2.587
0,0,33.35033508,0,0,50.01062609,0,0,16.63903883,0,0,0,0,0,0,0,0,2.663
0,0,0,0,0,22.2213827,0,0,0,0,77.7786173,0,0,0,0,0,0,4.19
0,0,39.99898001,0,20.00034,40.00067999,0,0,0,0,0,0,0,0,0,0,0,2.552
0,0,33.3295556,0,0,49.99929167,0,0,16.67115273,0,0,0,0,0,0,0,0,2.654
0,0,41.05945191,0,1.740463112,57.20008497,0,0,0,0,0,0,0,0,0,0,0,2.536
0,0,41.100411,0,0,58.899589,0,0,0,0,0,0,0,0,0,0,0,2.535
0,0,40,0,15.00041251,44.99958749,0,0,0,0,0,0,0,0,0,0,0,2.55
0,0,40.30055736,0,9.700241149,49.99920149,0,0,0,0,0,0,0,0,0,0,0,2.548
0,0,40.78929605,0,0,47.3397633,0,0,0,11.87094065,0,0,0,0,0,0,0,2.64
0,0,40.41043554,0,5.939775757,53.6497887,0,0,0,0,0,0,0,0,0,0,0,2.541
0,0,0,0,10,50,0,40,0,0,0,0,0,0,0,0,0,2.517
0,0,40,0,10,50,0,0,0,0,0,0,0,0,0,0,0,2.545
0,0,39.32975353,0,0,58.15942525,0,0,0,0,0,0,2.510821223,0,0,0,0,2.56
0,0,39.25071017,0,0,58.20009816,0,0,0,0,0,0,0,0,0,0,2.549191665,2.6
0,0,39.27052033,0,0,58.23044655,0,0,2.499033112,0,0,0,0,0,0,0,0,2.58
0,0,39.31016011,2.398666746,0,58.29117314,0,0,0,0,0,0,0,0,0,0,0,2.23
0,0,32.4101447,0,0,50.48870532,0,0,17.10114998,0,0,0,0,0,0,0,0,2.67
0,0,39.90590183,0,3.540175629,55.98381634,0,0,0.570106205,0,0,0,0,0,0,0,0,2.528
0,0,40.399298,0,0,59.600702,0,0,0,0,0,0,0,0,0,0,0,2.535
0,0,39.99938,0,0,55.00031,0,0,0,0,0,0,0,5.000310001,0,0,0,2.77
0,0,39.99938,0,5.000310001,55.00031,0,0,0,0,0,0,0,0,0,0,0,2.536
0,0,40.27029865,0,0,59.72970135,0,0,0,0,0,0,0,0,0,0,0,2.527
0,0,0,0,0,7.010964945,0,40.24929875,0,52.7397363,0,0,0,0,0,0,0,2.732
0,0,11.50019106,0,31.39931219,0,0,0,48,0,0,0,0,0,0,0,9.100496752,3.186
0,0,40.21029895,0,0,59.78970105,0,0,0,0,0,0,0,0,0,0,0,2.529
0,0,40.08218603,0,0,59.86382315,0,0,0.053990822,0,0,0,0,0,0,0,0,2.519
0,0,40.09059004,0,0,59.87941326,0,0,0,0,0,0,0.0299967,0,0,0,0,2.519
0,0,40.0392998,0,0,59.9607002,0,0,0,0,0,0,0,0,0,0,0,2.521
0,0,0,0,0,59.9997,0,40.0003,0,0,0,0,0,0,0,0,0,2.4935
0,0,40.0003,0,0,29.99985,0,0,0,29.99985,0,0,0,0,0,0,0,2.89
0,0,40.0003,0,0,39.99880001,0,0,0,20.0009,0,0,0,0,0,0,0,2.755
0,0,40.0003,0,0,44.999775,0,0,0,14.999925,0,0,0,0,0,0,0,2.706
0,0,40.0003,0,0,50.00075,0,0,0,9.998950005,0,0,0,0,0,0,0,2.647
0,0,40.0003,0,0,54.99872501,0,0,0,0,0,0,0,0,5.000974995,0,0,2.679
0,0,40.0003,0,0,54.99872501,0,0,0,5.000974995,0,0,0,0,0,0,0,2.59
0,0,40.0003,0,0,59.9997,0,0,0,0,0,0,0,0,0,0,0,2.52
0,0,40.00150049,0,0,59.99849951,0,0,0,0,0,0,0,0,0,0,0,2.545
0,0,39.28920195,0,10.09045065,50.62034739,0,0,0,0,0,0,0,0,0,0,0,2.596
0,0,39.93032091,0,0,59.89998648,0,0,0,0,0.169692601,0,0,0,0,0,0,2.53
0,0,35.67011509,0,0,55.3406958,0,0,0,0,0,0,0,0,0,0,8.989189111,2.87
0,0,39.60195876,0,0,59.4036869,0,0,0,0.994354344,0,0,0,0,0,0,0,2.55
0,0,39.799301,0,0,52.199739,0,0,0,0,0,0,0,0,8.000959995,0,0,2.804
0,0,39.26950712,0,7.569645783,53.16084709,0,0,0,0,0,0,0,0,0,0,0,2.579
0,0,39.7552049,0,0,56.38387232,0,0,0,3.860922782,0,0,0,0,0,0,0,2.53
0,0,39.0005152,0,10.9994848,50,0,0,0,0,0,0,0,0,0,0,0,2.548
0,0,0,0,0,54.50075916,0,34.7003109,0,0,0,0,10.79892994,0,0,0,0,2.727
0,0,29.36708143,0,0,41.07593322,2.599132678,0,26.95785267,0,0,0,0,0,0,0,0,2.79
0,0,0,0,0,55.00101499,0,34.999855,0,0,0,9.999130006,0,0,0,0,0,2.66
0,0,34.999855,0,0,55.00101499,0,0,0,0,0,9.999130006,0,0,0,0,0,2.71
0,0,39.5703957,0,0,60.4296043,0,0,0,0,0,0,0,0,0,0,0,2.525
0,0,0,0,0,13.78172437,0,39.56320874,0,46.6550669,0,0,0,0,0,0,0,2.726
0,0,39.55030225,0,0,60.44969775,0,0,0,0,0,0,0,0,0,0,0,2.5235
0,0,38.8,0,0,51.2,0,0,0,0,10,0,0,0,0,0,0,2.745
0,0,39.2796513,0,2.939512121,57.78083658,0,0,0,0,0,0,0,0,0,0,0,2.53
0,0,39.26332647,0,2.519637001,58.21703653,0,0,0,0,0,0,0,0,0,0,0,2.558
0,0,39.06984684,0,5.179932031,55.75022113,0,0,0,0,0,0,0,0,0,0,0,2.562
0,0,39.40930295,0,0,60.59069705,0,0,0,0,0,0,0,0,0,0,0,2.52
0,0,39.219232,0,0,58.82049022,0,0,0,0,1.960277782,0,0,0,0,0,0,2.638
0,0,0,0,0,42.05556661,0,23.17750812,23.17883429,0,0,0,11.58809098,0,0,0,0,2.983
0,0,28.90974208,0,0,48.72150809,0,0,22.36874983,0,0,0,0,0,0,0,0,2.697
0,0,39.28930355,0,0,60.71069645,0,0,0,0,0,0,0,0,0,0,0,2.5215
0,0,0,0,0,49.9993,0,30.00042,0,0,0,20.00028,0,0,0,0,0,2.85
0,0,30.00042,0,0,49.9993,0,0,0,0,0,20.00028,0,0,0,0,0,2.895
0,0,0,0,0,42.105682,0,23.1577272,11.5788636,0,0,0,23.1577272,0,0,0,0,3.375
0,0,38.88681476,0,5.559703814,55.55348143,0,0,0,0,0,0,0,0,0,0,0,2.523
0,0,39.26074825,0,0,60.73925175,0,0,0,0,0,0,0,0,0,0,0,2.651
0,0,39.25957038,0,0,60.74042962,0,0,0,0,0,0,0,0,0,0,0,2.65
0,0,39.2593037,0,0,60.7406963,0,0,0,0,0,0,0,0,0,0,0,2.24
0,0,37.71955851,0,0,58.98112984,0,0,3.299311654,0,0,0,0,0,0,0,0,2.547
0,0,39.25725861,0,0,60.74274139,0,0,0,0,0,0,0,0,0,0,0,2.652
0,0,39.25410303,0,0,60.74589697,0,0,0,0,0,0,0,0,0,0,0,2.651
0,0,39.25521216,0,0,60.74478784,0,0,0,0,0,0,0,0,0,0,0,2.656
0,0,11.9998776,0,30.000459,3.999449196,0,0,54.0002142,0,0,0,0,0,0,0,0,2.88
0,0,0,0,0,60.800696,0,39.199304,0,0,0,0,0,0,0,0,0,2.544
0,0,10.0001455,0,0,55.9996508,0,24.99963625,0,0,0,9.000567446,0,0,0,0,0,2.643
0,0,20.000291,0,0,55.9996508,0,14.99949075,0,0,0,9.000567446,0,0,0,0,0,2.655
0,0,39.1603042,0,0,35.52882236,0,0,0,25.31087345,0,0,0,0,0,0,0,2.791
0,0,28.39940511,0,0,51.76786657,0,0,0,0,19.83272832,0,0,0,0,0,0,3.005
0,0,38.67672287,0,0,56.75780103,0,0,0,0,4.565476098,0,0,0,0,0,0,2.652
0,0,39.00039,0,0,60.99961,0,0,0,0,0,0,0,0,0,0,0,2.53
0,0,38.35068181,0,8.189641535,53.45967665,0,0,0,0,0,0,0,0,0,0,0,2.51
0,0,38.9203054,0,0,61.0796946,0,0,0,0,0,0,0,0,0,0,0,2.521
0,0,0,0,0,20.33089835,0,38.8993055,0,40.76979615,0,0,0,0,0,0,0,2.7
0,0,0,0,0,26.25624836,0,0,0,0,73.74375164,0,0,0,0,0,0,4.25
0,0,38.89030555,0,0,61.10969445,0,0,0,0,0,0,0,0,0,0,0,2.53
0,0,0,0,0,45.0003375,0,25.0003375,0,0,0,29.99932501,0,0,0,0,0,3.05
0,0,25.0003375,0,0,45.0003375,0,0,0,0,0,29.99932501,0,0,0,0,0,3.16
0,0,30.83993213,0,0,51.95984163,0,0,17.20022624,0,0,0,0,0,0,0,0,2.665
0,0,0,0,0,27.94158683,0,0,0,0,72.05841317,0,0,0,0,0,0,4.09
0,0,13.85123071,0,0,32.41352985,0,0,14.4508884,0,0,16.20183961,23.08251142,0,0,0,0,2.465
0,0,28.70669489,0,0,49.78556311,0,0,21.50774201,0,0,0,0,0,0,0,0,2.696
0,0,27.62065297,0,0,48.70884397,0,0,0,0,0,23.67050306,0,0,0,0,0,3.024
0,0,38.5503855,0,0,61.4496145,0,0,0,0,0,0,0,0,0,0,0,2.515
0,0,38.5003075,0,0,61.4996925,0,0,0,0,0,0,0,0,0,0,0,2.521
0,0,20,0,0,40,0,0,0,0,0,0,0,0,0,40,0,3.509
0,0,0,0,0,57.54995758,0,35.03028175,7.419760672,0,0,0,0,0,0,0,0,2.542
0,0,27.35003797,0,0,48.7609581,0,0,23.88900393,0,0,0,0,0,0,0,0,2.717
0,0,0,0,0,28.82541804,0,0,0,0,71.17458196,0,0,0,0,0,0,4.04
0,0,10.94957393,0,29.90745548,4.758559604,0,0,45.71638007,0,0,0,0,0,0,0,8.668030909,3.125
0,0,36.6798668,0,0,61.6896169,0,1.630516305,0,0,0,0,0,0,0,0,0,2.517
0,0,32.92007842,0,0,55.40018452,0,0,11.67973705,0,0,0,0,0,0,0,0,2.61
0,0,30.22959184,0,0,54.82804233,0,0,0,0,14.94236584,0,0,0,0,0,0,2.898
0,0,28.999832,0,0,50.999608,0,0,0,0,0,20.00056,0,0,0,0,0,2.9
0,0,37.86964906,0,4.26070189,57.86964906,0,0,0,0,0,0,0,0,0,0,0,2.525
0,0,38.200309,0,0,61.799691,0,0,0,0,0,0,0,0,0,0,0,2.509
0,0,31.86945319,0,0,54.42026911,0,0,13.7102777,0,0,0,0,0,0,0,0,2.623
0,0,13.99970901,0,0,56.9998545,0,20,0,0,0,0,0,0,0,0,9.000436491,2.78
0,0,13.99970901,0,0,56.9998545,0,20,0,0,0,9.000436491,0,0,0,0,0,2.63
0,0,38.100381,0,0,61.899619,0,0,0,0,0,0,0,0,0,0,0,2.516
0,0,29.7902539,0,0,46.0896618,2.1705782,0,21.9495061,0,0,0,0,0,0,0,0,2.681
0,0,34.6993265,0,0,61.9406903,0,3.3599832,0,0,0,0,0,0,0,0,0,2.519
0,0,0,0,0,62.00069,0,37.99931,0,0,0,0,0,0,0,0,0,2.48
0,0,26.88020732,0,0,45.37018976,1.280407947,0,26.46919497,0,0,0,0,0,0,0,0,2.52
0,0,21.40028513,0,0,42.59992608,0,0,21.50060721,0,0,14.49918158,0,0,0,0,0,3.028
0,0,37.09990846,0,10.59951499,52.30057655,0,0,0,0,0,0,0,0,0,0,0,2.446
0,0,33.06992025,0,0,56.39066186,0,0,10.53941789,0,0,0,0,0,0,0,0,2.597
0,0,0,0,0,43.95460963,0,22.41815615,22.41815615,0,0,0,11.20907807,0,0,0,0,3.115
0,0,37.800378,0,0,39.00039,0,0,0,23.19923199,0,0,0,0,0,0,0,2.76
0,0,37.7803111,0,0,62.2196889,0,0,0,0,0,0,0,0,0,0,0,2.515
0,0,31.16443168,0,0,56.61520209,0,0,0,0,12.22036624,0,0,0,0,0,0,2.833
0,0,23.40030912,0,0,45.40017472,0,0,23.20005376,0,0,7.999462402,0,0,0,0,0,2.894
0,0,33.30040961,0,0,57.20012782,0,0,0,0,0,0,0,0,0,0,9.499462569,2.914
0,0,33.30040961,0,0,57.20012782,0,0,0,0,0,0,9.499462569,0,0,0,0,2.814
0,0,33.30040961,0,0,57.20012782,0,0,0,0,0,9.499462569,0,0,0,0,0,2.909
0,0,33.30040961,0,0,57.20012782,0,0,9.499462569,0,0,0,0,0,0,0,0,2.652
0,0,33.30040961,9.499462569,0,57.20012782,0,0,0,0,0,0,0,0,0,0,0,2.866
0,0,10.74945421,0,29.34917024,6.540358162,0,0,44.86038381,0,0,0,0,0,0,0,8.500633578,3.109
0,0,0,0,0,32.7808361,0,37.63031185,0,29.58885206,0,0,0,0,0,0,0,2.662
0,0,37.57118322,0,0.649311519,61.77950526,0,0,0,0,0,0,0,0,0,0,0,2.516
0,0,36.49919069,0,13.49999183,50.00081749,0,0,0,0,0,0,0,0,0,0,0,2.545
0,0,0,0,0,62.399688,0,37.600312,0,0,0,0,0,0,0,0,0,2.516
0,0,37.600312,0,0,62.399688,0,0,0,0,0,0,0,0,0,0,0,2.744
0,0,24.94040403,0,0,47.49969351,0,0,27.55990247,0,0,0,0,0,0,0,0,2.761
0,0,30.33925044,0,0,53.91054704,0,0,15.75020253,0,0,0,0,0,0,0,0,2.63
0,0,0,0,0,62.499625,0,37.500375,0,0,0,0,0,0,0,0,0,2.481
0,0,37.500375,0,0,62.499625,0,0,0,0,0,0,0,0,0,0,0,2.514
0,0,31.41218638,0,0,55.08243728,0,0,13.50537634,0,0,0,0,0,0,0,0,2.587
0,0,31.42136056,0,0,55.0705518,0,0,13.50808764,0,0,0,0,0,0,0,0,2.585
0,0,33.00338176,0,0,57.27514187,0,0,9.721476364,0,0,0,0,0,0,0,0,2.588
0,0,24.20030645,0,0,46.99852197,0,0,24.60032272,0,0,4.200848848,0,0,0,0,0,2.81
0,0,35.99986728,0,15.89966489,48.10046783,0,0,0,0,0,0,0,0,0,0,0,2.45
0,0,28.59952793,19.00078678,0,47.60031471,0,0,0,0,0,0,0,0,4.799370574,0,0,2.7
0,0,0,0,0,59.999705,0,35.00007375,0,0,0,0,5.000221249,0,0,0,0,2.451
0,0,0,0,0,59.999705,0,35.00007375,0,0,0,5.000221249,0,0,0,0,0,2.55
0,0,0,5.000221249,0,59.999705,0,35.00007375,0,0,0,0,0,0,0,0,0,2.486
0,0,35.00007375,0,0,59.999705,0,0,0,0,0,5.000221249,0,0,0,0,0,2.612
0,0,37.0998632,0,0,60.8998328,0,0,0,0,2.000303998,0,0,0,0,0,0,2.55
0,0,21.55992559,0,0,44.18017539,0,0,34.25989902,0,0,0,0,0,0,0,0,2.784
0,0,25.77021955,0,0,49.18956818,0,0,25.04021227,0,0,0,0,0,0,0,0,2.71
0,0,24.6400072,0,0,62.77974441,0,12.5802484,0,0,0,0,0,0,0,0,0,2.566
0,0,37.19925601,0,0,54.799904,0,0,0,0,0,0,0,0,8.000839983,0,0,2.796
0,0,37.200372,0,0,62.799628,0,0,0,0,0,0,0,0,0,0,0,2.507
0,0,25.29968627,0,0,48.70056033,0,0,25.9997534,0,0,0,0,0,0,0,0,2.718
0,0,32.20485709,0,0,58.62511401,0,0,0,0,9.170028908,0,0,0,0,0,0,2.754
0,0,14.5000662,0,0,59.70078995,0,20.00029421,0,0,0,5.798849645,0,0,0,0,0,2.59
0,0,0,0,0,44.94367024,0,22.02199797,22.02199797,0,0,0,11.01233381,0,0,0,0,3.045
0,0,37.0993145,0,0,62.9006855,0,0,0,0,0,0,0,0,0,0,0,2.508
0,0,36.9996225,0,0.999622499,62.000755,0,0,0,0,0,0,0,0,0,0,0,2.506
0,0,21.99927911,0,0,44.99979975,0,0,33.00092114,0,0,0,0,0,0,0,0,2.78
0,0,26.84976546,0,0,43.58941655,2.600513017,0,26.96030498,0,0,0,0,0,0,0,0,2.78
0,0,0,0,0,54.99964375,0,30.0007125,0,0,0,14.99964375,0,0,0,0,0,2.74
0,0,25.00035625,0,5.000356252,44.99893124,0,0,25.00035625,0,0,0,0,0,0,0,0,2.71
0,0,30.0007125,0,0,54.99964375,0,0,0,0,0,14.99964375,0,0,0,0,0,2.81
0,0,36.44105782,0,4.559575882,58.9993663,0,0,0,0,0,0,0,0,0,0,0,2.52
0,0,0,9.740094604,15.94018616,6.490005595,0,0,67.82971365,0,0,0,0,0,0,0,0,2.95
0,0,36.7603162,0,0,63.2396838,0,0,0,0,0,0,0,0,0,0,0,2.521
0,0,36.7003165,0,0,63.2996835,0,0,0,0,0,0,0,0,0,0,0,2.511
0,0,23.37853479,10.81977052,0,45.16525442,2.599202664,4.239601046,13.79763657,0,0,0,0,0,0,0,0,2.62
0,0,10.44985656,0,28.55093695,9.088689495,0,0,43.63974852,0,0,0,0,0,0,0,8.27076848,3.118
0,0,36.59926801,0,0,43.100138,0,0,0,20.30059399,0,0,0,0,0,0,0,2.75
0,0,6.999672402,0,34.999922,0,0,0,58.0004056,0,0,0,0,0,0,0,0,2.88
0,0,36.5103651,0,0,63.4896349,0,0,0,0,0,0,0,0,0,0,0,2.508
0,0,36.4993175,0,0,63.5006825,0,0,0,0,0,0,0,0,0,0,0,2.5045
0,0,33.22596703,0,0,59.59415537,0,0,7.179877602,0,0,0,0,0,0,0,0,2.562
0,0,24.73057445,0,0,47.09875947,0.829320123,0,27.34134595,0,0,0,0,0,0,0,0,2.736
0,0,35.8302554,0,7.170137525,56.99960707,0,0,0,0,0,0,0,0,0,0,0,2.519
0,0,33.63984899,0,0,60.14953655,0,0,6.210614451,0,0,0,0,0,0,0,0,2.571
0,0,36.000372,0,0,58.999318,0,0,0,0,5.000310001,0,0,0,0,0,0,2.66
0,0,0,0,0,44.450111,0,36.44927101,0,19.10061799,0,0,0,0,0,0,0,2.611
0,0,26.66975491,0,0,48.97947725,1.020522755,0,23.33024509,0,0,0,0,0,0,0,0,2.721
0,0,36.4203642,0,0,63.5796358,0,0,0,0,0,0,0,0,0,0,0,2.506
0,0,33.63080256,0,0,61.27255808,0,0,0,0,5.096639361,0,0,0,0,0,0,2.659
0,0,0,0,24.96976028,0,0,0,75.03023972,0,0,0,0,0,0,0,0,2.41
0,0,0,25.01031211,0,49.99037536,0,24.99931253,0,0,0,0,0,0,0,0,0,2.48
0,0,35.18645255,0,9.509636963,54.60361923,0,0,0.700291258,0,0,0,0,0,0,0,0,2.53
0,0,0,0,0,50,0,25,0,0,0,0,25,0,0,0,0,3.01
0,0,0,0,0,50,0,25,0,0,0,25,0,0,0,0,0,2.93
0,0,12.50034376,0,0,50.00137502,0,12.50034376,12.49896873,0,0,0,0,0,0,0,12.49896873,3.11
0,0,25,0,0,50,0,0,0,0,0,0,0,0,0,0,25,3.356
0,0,25,0,0,50,0,0,0,0,0,0,25,0,0,0,0,3.158
0,0,25,0,0,50,0,0,0,0,0,25,0,0,0,0,0,3.02
0,0,25,0,0,50,0,0,25,0,0,0,0,0,0,0,0,2.718
0,0,0,0,0,57.10063822,0,35.69968875,0,0,0,0,0,7.199673028,0,0,0,2.754
0,0,35.69968875,0,0,57.10063822,0,0,0,0,0,0,0,7.199673028,0,0,0,2.854
0,0,0,0,0,45.97950282,0,21.61033957,10.79981804,0,0,0,21.61033957,0,0,0,0,3.165
0,0,28.12024408,0,0,43.65950169,3.620657168,0,24.59959706,0,0,0,0,0,0,0,0,2.727
0,0,27.44968796,0,0,53.03975878,0,0,19.51055326,0,0,0,0,0,0,0,0,2.664
0,0,36.13015777,0,1.700546117,62.16929612,0,0,0,0,0,0,0,0,0,0,0,2.511
0,0,23.87111883,0,0,45.2296333,1.279720087,0,29.61952778,0,0,0,0,0,0,0,0,2.51
0,0,0,0,0,60.96945923,0,33.96941499,5.061125776,0,0,0,0,0,0,0,0,2.521
0,0,28.90979883,0,0,40.70851277,5.070497316,0,25.31119108,0,0,0,0,0,0,0,0,2.748
0,0,36.23927521,0,0,50.4199916,0,0,0,13.34073319,0,0,0,0,0,0,0,2.666
0,0,35.6738109,0,6.100435522,58.22575358,0,0,0,0,0,0,0,0,0,0,0,2.518
0,0,36.2203189,0,0,63.7796811,0,0,0,0,0,0,0,0,0,0,0,2.505
0,0,29.62064732,0,0,38.13886643,6.329530824,0,25.91095542,0,0,0,0,0,0,0,0,2.787
0,0,20.50006758,0,0,38.79983782,2.200297337,0,22.6003514,0,0,15.89944587,0,0,0,0,0,3.075
0,0,36.1503615,0,0,63.8496385,0,0,0,0,0,0,0,0,0,0,0,2.508
0,0,35.299853,0,0,63.8796388,0,0.820508205,0,0,0,0,0,0,0,0,0,2.508
0,0,25.00070401,0,0,43.09932134,2.700571654,0,27.59989862,0,0,0,0,0,0,0,1.599504379,2.806
0,0,0,0,0,50.35072759,0,24.72973345,24.91953897,0,0,0,0,0,0,0,0,2.658
0,0,22.14990889,0,59.45090814,0,0,0,18.39918297,0,0,0,0,0,0,0,0,2.52
0,0,0,0,0,48.65989475,0,23.30056161,28.03954364,0,0,0,0,0,0,0,0,2.672
0,0,6.000060001,0,30.0003,3.99903999,0,0,60.00060001,0,0,0,0,0,0,0,0,2.95
0,0,34.00044512,0,21.19977402,44.79978086,0,0,0,0,0,0,0,0,0,0,0,2.364
0,0,26.38172232,0,0,49.46502636,1.069947276,0,0,0,0,0,23.08330404,0,0,0,0,3.097
0,0,26.38246418,0,0,49.46641733,1.069977363,0,11.54057056,0,0,0,11.54057056,0,0,0,0,2.921
0,0,26.38172232,0,0,49.46502636,1.069947276,0,20.77188049,0,0,0,2.31142355,0,0,0,0,2.753
0,0,26.38246418,0,0,49.46641733,1.069977363,0,22.50186297,0,0,0,0.579278152,0,0,0,0,2.724
0,0,26.38172232,0,0,49.46502636,1.069947276,0,23.08330404,0,0,0,0,0,0,0,0,2.7155
0,0,26.38246418,5.77028528,0,49.46641733,1.069977363,0,17.31085584,0,0,0,0,0,0,0,0,2.67
0,0,26.38246418,11.54057056,0,49.46641733,1.069977363,0,11.54057056,0,0,0,0,0,0,0,0,2.65
0,0,26.38246418,17.31085584,0,49.46641733,1.069977363,0,5.77028528,0,0,0,0,0,0,0,0,2.62
0,0,26.38172232,23.08330404,0,49.46502636,1.069947276,0,0,0,0,0,0,0,0,0,0,2.56
0,0,26.37965215,0,0,49.46922936,1.069977363,0,23.08114112,0,0,0,0,0,0,0,0,2.7015
0,0,23.72970069,0,0,46.25005165,1.100535805,0,28.91971185,0,0,0,0,0,0,0,0,2.708
0,0,35.38019907,0,6.00954788,58.61025305,0,0,0,0,0,0,0,0,0,0,0,2.516
0,0,25.32969981,0,0,44.07105137,2.599474739,0,27.99977408,0,0,0,0,0,0,0,0,2.835
0,0,0,0,0,44.99947,0,19.99947,0,0,0,35.00106,0,0,0,0,0,3.13
0,0,19.99947,0,0,44.99947,0,0,0,0,0,35.00106,0,0,0,0,0,3.21
0,0,24.39937729,0,0,43.09897477,2.600244036,0,26.90004348,0,0,0,3.00136043,0,0,0,0,2.8
0,0,30.10634947,0,0,64.19367903,0,5.6999715,0,0,0,0,0,0,0,0,0,2.509
0,0,35.7498575,0,0,64.2396424,0,0.010500105,0,0,0,0,0,0,0,0,0,2.498
0,0,29.999853,0,3.000279301,54.9987505,0,0,12.0011172,0,0,0,0,0,0,0,0,2.62
0,0,35.68932155,0,0,64.31067845,0,0,0,0,0,0,0,0,0,0,0,2.505
0,0,25.86737066,0,0,64.37367813,0,9.758951205,0,0,0,0,0,0,0,0,0,2.511
0,0,0,0,0,63.90035289,0,35.16059573,0.939051379,0,0,0,0,0,0,0,0,2.481
0,0,35.5803558,0,0,39.36939369,0,0,0,25.0502505,0,0,0,0,0,0,0,2.799
0,0,24.80033865,0,0,43.90009877,2.700719627,0,27.39946381,0,0,0,0,0,0,0,1.199379145,2.78
0,0,34.0000996,0,16.0007304,49.99917,0,0,0,0,0,0,0,0,0,0,0,2.53
0,0,0,0,0,47.05077653,0,21.17968939,21.17968939,0,0,0,10.58984469,0,0,0,0,2.959
0,0,21.5322834,0.229473713,0.569586538,44.05348923,0.98072694,0,32.30388876,0,0.33055142,0,0,0,0,0,0,2.753
0,0,27.29988305,0,0,54.50113427,0,0,0,0,0,0,0,0,0,0,18.19898268,3.41
0,0,27.29988305,0,0,54.50113427,0,0,0,0,0,0,18.19898268,0,0,0,0,3.035
0,0,27.29988305,0,0,54.50113427,0,0,0,0,0,18.19898268,0,0,0,0,0,2.947
0,0,27.29988305,0,0,54.50113427,0,0,18.19898268,0,0,0,0,0,0,0,0,2.746
0,0,27.29988305,18.19898268,0,54.50113427,0,0,0,0,0,0,0,0,0,0,0,2.946
0,0,0,0,0,6.960069601,0,35.4903549,0,57.5495755,0,0,0,0,0,0,0,2.801
0,0,5.000232497,0,35.0000775,0,0,0,59.99969,0,0,0,0,0,0,0,0,2.895
0,0,35.0000775,0,0,59.99969,0,0,0,0,0,0,0,5.000232497,0,0,0,2.75
0,0,26.66942467,0,0,47.84091071,2.159802565,0,23.32986205,0,0,0,0,0,0,0,0,2.719
0,0,24.52906652,0,0,46.71045277,1.650363331,0,27.11011738,0,0,0,0,0,0,0,0,2.727
0,0,0,0,0,62.00002953,0,33.29888231,4.70108816,0,0,0,0,0,0,0,0,2.496
0,0,0,0,0,62.87945136,0,34.00923301,0,0,0,0,3.111315629,0,0,0,0,2.506
0,0,24.4007488,0,0,44.10038425,2.599687531,0,26.90050248,0,0,0,1.998676932,0,0,0,0,2.78
0,0,0,0,0,55.399892,0,35.33929321,0,9.260814784,0,0,0,0,0,0,0,2.55
0,0,0,0,0,35.68800321,0,0,0,0,64.31199679,0,0,0,0,0,0,3.95
0,0,35.2993235,0,0,64.7006765,0,0,0,0,0,0,0,0,0,0,0,2.505
0,0,35.29032355,0,0,64.70967645,0,0,0,0,0,0,0,0,0,0,0,2.502
0,0,22.49937675,0,0,42.50020775,2.40021052,0,24.79986704,0,0,7.800337941,0,0,0,0,0,2.9
0,0,40.17013927,0,0,0,25.46025796,0,34.36960276,0,0,0,0,0,0,0,0,2.608
0,0,24.62315813,0,0,44.64517586,2.599785468,0,27.33303224,0,0,0,0,0,0,0,0.798848304,2.756
0,0,24.83011649,0,0,43.89846962,2.649611695,0,27.44118319,0,1.180619004,0,0,0,0,0,0,2.746
0,0,34.52271416,0,5.951062801,59.52622304,0,0,0,0,0,0,0,0,0,0,0,2.502
0,0,34.0992,0,0,55.9008,0,0,0,0,10,0,0,0,0,0,0,2.742
0,0,9.999695038,0,27.30932268,13.04016346,0,0,41.74011162,0,0,0,0,0,0,0,7.910707206,3.102
0,0,24.98972986,7.530491692,0,45.48043007,2.569659881,0,15.69844036,0,0,3.731248141,0,0,0,0,0,2.63
0,0,0,0,0,65.000675,0,34.999325,0,0,0,0,0,0,0,0,0,2.475
0,0,8.999955,0,0,65.000675,0,25.99937,0,0,0,0,0,0,0,0,0,2.51
0,0,17.50015,0,0,64.99970001,0,17.50015,0,0,0,0,0,0,0,0,0,2.515
0,0,25.99937,0,0,65.000675,0,8.999955,0,0,0,0,0,0,0,0,0,2.513
0,0,28.56959186,14.29122441,0,57.13918373,0,0,0,0,0,0,0,0,0,0,0,2.467
0,0,34.999325,0,0,29.99985,0,0,0,35.000825,0,0,0,0,0,0,0,2.926
0,0,34.999325,0,0,35.000825,0,0,0,29.99985,0,0,0,0,0,0,0,2.8645
0,0,35.00037501,0,0,40,0,0,0,24.99962499,0,0,0,0,0,0,0,2.817
0,0,34.999325,0,0,44.999775,0,0,0,20.0009,0,0,0,0,0,0,0,2.746
0,0,34.999325,0,0,50.00075,0,0,0,14.999925,0,0,0,0,0,0,0,2.696
0,0,35.00037501,0,0,55.00037501,0,0,0,9.999249981,0,0,0,0,0,0,0,2.635
0,0,34.999325,0,0,59.9997,0,0,0,5.000974995,0,0,0,0,0,0,0,2.567
0,0,34.999325,0,0,65.000675,0,0,0,0,0,0,0,0,0,0,0,2.497
0,0,33.33,0,16.67,50,0,0,0,0,0,0,0,0,0,0,0,2.53
0,0,34.14997085,0,3.910348848,60.93946553,0,0,1.00021477,0,0,0,0,0,0,0,0,2.5
0,0,23.01004716,0,0,50.38069852,0,0,26.60925432,0,0,0,0,0,0,0,0,2.719
0,0,32.54282543,0,0,65.01665017,0,2.440524405,0,0,0,0,0,0,0,0,0,2.504
0,0,25.57918299,0,0.310576385,53.29043089,0,0,0,0,0,0,0,0,0,0,20.81980974,3.28
0,0,34.92993286,0,0,64.87030445,0,0,0,0,0.199762688,0,0,0,0,0,0,2.504
0,0,34.9503495,0,0,65.0496505,0,0,0,0,0,0,0,0,0,0,0,2.494
0,0,7.849202756,2.96011267,2.409335547,30.92651275,0.349580001,2.069815402,52.11508475,0.409939138,0.419998994,0.490417987,0,0,0,0,0,2.96
0,0,0,0,0,64.75061374,0,34.62966289,0,0,0,0,0,0,0,0,0.61972337,2.501
0,0,24.21021553,0,0,45.87006341,2.219972725,0,27.69974834,0,0,0,0,0,0,0,0,2.718
0,0,0,0,0,13.6801368,0,34.8903489,0,51.4295143,0,0,0,0,0,0,0,2.773
0,0,24.39933896,0,0,45.10078111,2.600392672,0,26.89944489,0,0,0,1.000042375,0,0,0,0,2.75
0,0,6.999444099,0,40.000327,0,0,0,53.0002289,0,0,0,0,0,0,0,0,2.853
0,0,0,0,0,47.95398653,0,20.81759908,10.40947146,0,0,0,20.81894293,0,0,0,0,3.125
0,0,0,0,0,60.62969685,0,34.81032595,0,4.5599772,0,0,0,0,0,0,0,2.512
0,0,5.000711002,0,37.0005214,0,0,0,57.9987676,0,0,0,0,0,0,0,0,2.88
0,0,33.23023669,0,10.78027596,54.93822214,0,0,1.051265204,0,0,0,0,0,0,0,0,2.514
0,0,34.78932605,0,0,65.21067395,0,0,0,0,0,0,0,0,0,0,0,2.5
0,0,24.50102553,0,0,45.40066483,2.599900983,0,27.09951199,0,0,0,0,0,0,0,0.398896669,2.735
0,0,0,0,0.699258545,64.60003617,0,34.70070529,0,0,0,0,0,0,0,0,0,2.47
0,0,34.45955247,0,2.950398434,62.5900491,0,0,0,0,0,0,0,0,0,0,0,2.503
0,0,18.1004095,0,0,65.24967375,0,16.64991675,0,0,0,0,0,0,0,0,0,2.499
0,0,23.39948425,0,0,44.39959637,2.5002803,0,25.89976455,0,0,3.800874538,0,0,0,0,0,2.815
0,0,19.88047424,0,0,35.65897892,4.100589348,0,21.87901122,0,0,18.48094627,0,0,0,0,0,3.116
0,0,39.57912149,0,0,0,25.50082705,0,34.42014336,0.499908105,0,0,0,0,0,0,0,2.606
0,0,23.52966609,0,5.879894508,47.05933217,0,0,23.53110724,0,0,0,0,0,0,0,0,2.693
0,0,32.99887223,0,15.85013931,51.15098846,0,0,0,0,0,0,0,0,0,0,0,2.435
0,0,24.50696221,0,0,45.39641944,2.620062518,0,27.08724069,0,0.389315146,0,0,0,0,0,0,2.723
0,0,30.09683405,0,0,59.82546677,0,0,10.07769918,0,0,0,0,0,0,0,0,2.583
0,0,33.9999688,0,5.999719202,60.000312,0,0,0,0,0,0,0,0,0,0,0,2.421
0,0,34.5903459,0,0,65.4096541,0,0,0,0,0,0,0,0,0,0,0,2.497
0,0,0,0,14.9999175,52.00059399,0,32.99948851,0,0,0,0,0,0,0,0,0,2.504
0,0,32.99948851,0,14.9999175,52.00059399,0,0,0,0,0,0,0,0,0,0,0,2.521
0,0,34.5403273,0,0,65.4596727,0,0,0,0,0,0,0,0,0,0,0,2.498
0,0,32.90003813,0,15.80090528,51.29905659,0,0,0,0,0,0,0,0,0,0,0,2.435
0,0,21.22939385,0,0,65.4806726,0,13.28993355,0,0,0,0,0,0,0,0,0,2.504
0,0,0,0,2.100508016,63.59930642,0,34.30018556,0,0,0,0,0,0,0,0,0,2.47
0,0,24.47450218,0,0,45.8549186,2.612941227,0,27.05763799,0,0,0,0,0,0,0,0,2.714
0,0,34.49931001,0,0,57.49985,0,0,0,0,0,0,0,0,8.000839983,0,0,2.785
0,0,34.09975239,0,0,62.09993694,0,0,0,0,3.800310669,0,0,0,0,0,0,2.561
0,0,0,0,0,60.00058,0,30.00029,0,0,0,0,9.999130006,0,0,0,0,2.682
0,0,0,0,0,60.00058,0,30.00029,0,0,0,9.999130006,0,0,0,0,0,2.648
0,0,0,0,30.00029,0,0,0,55.00101499,0,0,0,14.99869501,0,0,0,0,3.171
0,0,0,9.999130006,0,60.00058,0,30.00029,0,0,0,0,0,0,0,0,0,2.493
0,0,24.9996375,0,4.999637497,49.99927499,0,0,20.00145001,0,0,0,0,0,0,0,0,2.66
0,0,30.00029,0,0,60.00058,0,0,0,0,0,9.999130006,0,0,0,0,0,2.7035
0,0,30.00029,0,0,60.00058,0,0,9.999130006,0,0,0,0,0,0,0,0,2.584
0,0,30.00029,9.999130006,0,60.00058,0,0,0,0,0,0,0,0,0,0,0,2.519
0,0,30.01986918,0,0,60.03973836,0,0,0,0,0,0,9.940392453,0,0,0,0,2.739
0,0,24.47612017,0,0,45.8572321,2.615139985,0,27.05150775,0,0,0,0,0,0,0,0,2.706
0,0,27.2595052,0,0,44.47023565,4.420579421,0,23.84967973,0,0,0,0,0,0,0,0,2.719
0,0,0,0,0,63.56051512,0,32.82058122,0,0,0,0,0,0,0,0,3.618903659,2.588
0,0,24.40012465,0,0,46.14011728,2.549647299,0,26.91011077,0,0,0,0,0,0,0,0,2.88
0,0,0,0,0,64.34984589,0,33.44053841,0,0,0,0,0,0,0,0,2.2096157,2.543
0,0,27.55975004,0,0,57.12943588,0,0,15.31081408,0,0,0,0,0,0,0,0,2.626
0,0,33.3001013,0,10.7993375,55.90056119,0,0,0,0,0,0,0,0,0,0,0,2.512
0,0,0,0,0,46.09976328,2.599685316,24.39933661,26.90121479,0,0,0,0,0,0,0,0,2.65
0,0,6.099479779,0,0,46.09976328,2.599685316,18.29985683,26.90121479,0,0,0,0,0,0,0,0,2.668
0,0,12.20020412,0,0,46.09910983,2.599648466,12.20020412,26.90083348,0,0,0,0,0,0,0,0,2.697
0,0,18.29985683,0,0,46.09976328,2.599685316,6.099479779,26.90121479,0,0,0,0,0,0,0,0,2.707
0,0,24.39933661,0,0,46.09976328,2.599685316,0,26.90121479,0,0,0,0,0,0,0,0,2.716
0,0,22.52981727,0,0,51.02035234,0,0,26.4498304,0,0,0,0,0,0,0,0,2.712
0,0,24.30016433,3.810846036,0,46.03048677,2.599591999,0,21.36907123,0,0,1.889839633,0,0,0,0,0,2.6
0,0,24.33003132,0,0,46.10915069,2.600513017,0,26.96030498,0,0,0,0,0,0,0,0,2.76
0,0,24.35328637,0,0,46.13531021,2.599611617,0,26.9117918,0,0,0,0,0,0,0,0,2.707
0,0,24.35328637,26.9117918,0,46.13531021,2.599611617,0,0,0,0,0,0,0,0,0,0,2.562
0,0,24.35045146,0,0,46.14098003,2.599611617,0,26.9089569,0,0,0,0,0,0,0,0,2.707
0,0,24.34267409,0,0,46.13400235,2.600955337,0,26.92236822,0,0,0,0,0,0,0,0,2.7
0,0,32.50029313,0,17.50054438,49.99916249,0,0,0,0,0,0,0,0,0,0,0,2.534
0,0,24.32344264,0,0,46.09383865,2.589923976,0,26.89209123,0,0.100703506,0,0,0,0,0,0,2.72
0,0,24.32072343,0,0,46.14970306,2.599464233,0,26.93010928,0,0,0,0,0,0,0,0,2.701
0,0,24.56748388,0,0,46.41629499,2.619243771,0,24.38851169,0,0,0,2.008465669,0,0,0,0,2.75
0,0,0,0,0,20.16950424,0,34.31035776,0,45.520138,0,0,0,0,0,0,0,2.759
0,0,34.3003285,0,0,65.6996715,0,0,0,0,0,0,0,0,0,0,0,2.495
0,0,21.44930682,0,0,49.86027836,0,0,0,0,0,0,0,0,0,28.69041482,0,3.25
0,0,0,0,0,65.7096571,0,34.2903429,0,0,0,0,0,0,0,0,0,2.477
0,0,24.30011198,0,0,46.19898791,2.599685316,0,26.90121479,0,0,0,0,0,0,0,0,2.719
0,0,24.27918075,0,0,46.01028321,2.600630628,0,26.84998438,0,0.259921029,0,0,0,0,0,0,2.72
0,0,33.88346706,0,0,63.71401166,0,0,0,0,2.402521277,0,0,0,0,0,0,2.681
0,0,38.98897059,0,0,0,25.52941176,0,34.47058824,1.011029412,0,0,0,0,0,0,0,2.614
0,0,24.28784119,0,0,46.25593761,2.609003899,0,26.8472173,0,0,0,0,0,0,0,0,2.723
0,0,24.23932207,0,0.409486436,45.95063414,2.590570437,0,26.80998692,0,0,0,0,0,0,0,0,2.71
0,0,0,0,0,64.99970001,0,34.19931601,0,0.80098398,0,0,0,0,0,0,0,2.485
0,0,24.21223421,0,0,45.89393983,2.590304859,0,26.77407418,0,0.529446927,0,0,0,0,0,0,2.72
0,0,0,0,3.399398662,62.79990182,0,33.80069952,0,0,0,0,0,0,0,0,0,2.47
0,0,34.1593292,0,0,65.8406708,0,0,0,0,0,0,0,0,0,0,0,2.493
0,0,27.0000852,16.00068161,0,56.99923319,0,0,0,0,0,0,0,0,0,0,0,2.505
0,0,24.13984937,0,0.830195139,45.76058427,2.5804519,0,26.68891932,0,0,0,0,0,0,0,0,2.7
0,0,21.08994487,0.460540088,1.109482939,43.14004605,1.920312609,0,31.62933501,0,0.650338427,0,0,0,0,0,0,2.734
0,0,0,0,0,65.2395393,0,33.529526,0,0,0,0,1.230934704,0,0,0,0,2.424
0,0,24.09018818,0,0,45.64847757,2.570477374,0,26.63065998,0,1.060196894,0,0,0,0,0,0,2.73
0,0,27.39245215,0,0,65.92668147,0,6.680866383,0,0,0,0,0,0,0,0,0,2.5
0,0,0,0,10.00016,56.99931199,0,33.00052801,0,0,0,0,0,0,0,0,0,2.489
0,0,33.00052801,0,10.00016,56.99931199,0,0,0,0,0,0,0,0,0,0,0,2.512
0,0,33.0598347,0,0,65.9396703,0,1.000494998,0,0,0,0,0,0,0,0,0,2.496
0,0,33.60027157,0,4.300328658,62.09939977,0,0,0,0,0,0,0,0,0,0,0,2.499
0,0,28.83999885,0,0,59.49943773,0,0,0,0,0,0,0,0,0,0,11.66056342,2.965
0,0,0,0,0,63.20975998,0,31.83058699,0,0,0,0,0,0,0,0,4.959653031,2.638
0,0,10.0001455,0,0,60.99899606,0,20.000291,0,0,0,9.000567446,0,0,0,0,0,2.625
0,0,20.000291,0,0,60.99899606,0,10.0001455,0,0,0,9.000567446,0,0,0,0,0,2.651
0,0,33.37026749,0,6.059802116,60.5699304,0,0,0,0,0,0,0,0,0,0,0,2.501
0,0,32.59965207,0,0,64.85137282,0,0,0,0,2.548975115,0,0,0,0,0,0,2.625
0,0,32.38291897,0,15.1912117,52.42586933,0,0,0,0,0,0,0,0,0,0,0,2.523
0,0,13.99964,0,0,66.00066001,0,19.9997,0,0,0,0,0,0,0,0,0,2.49
0,0,34.00033,0,0,65.99967,0,0,0,0,0,0,0,0,0,0,0,2.489
0,0,33.9793301,0,0,66.0206699,0,0,0,0,0,0,0,0,0,0,0,2.494
0,0,22.9149668,0,0,57.10903128,0,0,0,0,19.97600192,0,0,0,0,0,0,2.982
0,0,25.09981254,0,0,47.60092157,2.700304804,0,24.59896109,0,0,0,0,0,0,0,0,2.72
0,0,23.95225046,0,0,45.40511069,2.559651061,0,26.48320588,0,1.599781913,0,0,0,0,0,0,2.73
0,0,0,0,0,55.00007,0,24.99965,0,0,0,20.00028,0,0,0,0,0,2.83
0,0,24.99965,0,0,55.00007,0,0,0,0,0,20.00028,0,0,0,0,0,2.88
0,0,62.9997984,0,0,0,37.0002016,0,0,0,0,0,0,0,0,0,0,2.25
0,0,14.64211043,0,0,42.42275625,0,0.250380734,13.84063395,0,0.130352856,28.71376578,0,0,0,0,0,2.64
0,0,23.94097297,0,1.659417481,45.369852,2.559464852,0,26.47029269,0,0,0,0,0,0,0,0,2.7
0,0,9.6603118,0,26.3886984,15.97098401,0,0,40.32978253,0,0,0,0,0,0,0,7.650223259,3.081
0,0,29.48700886,0,2.53020422,58.6841755,0,0,9.298611419,0,0,0,0,0,0,0,0,2.479
0,0,33.50241398,0,1.653119844,63.60691805,0,0,0,0,1.237548127,0,0,0,0,0,0,2.629
0,0,33.900339,0,0,66.099661,0,0,0,0,0,0,0,0,0,0,0,2.496
0,0,2.000122801,0,34.9998465,0,0,0,63.0000307,0,0,0,0,0,0,0,0,2.91
0,0,32.9999526,0,7.999557599,59.0004898,0,0,0,0,0,0,0,0,0,0,0,2.507
0,0,0,0,0,63.10999853,0,31.40038286,0,0,0,0,5.489618613,0,0,0,0,2.566
0,0,5.000162501,0,39.999675,0,0,0,55.0001625,0,0,0,0,0,0,0,0,2.87
0,0,0,0,0,65.24962336,0,33.07080742,0,0,0,0,1.679569219,0,0,0,0,2.499
0,0,25.69955195,0,0,53.19976329,0,0,0,0,0,0,0,0,0,21.10068476,0,3.023
0,0,23.82269473,0,0,45.14456113,2.539723699,0,26.34225046,0,2.150769984,0,0,0,0,0,0,2.74
0,0,0,0,4.699730825,61.99993812,0,33.30033105,0,0,0,0,0,0,0,0,0,2.47
0,0,33.799331,0,0,66.200669,0,0,0,0,0,0,0,0,0,0,0,2.491
0,0,0,0,0,63.87011873,0,31.85077849,0,0,0,0,4.279102778,0,0,0,0,2.483
0,0,32.9999686,0,7.000659403,59.999372,0,0,0,0,0,0,0,0,0,0,0,2.499
0,0,25.65985572,0,0,48.62989042,2.74021916,0,11.00119516,0,0,11.96883955,0,0,0,0,0,2.81
0,0,38.39321834,0,0,0,25.57279982,0,34.52245228,1.51152955,0,0,0,0,0,0,0,2.617
0,0,0,0,0,26.45047099,0,33.74932501,0,39.800204,0,0,0,0,0,0,0,2.726
0,0,33.64911065,0,0.609967318,65.74092203,0,0,0,0,0,0,0,0,0,0,0,2.491
0,0,0,0,0,64.20034655,0,31.99946685,3.800186603,0,0,0,0,0,0,0,0,2.502
0,0,23.5603822,0,0,66.3596682,0,10.0799496,0,0,0,0,0,0,0,0,0,2.498
0,0,7.00035595,0,44.0005424,0,0,0,48.99910165,0,0,0,0,0,0,0,0,2.839
0,0,0,0,32.50033469,0,0,0,52.49973969,0,0,0,14.99992563,0,0,0,0,3.153
0,0,0,0,32.50033469,0,0,0,57.50070656,0,0,0,9.998958752,0,0,0,0,3.075
0,0,0,0,32.50033469,0,0,0,62.49869844,0,0,0,5.000966873,0,0,0,0,3.013
0,0,0,0,32.50033469,0,0,0,67.49966531,0,0,0,0,0,0,0,0,2.92
0,0,31.59995285,0,18.39920516,50.00084199,0,0,0,0,0,0,0,0,0,0,0,2.526
0,0,20.47012998,0,0,50.02907881,0,0,29.50079121,0,0,0,0,0,0,0,0,2.741
0,0,16.48904175,3.380785663,10.02976695,51.03875873,0,10.8502861,4.861421719,0,0,3.349939078,0,0,0,0,0,2.57
0,0,33.58933205,0,0,66.41066795,0,0,0,0,0,0,0,0,0,0,0,2.491
0,0,20.40018928,0,0,49.999324,0,0,0,0,0,0,29.60048672,0,0,0,0,2.494
0,0,23.86031187,0,0,47.16959696,2.600335161,0,26.36975601,0,0,0,0,0,0,0,0,2.641
0,0,0,0,5.000310001,62.000124,0,32.999566,0,0,0,0,0,0,0,0,0,2.474
0,0,32.999566,0,5.000310001,62.000124,0,0,0,0,0,0,0,0,0,0,0,2.501
0,0,33.4993325,0,0,66.5006675,0,0,0,0,0,0,0,0,0,0,0,2.497
0,0,24.56782679,0,0,46.54548587,3.208993797,0,25.67769354,0,0,0,0,0,0,0,0,2.695
0,0,0,0,5.999812798,61.19933855,0,32.80084865,0,0,0,0,0,0,0,0,0,2.47
0,0,33.0001848,0,3.99932241,63.00049279,0,0,0,0,0,0,0,0,0,0,0,2.495
0,0,16.7399163,0,0,66.5606672,0,16.6994165,0,0,0,0,0,0,0,0,0,2.481
0,0,24.16046782,0,0,45.78979805,3.339496352,0,26.71023778,0,0,0,0,0,0,0,0,2.767
0,0,27.86952244,0,0,40.95966094,6.779686672,0,24.39112995,0,0,0,0,0,0,0,0,2.696
0,0,0,5.899739717,0,63.30014852,0,30.80011176,0,0,0,0,0,0,0,0,0,2.483
0,0,31.0995212,0,21.000342,47.9001368,0,0,0,0,0,0,0,0,0,0,0,2.436
0,0,0,0,0,66.59066705,0,33.40933295,0,0,0,0,0,0,0,0,0,2.5
