Repository: kzzzynobad/High-Specific-Modulus-Glass

# High-Specific-Modulus-Glass
The code and the dataset used for the article on "Interpretable Machine Learning Accelerates Development of High-Specific Modulus Glass"

File: DATASET/TLIQUIDUS/CLEAN.csv (part 1 of 50)
Li2O,B2O3,Na2O,MgO,Al2O3,SiO2,P2O5,K2O,CaO,TiO2,Fe2O3,ZnO,SrO,Y2O3,ZrO,SnO2,BaO,Tliquidus
0,0,0,0,0,0,0,100,0,0,0,0,0,0,0,0,0,1164.15
0,0,100,0,0,0,0,0,0,0,0,0,0,0,0,0,0,1127.15
0,0,96.00096001,0,0,3.99903999,0,0,0,0,0,0,0,0,0,0,0,1307.15
0,0,91.99004005,0,0,8.00995995,0,0,0,0,0,0,0,0,0,0,0,1244.15
0,0,89.9800501,0,0,10.0199499,0,0,0,0,0,0,0,0,0,0,0,1246.15
0,0,87.1600642,0,0,12.8399358,0,0,0,0,0,0,0,0,0,0,0,1169.15
0,0,83.53008235,0,0,16.46991765,0,0,0,0,0,0,0,0,0,0,0,1165.15
0,0,81.97009015,0,0,18.02990985,0,0,0,0,0,0,0,0,0,0,0,1184.15
0,0,79.98079981,0,0,20.01920019,0,0,0,0,0,0,0,0,0,0,0,1159.15
0,0,75.9791201,0,0,24.0208799,0,0,0,0,0,0,0,0,0,0,0,1201.15
0,0,73.50073501,0,0,26.49926499,0,0,0,0,0,0,0,0,0,0,0,1230.15
0,0,71.9801401,0,0,28.0198599,0,0,0,0,0,0,0,0,0,0,0,1264.15
0,0,69.9791501,0,0,30.0208499,0,0,0,0,0,0,0,0,0,0,0,1324.15
0,0,67.95067951,0,0,32.04932049,0,0,0,0,0,0,0,0,0,0,0,1314.15
0,0,67.000165,0,0,32.999835,0,0,0,0,0,0,0,0,0,0,0,1253.15
0,0,66.93066931,0,0,33.06933069,0,0,0,0,0,0,0,0,0,0,0,1300.15
0,0,66.60066601,0,0,33.39933399,0,0,0,0,0,0,0,0,0,0,0,1258.15
0,0,0,0,0,33.5008325,0,66.4991675,0,0,0,0,0,0,0,0,0,1135.15
0,0,66.1001695,0,0,33.8998305,0,0,0,0,0,0,0,0,0,0,0,1269.15
0,0,0,0,0,33.99933999,0,66.00066001,0,0,0,0,0,0,0,0,0,1120.15
0,0,65.40065401,0,0,34.59934599,0,0,0,0,0,0,0,0,0,0,0,1285.15
0,0,0,0,0,35.000825,0,64.999175,0,0,0,0,0,0,0,0,0,1131.15
0,0,64.999175,0,0,35.000825,0,0,0,0,0,0,0,0,0,0,0,1292.15
0,0,83.98951564,0,0,0,16.01048436,0,0,0,0,0,0,0,0,0,0,1268.15
0,0,0,0,0,35.99982,0,64.00018,0,0,0,0,0,0,0,0,0,1150.15
0,0,63.60063601,0,0,36.39936399,0,0,0,0,0,0,0,0,0,0,0,1322.15
0,0,63.01018495,0,0,36.98981505,0,0,0,0,0,0,0,0,0,0,0,1234.15
0,0,0,0,0,36.99936999,0,63.00063001,0,0,0,0,0,0,0,0,0,1165.15
0,0,63.00063001,0,0,36.99936999,0,0,0,0,0,0,0,0,0,0,0,1339.15
0,0,0,0,0,37.4998125,0,62.5001875,0,0,0,0,0,0,0,0,0,1172.15
0,0,62.5001875,0,0,37.4998125,0,0,0,0,0,0,0,0,0,0,0,1342.15
0,0,0,0,0,38.00081,0,61.99919,0,0,0,0,0,0,0,0,0,1166.15
0,0,61.80061801,0,0,38.19938199,0,0,0,0,0,0,0,0,0,0,0,1353.15
0,0,0,0,0,38.49938499,0,61.50061501,0,0,0,0,0,0,0,0,0,1163.15
0,0,61.0991945,0,0,38.9008055,0,0,0,0,0,0,0,0,0,0,0,1365.15
0,0,0,0,0,38.999805,0,61.000195,0,0,0,0,0,0,0,0,0,1157.15
0,0,60.4991975,0,0,39.5008025,0,0,0,0,0,0,0,0,0,0,0,1373.15
0,0,60.51934766,0,0,39.48065234,0,0,0,0,0,0,0,0,0,0,0,1387.15
0,0,60.1001995,0,0,39.8998005,0,0,0,0,0,0,0,0,0,0,0,1423.15
0,0,0,0,0,39.99939999,0,60.00060001,0,0,0,0,0,0,0,0,0,1152.15
0,0,60.00060001,0,0,39.99939999,0,0,0,0,0,0,0,0,0,0,0,1419.65
0,0,0,0,0,40.4997975,0,59.5002025,0,0,0,0,0,0,0,0,0,1161.15
0,0,59.5002025,0,0,40.4997975,0,0,0,0,0,0,0,0,0,0,0,1376.15
0,0,59.2992035,0,0,40.7007965,0,0,0,0,0,0,0,0,0,0,0,1383.15
0,0,0,0,0,41.000795,0,58.999205,0,0,0,0,0,0,0,0,0,1176.15
0,0,58.999205,0,0,41.000795,0,0,0,0,0,0,0,0,0,0,0,1380.15
0,0,59.12558112,0,0,38.88546196,0,0,0,0,0,0,0,0,1.988956926,0,0,1386.15
0,0,58.00021,0,0,41.99979,0,0,0,0,0,0,0,0,0,0,0,1371.15
0,0,57.1392143,0,0,42.8607857,0,0,0,0,0,0,0,0,0,0,0,1338.15
0,0,0,0,0,42.99942999,0,57.00057001,0,0,0,0,0,0,0,0,0,1216.15
0,0,57.00057001,0,0,42.99942999,0,0,0,0,0,0,0,0,0,0,0,1361.15
0,0,0,0,0,43.4997825,0,56.5002175,0,0,0,0,0,0,0,0,0,1213.15
0,0,0,0,0,44.00078,0,55.99922,0,0,0,0,0,0,0,0,0,1211.15
0,0,55.99922,0,0,44.00078,0,0,0,0,0,0,0,0,0,0,0,1332.15
0,0,55.80055801,0,0,44.19944199,0,0,0,0,0,0,0,0,0,0,0,1342.15
0,0,55.66922165,0,0,44.33077835,0,0,0,0,0,0,0,0,0,0,0,1308.15
0,0,55.600222,0,0,44.399778,0,0,0,0,0,0,0,0,0,0,0,1321.15
0,0,55.50055501,0,0,44.49944499,0,0,0,0,0,0,0,0,0,0,0,1322.15
0,0,0,0,0,44.999775,0,55.000225,0,0,0,0,0,0,0,0,0,1206.15
0,0,55.000225,0,0,44.999775,0,0,0,0,0,0,0,0,0,0,0,1304.15
0,0,54.400228,0,0,44.999775,0,0,0,0,0,0,0,0,0.599997,0,0,1295.15
0,0,54.400228,0,0,45.599772,0,0,0,0,0,0,0,0,0,0,0,1316.15
0,0,53.13076603,0,0,44.47056723,0,0,0,0,0,0,2.398666746,0,0,0,0,1333.15
0,0,54.12054121,0,0,45.87945879,0,0,0,0,0,0,0,0,0,0,0,1338.15
0,0,0,0,0,45.99945999,0,54.00054001,0,0,0,0,0,0,0,0,0,1197.15
0,0,54.00054001,0,0,44.79944799,0,0,0,0,0,0,0,0,1.200012,0,0,1293.15
0,0,53.70053701,0,0,46.29946299,0,0,0,0,0,0,0,0,0,0,0,1328.15
0,0,53.25053251,0,0,46.74946749,0,0,0,0,0,0,0,0,0,0,0,1334.15
0,0,0,0,0,47.000765,0,52.999235,0,0,0,0,0,0,0,0,0,1184.15
0,0,49.53989756,0,0,43.99078327,0,0,0,0,0,0,6.469319166,0,0,0,0,1313.15
0,0,51.88990114,0,0,46.32084334,0,0,0,0,0,0,1.789255521,0,0,0,0,1343.15
0,0,52.80052801,0,0,47.19947199,0,0,0,0,0,0,0,0,0,0,0,1343.15
0,0,52.68046457,0,8.229690813,39.08984462,0,0,0,0,0,0,0,0,0,0,0,1438.15
0,0,52.56410256,0,7.891246684,39.54465075,0,0,0,0,0,0,0,0,0,0,0,1353.15
0,0,45.82956552,0,0,41.24072399,0,0,12.92971049,0,0,0,0,0,0,0,0,1308.15
0,0,46.88530279,0,0,42.31592342,0,0,10.79877379,0,0,0,0,0,0,0,0,1240.15
0,0,52.45087998,0,7.559834245,39.98928577,0,0,0,0,0,0,0,0,0,0,0,1288.15
0,0,52.33018868,0,7.229559748,40.44025157,0,0,0,0,0,0,0,0,0,0,0,1278.15
0,0,49.82125447,0,0,45.61999586,0,0,0,0,0,0,4.558749668,0,0,0,0,1313.15
0,0,52.22016506,0,6.900555434,40.87927951,0,0,0,0,0,0,0,0,0,0,0,1273.15
0,0,0,0,0,47.99976,0,52.00024,0,0,0,0,0,0,0,0,0,1175.15
0,0,52.00024,0,0,47.99976,0,0,0,0,0,0,0,0,0,0,0,1337.15
0,0,51.990625,0,6.25,41.759375,0,0,0,0,0,0,0,0,0,0,0,1248.15
0,0,51.90051901,0,0,48.09948099,0,0,0,0,0,0,0,0,0,0,0,1359.15
0,0,0,0,0,48.5007575,0,51.4992425,0,0,0,0,0,0,0,0,0,1175.15
0,0,43.26456483,0,0,40.51477057,0,0,16.2206646,0,0,0,0,0,0,0,0,1409.15
0,0,45.89466987,0,0,43.31492032,0,0,10.79040981,0,0,0,0,0,0,0,0,1249.15
0,0,50.14965824,0,0,47.67918038,0,0,2.171161378,0,0,0,0,0,0,0,0,1342.15
0,0,51.1002445,0,0,48.8997555,0,0,0,0,0,0,0,0,0,0,0,1366.15
0,0,33.6598317,0,0,48.92975535,0,17.41041295,0,0,0,0,0,0,0,0,0,1185.15
0,0,0,0,0,48.99948999,0,51.00051001,0,0,0,0,0,0,0,0,0,1205.15
0,0,50.8992455,0,0,49.1007545,0,0,0,0,0,0,0,0,0,0,0,1367.15
0,0,14.2201422,0,0,49.20949209,0,36.5703657,0,0,0,0,0,0,0,0,0,1106.15
0,0,0,0,0,0,24.630375,75.369625,0,0,0,0,0,0,0,0,0,1893.15
0,0,21.2593937,0,0,49.49075255,0,29.24985375,0,0,0,0,0,0,0,0,0,1115.15
0,0,50.5002475,0,0,49.4997525,0,0,0,0,0,0,0,0,0,0,0,1370.15
0,0,0,0,0,45.20432237,0,46.05481607,8.740861562,0,0,0,0,0,0,0,0,1298.15
0,0,27.09245815,0,0,49.6250075,0,23.28253435,0,0,0,0,0,0,0,0,0,1131.15
0,0,44.89978888,0,0,44.30980131,0,0,10.79040981,0,0,0,0,0,0,0,0,1256.15
0,0,18.1901362,0,0,49.7600048,0,32.049859,0,0,0,0,0,0,0,0,0,1032.15
0,0,50.22050221,0,0,49.77949779,0,0,0,0,0,0,0,0,0,0,0,1295.15
0,0,37.94587946,0,0,49.84549845,0,12.20862209,0,0,0,0,0,0,0,0,0,1236.15
0,0,50.1192494,0,0,49.8807506,0,0,0,0,0,0,0,0,0,0,0,1363.15
0,0,0,0,0,0,24.01765571,72.26287396,3.719470329,0,0,0,0,0,0,0,0,1883.15
0,0,50.08067013,0,12.97077949,36.94855038,0,0,0,0,0,0,0,0,0,0,0,1693.15
0,0,44.49965334,0,0,44.38987751,0,0,11.11046915,0,0,0,0,0,0,0,0,1262.15
0,0,50.06076694,0,9.909809064,40.02942399,0,0,0,0,0,0,0,0,0,0,0,1393.15
0,0,0,0,0,49.94975025,0,50.05024975,0,0,0,0,0,0,0,0,0,1249.15
0,0,41.98438609,0,0,41.90489709,0,0,16.11071682,0,0,0,0,0,0,0,0,1319.15
0,0,0,0,0,0,19.84998564,59.63967844,20.51033592,0,0,0,0,0,0,0,0,2023.15
0,0,50.04050041,0,0,49.95949959,0,0,0,0,0,0,0,0,0,0,0,1362.15
0,0,0,0,0,0,18.35796558,55.14328337,26.49875104,0,0,0,0,0,0,0,0,1973.15
0,0,46.18959923,0,0,46.13113508,0,0,7.67926569,0,0,0,0,0,0,0,0,1304.15
0,0,50.02974803,0,10.7993375,39.17091447,0,0,0,0,0,0,0,0,0,0,0,1498.15
0,0,50.02950699,0,9.499657081,40.47083593,0,0,0,0,0,0,0,0,0,0,0,1343.15
0,0,40.00979912,0,0,39.96920277,0,0,20.02099811,0,0,0,0,0,0,0,0,1432.15
0,0,50.01999508,0,3.809831426,46.1701735,0,0,0,0,0,0,0,0,0,0,0,1308.15
0,0,50.019992,0,16.60002666,33.37998134,0,0,0,0,0,0,0,0,0,0,0,1878.15
0,0,0,1.898913416,0,49.03489291,0,49.06619368,0,0,0,0,0,0,0,0,0,1253.15
0,0,0,20.01063949,0,39.97928099,0,40.01007952,0,0,0,0,0,0,0,0,0,1743.15
0,0,0,0,0,33.3400008,0,33.3600032,0,0,0,33.299996,0,0,0,0,0,1598.15
0,0,10.36060361,0,0,49.98949989,0,39.6498965,0,0,0,0,0,0,0,0,0,1175.15
0,0,50.01034093,0,9.090475206,40.89918386,0,0,0,0,0,0,0,0,0,0,0,1268.15
0,0,50.01025835,0,7.820021148,42.1697205,0,0,0,0,0,0,0,0,0,0,0,1243.15
0,0,50.01050011,0,0,49.98949989,0,0,0,0,0,0,0,0,0,0,0,1362.15
0,0,0,5.590802703,0,47.19944651,0,47.20975078,0,0,0,0,0,0,0,0,0,1493.15
0,0,0,33.34266629,0,33.32400037,0,33.33333333,0,0,0,0,0,0,0,0,0,1813.15
0,0,57.26530881,0,0,35.47431805,7.260373137,0,0,0,0,0,0,0,0,0,0,1306.15
0,0,57.98619179,0,0,34.03259535,7.981212866,0,0,0,0,0,0,0,0,0,0,1311.15
0,0,0,0,0,0,0,0,0,0,0,0,0,0,0,0,100,2193.15
0,0,0,0,0,0,0,0,0,0,100,0,0,0,0,0,0,1653.15
0,0,0,0,0,0,0,0,100,0,0,0,0,0,0,0,0,2843.15
0,0,0,0,0,0,0,49.99925,0,50.00075,0,0,0,0,0,0,0,1099.15
0,0,0,0,0,0,25,75,0,0,0,0,0,0,0,0,0,1755.15
0,0,0,0,0,33.33333333,0,33.33333333,33.33333333,0,0,0,0,0,0,0,0,1898.15
0,0,0,0,0,50.00075,0,49.99925,0,0,0,0,0,0,0,0,0,1246.15
0,0,0,100,0,0,0,0,0,0,0,0,0,0,0,0,0,3073.15
0,0,2.500449991,0,0,0,0,47.49955001,0,50,0,0,0,0,0,0,0,1090.15
0,0,4.999475003,0,0,0,0,44.999775,0,50.00075,0,0,0,0,0,0,0,1083.15
0,0,7.5,0,0,0,25,67.5,0,0,0,0,0,0,0,0,0,1569.15
0,0,7.4999625,0,0,0,0,42.4992875,0,50.00075,0,0,0,0,0,0,0,1067.15
0,0,10.00029999,0,0,0,0,39.99970001,0,50,0,0,0,0,0,0,0,1081.15
0,0,15,0,0,0,25,60,0,0,0,0,0,0,0,0,0,1529.15
0,0,12.4994375,0,0,0,0,37.4998125,0,50.00075,0,0,0,0,0,0,0,1110.15
0,0,14.999925,0,0,0,0,34.999325,0,50.00075,0,0,0,0,0,0,0,1128.15
0,0,22.5,0,0,0,25,52.5,0,0,0,0,0,0,0,0,0,1545.15
0,0,17.50015,0,0,0,0,32.49985,0,50,0,0,0,0,0,0,0,1143.15
0,0,26.25,0,0,0,25,48.75,0,0,0,0,0,0,0,0,0,1509.15
0,0,19.9994,0,0,0,0,29.99985,0,50.00075,0,0,0,0,0,0,0,1151.15
0,0,22.4998875,0,0,0,0,27.4993625,0,50.00075,0,0,0,0,0,0,0,1165.15
0,0,30,0,0,0,25,45,0,0,0,0,0,0,0,0,0,1529.15
0,0,25,0,0,0,0,25,0,50,0,0,0,0,0,0,0,1173.15
0,0,33.75,0,0,0,25,41.25,0,0,0,0,0,0,0,0,0,1545.15
0,0,27.4993625,0,0,0,0,22.4998875,0,50.00075,0,0,0,0,0,0,0,1170.15
0,0,37.5,0,0,0,25,37.5,0,0,0,0,0,0,0,0,0,1565.15
0,0,29.99985,0,0,0,0,19.9994,0,50.00075,0,0,0,0,0,0,0,1169.15
0,0,32.49985,0,0,0,0,17.50015,0,50,0,0,0,0,0,0,0,1167.15
0,0,45,0,0,0,25,30,0,0,0,0,0,0,0,0,0,1601.15
0,0,37.4998125,0,0,0,0,12.4994375,0,50.00075,0,0,0,0,0,0,0,1186.15
0,0,50,0,50,0,0,0,0,0,0,0,0,0,0,0,0,1841.15
0,0,52.5,0,0,0,25,22.5,0,0,0,0,0,0,0,0,0,1649.15
0,0,39.99970001,0,0,0,0,10.00029999,0,50,0,0,0,0,0,0,0,1213.15
0,0,42.4992875,0,0,0,0,7.4999625,0,50.00075,0,0,0,0,0,0,0,1244.15
0,0,44.999775,0,0,0,0,4.999475003,0,50.00075,0,0,0,0,0,0,0,1265.15
0,0,60,0,0,0,25,15,0,0,0,0,0,0,0,0,0,1701.15
0,0,47.49955001,0,0,0,0,2.500449991,0,50,0,0,0,0,0,0,0,1285.15
0,0,49.99925,0,0,0,0,0,0,50.00075,0,0,0,0,0,0,0,1294.15
0,0,49.99925,0,0,48.2997585,0,0,0,0,0,0,0,0,1.700991495,0,0,1347.15
0,0,49.99925,0,0,50.00075,0,0,0,0,0,0,0,0,0,0,0,1361.15
0,0,53.27092563,0,0,43.45893145,3.270142922,0,0,0,0,0,0,0,0,0,0,1338.15
0,0,55.74935401,0,0,38.50129199,5.749354005,0,0,0,0,0,0,0,0,0,0,1324.15
0,0,58.68117155,0,0,32.63933054,8.679497908,0,0,0,0,0,0,0,0,0,0,1413.15
0,0,61.23941427,0,0,27.52030908,11.24027665,0,0,0,0,0,0,0,0,0,0,1511.15
0,0,63.77097204,0,0,22.45894363,13.77008433,0,0,0,0,0,0,0,0,0,0,1548.15
0,0,65.27995955,0,0,19.43917809,15.28086236,0,0,0,0,0,0,0,0,0,0,1581.15
0,0,71.42967349,0,0,7.139688723,21.43063779,0,0,0,0,0,0,0,0,0,0,1732.15
0,0,75,0,0,0,25,0,0,0,0,0,0,0,0,0,0,1856.15
0,0,67.10388151,0,0,15.78763149,17.108487,0,0,0,0,0,0,0,0,0,0,1616.15
0,0,57.62328133,0,0,34.74682708,7.629891592,0,0,0,0,0,0,0,0,0,0,1306.15
0,0,45.45428098,0,0,45.4746458,0,0,9.071073226,0,0,0,0,0,0,0,0,1285.15
0,0,49.98016345,0,8.689994446,41.3298421,0,0,0,0,0,0,0,0,0,0,0,1263.15
0,0,49.97042004,0,14.32984947,35.69973049,0,0,0,0,0,0,0,0,0,0,0,1783.15
0,0,49.9501385,0,8.289671547,41.76018995,0,0,0,0,0,0,0,0,0,0,0,1253.15
0,0,0,0,0,0,25.05052526,74.94947474,0,0,0,0,0,0,0,0,0,1855.15
0,0,49.92056029,0,12.12022956,37.95921014,0,0,0,0,0,0,0,0,0,0,0,1613.15
0,0,49.8192509,0,0,50.1807491,0,0,0,0,0,0,0,0,0,0,0,1359.15
0,0,47.57950112,0,0,47.96961816,0,0,4.450880719,0,0,0,0,0,0,0,0,1338.15
0,0,59.45605867,0,0,0,20.0122234,0,20.53171793,0,0,0,0,0,0,0,0,2078.15
0,0,48.27115019,0,0,48.77911122,0,0,0,0,0,0,2.949738593,0,0,0,0,1353.15
0,0,0,0,0,50.3007485,0,49.6992515,0,0,0,0,0,0,0,0,0,1230.15
0,0,49.6992515,0,0,50.3007485,0,0,0,0,0,0,0,0,0,0,0,1359.65
0,0,49.6504965,0,0,49.6504965,0,0,0,0,0,0,0,0,0.69900699,0,0,1357.15
0,0,42.40928795,0,0,50.39074805,0,7.199964,0,0,0,0,0,0,0,0,0,1282.15
0,0,0,0,0,33.62907308,0,32.80046892,33.570458,0,0,0,0,0,0,0,0,1903.15
0,0,49.500495,0,0,50.499505,0,0,0,0,0,0,0,0,0,0,0,1370.15
0,0,49.33928133,0,3.300527349,47.36019132,0,0,0,0,0,0,0,0,0,0,0,1328.15
0,0,0,0,0,50.6997465,0,49.3002535,0,0,0,0,0,0,0,0,0,1185.15
0,0,49.3002535,0,0,50.6997465,0,0,0,0,0,0,0,0,0,0,0,1363.15
0,0,0,0,0,0,25.47979341,74.52020659,0,0,0,0,0,0,0,0,0,1793.15
0,0,49.000255,0,0,50.999745,0,0,0,0,0,0,0,0,0,0,0,1333.15
0,0,0,0,0,47.59936081,0,45.60994561,6.790693583,0,0,0,0,0,0,0,0,1223.15
0,0,48.9192554,0,0,51.0807446,0,0,0,0,0,0,0,0,0,0,0,1357.15
0,0,48.900489,0,0,51.099511,0,0,0,0,0,0,0,0,0,0,0,1368.15
0,0,0,0,0,33.33024573,0,31.32021543,35.34953884,0,0,0,0,0,0,0,0,1900.15
0,0,44.71494877,0,0,47.19619348,0,0,0,0,0,0,8.088857752,0,0,0,0,1308.15
0,0,47.22915182,0,0,49.75944405,0,0,0,0,0,0,3.011404134,0,0,0,0,1353.15
0,0,47.23038997,0,0,49.77872821,0,0,0,0,0,0,0,0,0,0,2.99088182,1271.15
0,0,48.58969537,0,6.700513978,44.70979065,0,0,0,0,0,0,0,0,0,0,0,1278.15
0,0,70.47103917,0,0,7.249450357,22.27951048,0,0,0,0,0,0,0,0,0,0,1710.15
0,0,60.08930042,0,0,0,21.1795707,0,18.73112888,0,0,0,0,0,0,0,0,2016.15
0,0,48.53990021,0,3.050292326,48.40980746,0,0,0,0,0,0,0,0,0,0,0,1333.15
0,0,47.999192,0,52.000808,0,0,0,0,0,0,0,0,0,0,0,0,1847.15
0,0,0,0,0,51.5007425,0,48.4992575,0,0,0,0,0,0,0,0,0,1130.15
0,0,48.4992575,0,0,48.5007575,0,0,0,0,0,0,0,0,2.999985,0,0,1370.15
0,0,48.400258,0,0,51.599742,0,0,0,0,0,0,0,0,0,0,0,1355.15
0,0,48.23934172,0,8.550409843,43.21024844,0,0,0,0,0,0,0,0,0,0,0,1253.15
0,0,46.37541651,0,0,49.81562384,0,0,0,0,0,0,3.808959645,0,0,0,0,1174.15
0,0,73.81000567,0,0,0,26.18999433,0,0,0,0,0,0,0,0,0,0,1741.15
0,0,48.2202589,0,0,51.7797411,0,0,0,0,0,0,0,0,0,0,0,1349.15
0,0,0,0,0,51.800741,0,48.199259,0,0,0,0,0,0,0,0,0,1110.15
0,0,0,0,0,33.33333333,0,30.1322584,36.53440826,0,0,0,0,0,0,0,0,1871.15
0,0,48.0493567,0,9.630303611,42.32033969,0,0,0,0,0,0,0,0,0,0,0,1238.15
0,0,48.049507,0,9.289730642,42.66076236,0,0,0,0,0,0,0,0,0,0,0,1238.15
0,0,48.1002595,0,0,51.8997405,0,0,0,0,0,0,0,0,0,0,0,1365.15
0,0,47.94966335,0,10.30939404,41.74094261,0,0,0,0,0,0,0,0,0,0,0,1253.15
0,0,47.95072788,0,9.969604863,42.07966725,0,0,0,0,0,0,0,0,0,0,0,1243.15
0,0,0,0,0,0,26.32944228,73.67055772,0,0,0,0,0,0,0,0,0,1648.15
0,0,47.98015592,0,0,47.94934213,0,0,0,0,4.070501957,0,0,0,0,0,0,1323.15
0,0,47.75474124,0,10.72163292,41.52362584,0,0,0,0,0,0,0,0,0,0,0,1318.15
0,0,73.53018772,0,0,0,26.46981228,0,0,0,0,0,0,0,0,0,0,1701.15
0,0,47.64995812,0,11.07048515,41.27955673,0,0,0,0,0,0,0,0,0,0,0,1358.15
0,0,56.09401893,0,0,0,20.49806368,0,23.40791738,0,0,0,0,0,0,0,0,2040.15
0,0,0,0,0,33.32939307,0,29.35103826,37.31956867,0,0,0,0,0,0,0,0,1923.15
0,0,18.93168932,0,0,52.27552276,0,28.79278793,0,0,0,0,0,0,0,0,0,1053.15
0,0,0,0,0,46.40092266,0,41.93036834,11.668709,0,0,0,0,0,0,0,0,1338.15
0,0,0,0,0,52.400738,0,47.599262,0,0,0,0,0,0,0,0,0,1067.15
0,0,47.36005192,0,12.26026286,40.37968522,0,0,0,0,0,0,0,0,0,0,0,1488.15
0,0,44.97000427,0,0,49.82975399,0,0,5.200241735,0,0,0,0,0,0,0,0,1250.15
0,0,47.5002625,0,0,0,0,0,0,52.4997375,0,0,0,0,0,0,0,1296.15
0,0,37.86015731,0,0,42.55008903,0,0,19.58975366,0,0,0,0,0,0,0,0,1440.15
0,0,47.20980322,0,13.16940247,39.62079431,0,0,0,0,0,0,0,0,0,0,0,1573.15
0,0,60.73930541,0,0,0,22.38038456,0,16.88031003,0,0,0,0,0,0,0,0,1965.15
0,0,47.400474,0,0,52.599526,0,0,0,0,0,0,0,0,0,0,0,1362.15
0,0,47.2992635,0,0,52.7007365,0,0,0,0,0,0,0,0,0,0,0,1344.15
0,0,46.94038301,0,14.09934525,38.96027175,0,0,0,0,0,0,0,0,0,0,0,1648.15
0,0,44.24889359,5.931219032,0,49.81988737,0,0,0,0,0,0,0,0,0,0,0,1195.15
0,0,0,0,0,49.86108865,0,44.12970939,6.009201958,0,0,0,0,0,0,0,0,1238.15
0,0,45.999592,0,54.000408,0,0,0,0,0,0,0,0,0,0,0,0,1836.15
0,0,46.999694,0,0,50,0,0,0,0,0,0,0,3.000305998,0,0,0,1481.15
0,0,73.0002652,0,0,0,26.9997348,0,0,0,0,0,0,0,0,0,0,1591.15
0,0,43.94853945,0,0,49.78044088,0,0,0,0,0,0,0,0,0,0,6.271019665,1261.15
0,0,46.87915007,0,6.240137489,46.88071244,0,0,0,0,0,0,0,0,0,0,0,1293.15
0,0,46.999265,0,0,53.000735,0,0,0,0,0,0,0,0,0,0,0,1293.15
0,0,46.64042779,0,16.07047961,37.2890926,0,0,0,0,0,0,0,0,0,0,0,1763.15
0,0,72.73061976,0,0,0,27.26938024,0,0,0,0,0,0,0,0,0,0,1635.15
0,0,0,0,0,33.33289873,0,27.42278257,39.2443187,0,0,0,0,0,0,0,0,1943.15
0,0,37.08010155,0,0,43.44081799,0,0,19.47908047,0,0,0,0,0,0,0,0,1388.15
0,0,46.5304653,0,0,53.4695347,0,0,0,0,0,0,0,0,0,0,0,1337.15
0,0,46.500465,0,0,53.499535,0,0,0,0,0,0,0,0,0,0,0,1352.15
0,0,46.31476111,0,5.070789461,48.61444942,0,0,0,0,0,0,0,0,0,0,0,1308.15
0,0,0,0,0,0,0,0,0,5,0,0,0,0,0,0,95,2170.15
0,0,45,0,55,0,0,0,0,0,0,0,0,0,0,0,0,1800.15
0,0,72.49953875,0,0,0,27.50046125,0,0,0,0,0,0,0,0,0,0,1545.15
0,0,46.01988851,0,10.64950921,43.33060228,0,0,0,0,0,0,0,0,0,0,0,1233.15
0,0,61.40037951,0,0,0,23.62049336,0,14.97912713,0,0,0,0,0,0,0,0,1918.15
0,0,63.39076396,0,0,18.57998735,18.02924869,0,0,0,0,0,0,0,0,0,0,1520.15
0,0,45.90926653,0,10.99072703,43.10000644,0,0,0,0,0,0,0,0,0,0,0,1233.15
0,0,0,0,0,0,0,0,0,0,100,0,0,0,0,0,0,1653.15
0,0,42.31994156,0,0,49.86121256,0,0,0,0,0,0,7.818845873,0,0,0,0,1158.15
0,0,45.79467901,0,11.34057211,42.86474887,0,0,0,0,0,0,0,0,0,0,0,1253.15
0,0,45.65020713,0,0,45.62957319,0,0,0,0,8.720219672,0,0,0,0,0,0,1275.15
0,0,29.66986042,0,0,37.22010195,0,0,33.11003763,0,0,0,0,0,0,0,0,1725.15
0,0,61.87905366,0,0,20.99056604,17.13038031,0,0,0,0,0,0,0,0,0,0,1487.15
0,0,52.72060796,0,0,0,20.97988377,0,26.29950827,0,0,0,0,0,0,0,0,2003.15
0,0,45.31923546,0,12.67019113,42.0105734,0,0,0,0,0,0,0,0,0,0,0,1393.15
0,0,0,0,0,50.07510683,0,41.59459814,8.330295031,0,0,0,0,0,0,0,0,1275.15
0,0,44.0001648,0,55.9998352,0,0,0,0,0,0,0,0,0,0,0,0,1754.15
0,0,61.49463314,0,0,21.6071166,16.89825026,0,0,0,0,0,0,0,0,0,0,1469.15
0,0,0,0,0,0,28.03973292,71.96026708,0,0,0,0,0,0,0,0,0,1609.15
0,0,32.41004789,0,0,40.48083614,0,0,27.10911597,0,0,0,0,0,0,0,0,1585.15
0,0,42.88869583,0,0,51.61014828,0,0,0,0,0,0,5.501155891,0,0,0,0,1323.15
0,0,45.26947254,0,9.550400459,45.180127,0,0,0,0,0,0,0,0,0,0,0,1253.15
0,0,37.43023091,0,0,45.89035274,0,0,16.67941635,0,0,0,0,0,0,0,0,1401.15
0,0,45.4992725,0,0,54.5007275,0,0,0,0,0,0,0,0,0,0,0,1339.15
0,0,31.5098973,0,0,39.83068094,0,0,28.65942176,0,0,0,0,0,0,0,0,1594.15
0,0,45.400273,0,0,54.599727,0,0,0,0,0,0,0,0,0,0,0,1314.15
0,0,71.74011813,0,0,0,28.25988187,0,0,0,0,0,0,0,0,0,0,1561.15
0,0,19.54069541,0,0,54.8195482,0,25.6397564,0,0,0,0,0,0,0,0,0,1027.15
0,0,44.90969709,0,8.009543824,47.08075908,0,0,0,0,0,0,0,0,0,0,0,1278.15
0,0,45.1504515,0,0,54.8495485,0,0,0,0,0,0,0,0,0,0,0,1304.15
0,0,40.3496047,0,0,49.78022775,0,0,0,0,0,0,0,0,0,0,9.870167549,1220.15
0,0,62.09122536,0,0,0,24.88983378,0,13.01894086,0,0,0,0,0,0,0,0,1860.15
0,0,0,0,0,46.81111206,0,37.53021127,15.65867668,0,0,0,0,0,0,0,0,1425.15
0,0,59.94032349,0,0,24.08893255,15.97074396,0,0,0,0,0,0,0,0,0,0,1440.15
0,0,0,0,0,54.99955,0,45.00045,0,0,0,0,0,0,0,0,0,1105.15
0,0,45.00045,0,0,0,0,0,0,54.99955,0,0,0,0,0,0,0,1300.15
0,0,45.00045,0,0,39.99939999,0,0,0,15.00015,0,0,0,0,0,0,0,1278.15
0,0,45.00045,0,0,54.99955,0,0,0,0,0,0,0,0,0,0,0,1289.15
0,0,44.9404494,0,0,55.0595506,0,0,0,0,0,0,0,0,0,0,0,1313.15
0,0,43.0002691,0,56.9997309,0,0,0,0,0,0,0,0,0,0,0,0,1795.15
0,0,39.78014975,0,0,49.87906788,0,0,10.34078237,0,0,0,0,0,0,0,0,1199.15
0,0,43.48000774,0,0,54.13014687,0,0,0,0,0,0,2.389845389,0,0,0,0,1325.15
0,0,44.15443791,0,11.61193354,44.23362855,0,0,0,0,0,0,0,0,0,0,0,1218.15
0,0,44.5002775,0,0,55.4997225,0,0,0,0,0,0,0,0,0,0,0,1327.15
0,0,0,0,0,55.1395996,0,44.10928569,0.751114702,0,0,0,0,0,0,0,0,1059.15
0,0,58.36108661,0,0,26.62874219,15.0101712,0,0,0,0,0,0,0,0,0,0,1363.15
0,0,0,0,0,50.14982412,0,39.36103994,10.48913594,0,0,0,0,0,0,0,0,1320.15
0,0,44.11037826,0,7.409447951,48.48017378,0,0,0,0,0,0,0,0,0,0,0,1278.15
0,0,43.92053109,0,12.30988979,43.76957912,0,0,0,0,0,0,0,0,0,0,0,1248.15
0,0,0,0,0,0,28.91017914,71.08982086,0,0,0,0,0,0,0,0,0,1534.15
0,0,41.9992928,0,58.0007072,0,0,0,0,0,0,0,0,0,0,0,0,1806.15
0,0,43.9995008,0,0,50.00077999,0,0,0,0,0,0,0,5.999719202,0,0,0,1609.15
0,0,71.0006864,0,0,0,28.9993136,0,0,0,0,0,0,0,0,0,0,1380.15
0,0,44.2204422,0,0,55.7795578,0,0,0,0,0,0,0,0,0,0,0,1274.15
0,0,43.77390771,0,11.40145585,44.82463644,0,0,0,0,0,0,0,0,0,0,0,1223.15
0,0,12.72893636,0,0,55.81472093,0,31.45634272,0,0,0,0,0,0,0,0,0,975.15
0,0,43.60545031,0,0,55.20528297,0,0,0,0,0,0,1.189266718,0,0,0,0,1313.15
0,0,44.0000616,0,0,52.00049281,0,0,0,0,0,0,0,3.999445591,0,0,0,1534.15
0,0,44.1304413,0,0,55.8695587,0,0,0,0,0,0,0,0,0,0,0,1308.15
0,0,28.22012176,0,0,38.7909858,0,0,32.98889245,0,0,0,0,0,0,0,0,1621.15
0,0,70.83003458,0,0,0,29.16996542,0,0,0,0,0,0,0,0,0,0,1492.15
0,0,43.46940106,0,13.02044276,43.51015617,0,0,0,0,0,0,0,0,0,0,0,1323.15
0,0,0,0,0,0,24.97261564,59.4845975,15.54278686,0,0,0,0,0,0,0,0,2023.15
0,0,62.7955973,0,0,0,26.20158702,0,11.00281568,0,0,0,0,0,0,0,0,1745.15
0,0,0,0,0,56.09071955,0,43.90928045,0,0,0,0,0,0,0,0,0,1069.15
0,0,43.40873003,0,12.03052594,44.56074403,0,0,0,0,0,0,0,0,0,0,0,1223.15
0,0,56.72970759,0,0,29.23033088,14.03996153,0,0,0,0,0,0,0,0,0,0,1328.15
0,0,38.03936248,0,0,49.91001627,0,0,0,0,0,0,12.05062125,0,0,0,0,1184.15
0,0,0,21.84887974,0,44.81036953,0,33.34075073,0,0,0,0,0,0,0,0,0,1723.15
0,0,0,0,0,50.02088645,0,38.06951587,11.90959768,0,0,0,0,0,0,0,0,1352.15
0,0,0,0,0,54.51067048,0,42.09909683,3.390232689,0,0,0,0,0,0,0,0,1225.15
0,0,28.43965355,0,0,39.70986512,0,0,31.85048132,0,0,0,0,0,0,0,0,1652.15
0,0,49.31956409,0,0,0,21.47965827,0,29.20077764,0,0,0,0,0,0,0,0,1975.15
0,0,43.50390685,0,0,53.28634901,0,0,0,0,3.20974414,0,0,0,0,0,0,1278.15
0,0,0,0,0,44.09890672,0,32.32989178,0,0,0,23.5712015,0,0,0,0,0,1563.15
0,0,43.600282,0,0,56.399718,0,0,0,0,0,0,0,0,0,0,0,1314.15
0,0,42.97433878,0,0,42.95464987,0,0,0,0,14.07101135,0,0,0,0,0,0,1208.15
0,0,33.22102801,0,0,45.2191346,0,0,21.55983739,0,0,0,0,0,0,0,0,1422.15
0,0,0,27.35972518,0,42.19968373,0,30.44059109,0,0,0,0,0,0,0,0,0,1638.15
0,0,42.83977392,0,14.30073607,42.85949001,0,0,0,0,0,0,0,0,0,0,0,1448.15
0,0,42.95062463,0,10.78026271,46.26911266,0,0,0,0,0,0,0,0,0,0,0,1233.15
0,0,70.40957202,0,0,0,29.59042798,0,0,0,0,0,0,0,0,0,0,1452.15
0,0,42.77445241,0,14.4412287,42.78431888,0,0,0,0,0,0,0,0,0,0,0,1448.15
0,0,0,0,6.462457237,10.97114833,0,0,0,0,82.56639443,0,0,0,0,0,0,1588.15
0,0,40.14016362,0,0,53.08917104,0,0,0,0,0,0,6.770665337,0,0,0,0,1275.15
0,0,0,0,0,56.33381226,0,42.99568966,0.670498084,0,0,0,0,0,0,0,0,1053.15
0,0,29.76732182,0,0,41.89565477,0,0,28.3370234,0,0,0,0,0,0,0,0,1507.15
0,0,0,0,0,53.26469553,0,40.0563182,6.678986272,0,0,0,0,0,0,0,0,1262.15
0,0,0,0,0,49.96055368,0,36.92031844,13.11912788,0,0,0,0,0,0,0,0,1361.15
0,0,0,0,0,0,29.78999874,70.21000126,0,0,0,0,0,0,0,0,0,1454.15
0,0,0,0,0,49.71008891,0,36.62042406,13.66948704,0,0,0,0,0,0,0,0,1367.15
0,0,70.19911968,0,0,0,29.80088032,0,0,0,0,0,0,0,0,0,0,1283.15
0,0,15.64192179,0,0,56.88571557,0,27.47236264,0,0,0,0,0,0,0,0,0,955.15
0,0,42.42108914,0,15.16938374,42.40952711,0,0,0,0,0,0,0,0,0,0,0,1508.15
0,0,54.65032571,0,0,32.5601812,12.78949309,0,0,0,0,0,0,0,0,0,0,1331.15
0,0,43.000285,0,0,56.999715,0,0,0,0,0,0,0,0,0,0,0,1248.15
0,0,42.45109135,0,11.67987065,45.869038,0,0,0,0,0,0,0,0,0,0,0,1213.15
0,0,36.37612316,0,0,49.78538316,0,0,0,0,0,0,0,0,0,0,13.83849368,1176.15
0,0,0,0,8.595663778,8.595663778,0,0,17.19132756,0,65.61734489,0,0,0,0,0,0,1553.15
0,0,42.9402853,0,0,57.0597147,0,0,0,0,0,0,0,0,0,0,0,1284.15
0,0,0,0,0,57.099571,0,42.900429,0,0,0,0,0,0,0,0,0,1056.15
0,0,54.2245877,0,0,33.23645786,12.53895445,0,0,0,0,0,0,0,0,0,0,1341.15
0,0,41.86936769,0,0,56.03932375,0,0,0,0,0,0,2.091308557,0,0,0,0,1295.15
0,0,0,0,0,0,0,0,0,10.00021,0,0,0,0,0,0,89.99979,2127.15
0,0,0,0,0,10.00021,0,0,0,0,0,0,89.99979,0,0,0,0,2612.15
0,0,40.00084,0,59.99916,0,0,0,0,0,0,0,0,0,0,0,0,1819.15
0,0,69.99937,0,0,0,30.00063,0,0,0,0,0,0,0,0,0,0,1319.65
0,0,63.52126806,0,0,0,27.55016051,0,8.928571429,0,0,0,0,0,0,0,0,1657.15
0,0,41.54390451,0,0,55.76548587,0,0,0,0,0,0,2.690609624,0,0,0,0,1303.15
0,0,0,0,0,57.1797141,0,42.8202859,0,0,0,0,0,0,0,0,0,1093.15
0,0,42.06081922,0,15.89992866,42.03925212,0,0,0,0,0,0,0,0,0,0,0,1568.15
0,0,42.7392863,0,0,57.2607137,0,0,0,0,0,0,0,0,0,0,0,1275.15
0,0,53.79929129,0,0,33.9204357,12.28027301,0,0,0,0,0,0,0,0,0,0,1345.15
0,0,42.08083103,0,12.30968999,45.60947898,0,0,0,0,0,0,0,0,0,0,0,1223.15
0,0,12.300123,0,0,57.3395734,0,30.3603036,0,0,0,0,0,0,0,0,0,966.15
0,0,35.82031976,0,0,49.92927662,0,0,0,0,0,0,14.25040362,0,0,0,0,1178.15
0,0,0,0,0,0,30.23045354,69.76954646,0,0,0,0,0,0,0,0,0,1358.15
0,0,41.7042974,0,16.63139653,41.66430607,0,0,0,0,0,0,0,0,0,0,0,1640.15
0,0,2.029489853,0,0,57.47071265,0,40.4997975,0,0,0,0,0,0,0,0,0,1062.15
0,0,42.4992875,0,0,0,0,0,0,57.5007125,0,0,0,0,0,0,0,1298.15
0,0,42.4992875,0,0,57.5007125,0,0,0,0,0,0,0,0,0,0,0,1296.15
0,0,41.74580225,0,14.29862321,43.95557454,0,0,0,0,0,0,0,0,0,0,0,1338.15
0,0,0,0,0,56.53573344,0,41.49430768,1.969958872,0,0,0,0,0,0,0,0,1174.15
0,0,0,0,0,57.5795758,0,42.4204242,0,0,0,0,0,0,0,0,0,1101.15
0,0,41.9996524,0,0,50.00079,0,0,0,0,0,0,0,7.999557599,0,0,0,1648.15
0,0,52.94464689,0,0,35.29411765,11.76123547,0,0,0,0,0,0,0,0,0,0,1369.15
0,0,41.35994638,0,0,56.54874507,0,0,0,0,0,0,2.091308557,0,0,0,0,1283.15
0,0,41.4702197,0,0,41.46019547,0,0,0,0,17.06958483,0,0,0,0,0,0,1171.15
0,0,0,0,0,19.44629436,0,0,0,0,80.55370564,0,0,0,0,0,0,1588.15
0,0,69.60984761,0,0,0,30.39015239,0,0,0,0,0,0,0,0,0,0,1367.15
0,0,41.68988983,0,12.02041478,46.2896954,0,0,0,0,0,0,0,0,0,0,0,1203.15
0,0,34.87922431,0,0,49.47040676,0,0,0,0,0,0,15.65036894,0,0,0,0,1373.15
0,0,0,0,7.841860465,11.29674419,0,0,12.22697674,0,68.6344186,0,0,0,0,0,0,1568.15
0,0,53.0006438,0,0,34.99852099,12.0008352,0,0,0,0,0,0,0,0,0,0,1373.15
0,0,41.7301945,0,9.819245337,48.45056016,0,0,0,0,0,0,0,0,0,0,0,1228.15
0,0,41.89947618,0,0,52.20129708,0,0,0,0,0,0,0,5.89922674,0,0,0,1601.15
0,0,0,0,0,55.78565613,0,40.27385094,3.940492932,0,0,0,0,0,0,0,0,1251.15
0,0,33.30988294,0,0,48.10051778,0,0,0,0,0,0,18.58959928,0,0,0,0,1363.15
0,0,0,0,0,0,30.55989528,69.44010472,0,0,0,0,0,0,0,0,0,1343.15
0,0,0,3.63049019,0,55.9895679,0,40.37994191,0,0,0,0,0,0,0,0,0,1178.15
0,0,69.44010472,0,0,0,30.55989528,0,0,0,0,0,0,0,0,0,0,1324.15
0,0,41.32979247,0,13.9306908,44.73951674,0,0,0,0,0,0,0,0,0,0,0,1298.15
0,0,52.0697506,0,0,36.68977888,11.24047052,0,0,0,0,0,0,0,0,0,0,1356.15
0,0,42.00042,0,0,57.99958,0,0,0,0,0,0,0,0,0,0,0,1217.15
0,0,54.50079211,0,0,31.49931469,13.9998932,0,0,0,0,0,0,0,0,0,0,1372.15
0,0,41.36069813,0,11.59987072,47.03943116,0,0,0,0,0,0,0,0,0,0,0,1213.15
0,0,0,0,0,0,30.66973815,69.33026185,0,0,0,0,0,0,0,0,0,1360.15
0,0,0,0,7.453917483,12.696625,0,0,9.667004543,0,70.18245298,0,0,0,0,0,0,1573.15
0,0,34.62999587,0,0,49.92957045,0,0,15.44043368,0,0,0,0,0,0,0,0,1285.15
0,0,40.85946228,0,0,57.04922917,0,0,0,0,0,0,2.091308557,0,0,0,0,1273.15
0,0,69.22979291,0,0,0,30.77020709,0,0,0,0,0,0,0,0,0,0,1322.15
0,0,0,0,0,58.199709,0,41.800291,0,0,0,0,0,0,0,0,0,1078.15
0,0,40.73400061,0,18.50166818,40.76433121,0,0,0,0,0,0,0,0,0,0,0,1733.15
0,0,0,0,0,0,18.11985092,36.31979861,45.56035046,0,0,0,0,0,0,0,0,2033.15
0,0,40.67965258,0,0,40.67122017,0,0,0,0,18.64912725,0,0,0,0,0,0,1181.15
0,0,64.24948875,0,0,0,28.94887526,0,6.801635992,0,0,0,0,0,0,0,0,1545.15
0,0,0,0,9.611029585,10.44984329,0,0,18.41404424,0,61.52508288,0,0,0,0,0,0,1553.15
0,0,26.80045641,0,0,41.66991073,0,0,31.52963286,0,0,0,0,0,0,0,0,1543.15
0,0,0,0,0,0,30.8804845,69.1195155,0,0,0,0,0,0,0,0,0,1322.15
0,0,0,0,11.46302863,10.80593786,0,0,0,0,77.73103352,0,0,0,0,0,0,1723.15
0,0,2.020459591,0,0,58.3398332,0,39.63970721,0,0,0,0,0,0,0,0,0,1089.15
0,0,0,0,13.4299308,0,0,0,86.5700692,0,0,0,0,0,0,0,0,2263.15
0,0,40.81529121,0,13.64819088,45.53651791,0,0,0,0,0,0,0,0,0,0,0,1278.15
0,0,45.90003557,0,0,0,21.96905016,0,32.13091427,0,0,0,0,0,0,0,0,1965.15
0,0,41.5392923,0,0,58.4607077,0,0,0,0,0,0,0,0,0,0,0,1238.15
0,0,0,0,0,0,18.81074805,37.67954885,43.5097031,0,0,0,0,0,0,0,0,1862.15
0,0,0,31.27897134,0,41.96057882,0,26.76044984,0,0,0,0,0,0,0,0,0,1683.15
0,0,68.999364,0,0,0,31.000636,0,0,0,0,0,0,0,0,0,0,1228.15
0,0,41.5002925,0,0,41.49879251,0,0,0,17.000915,0,0,0,0,0,0,0,1209.15
0,0,41.5002925,0,0,58.4997075,0,0,0,0,0,0,0,0,0,0,0,1270.15
0,0,40.74884867,0,12.16027762,47.09087371,0,0,0,0,0,0,0,0,0,0,0,1208.15
0,0,0,0,10.27955214,10.27775784,0,0,20.5734587,0,58.86923132,0,0,0,0,0,0,1553.15
0,0,0,0,0,0,19.50016829,39.08953214,41.41029956,0,0,0,0,0,0,0,0,1862.15
0,0,40.43983705,0,15.5996423,43.96052065,0,0,0,0,0,0,0,0,0,0,0,1433.15
0,0,41.3404134,0,0,58.6595866,0,0,0,0,0,0,0,0,0,0,0,1228.15
0,0,68.86992698,0,0,0,31.13007302,0,0,0,0,0,0,0,0,0,0,1277.15
0,0,33.52610169,0,0,49.95535145,0,0,0,0,0,0,16.51854687,0,0,0,0,1193.15
0,0,0,0,0,58.7007065,0,41.2992935,0,0,0,0,0,0,0,0,0,1092.15
0,0,40.50620509,0,13.2887002,46.20509471,0,0,0,0,0,0,0,0,0,0,0,1243.15
0,0,0,0,0,0,31.19040034,68.80959966,0,0,0,0,0,0,0,0,0,1346.15
0,0,68.80959966,0,0,0,31.19040034,0,0,0,0,0,0,0,0,0,0,1277.15
0,0,68.80057773,0,0,0,31.19942227,0,0,0,0,0,0,0,0,0,0,1263.15
0,0,0,0,0,58.799706,0,41.200294,0,0,0,0,0,0,0,0,0,1108.15
0,0,0,16.67115273,0,49.98512516,0,33.34372211,0,0,0,0,0,0,0,0,0,1658.15
0,0,33.3295556,0,0,49.99929167,0,0,16.67115273,0,0,0,0,0,0,0,0,1414.15
0,0,40.89918888,0,0,54.60023175,0,0,0,0,0,0,0,4.500579374,0,0,0,1497.15
0,0,68.72901169,0,0,0,31.27098831,0,0,0,0,0,0,0,0,0,0,1238.15
0,0,0,0,0,0,20.22994004,40.51967132,39.25038864,0,0,0,0,0,0,0,0,1882.15
0,0,0,0,0,50.06020939,0,33.27949906,16.66029156,0,0,0,0,0,0,0,0,1405.15
0,0,40.46092894,0,11.04973265,48.4893384,0,0,0,0,0,0,0,0,0,0,0,1198.15
0,0,40.37605066,0,11.94875864,47.6751907,0,0,0,0,0,0,0,0,0,0,0,1198.15
0,0,0,0,9.949519622,11.5833469,0,0,18.24892797,0,60.2182055,0,0,0,0,0,0,1558.15
0,0,39.86647592,0,0,39.8256012,0,0,0,0,20.30792288,0,0,0,0,0,0,1221.15
0,0,39.85650499,0,20.41821466,39.72528034,0,0,0,0,0,0,0,0,0,0,0,1843.15
0,0,68.65947808,0,0,0,31.34052192,0,0,0,0,0,0,0,0,0,0,1233.15
0,0,56.0002208,0,0,27.0000736,16.9997056,0,0,0,0,0,0,0,0,0,0,1366.15
0,0,32.99008444,0,0,49.90876558,0,0,0,0,0,0,17.10114998,0,0,0,0,1405.15
0,0,39.96914874,0,17.67072987,42.36012139,0,0,0,0,0,0,0,0,0,0,0,1618.15
0,0,0,0,0,39.66953039,0,23.86022242,36.47024719,0,0,0,0,0,0,0,0,1736.15
0,0,0,0,8.765952418,14.86922956,0,0,0,0,76.36481802,0,0,0,0,0,0,1628.15
0,0,40.999295,0,0,59.000705,0,0,0,0,0,0,0,0,0,0,0,1169.15
0,0,0,0,0,0,20.95963099,42.01116737,37.02920164,0,0,0,0,0,0,0,0,1895.15
0,0,28.44041713,0,0,44.90002323,0,0,26.65955964,0,0,0,0,0,0,0,0,1482.15
0,0,40.9504095,0,0,59.0495905,0,0,0,0,0,0,0,0,0,0,0,1221.15
0,0,0,0,11.86691025,11.59482256,0,0,5.787693862,0,70.75057333,0,0,0,0,0,0,1673.15
0,0,49.39989505,0,0,40.9594908,9.640614155,0,0,0,0,0,0,0,0,0,0,1316.15
0,0,40.09058916,0,12.93013556,46.97927529,0,0,0,0,0,0,0,0,0,0,0,1223.15
0,0,68.52013544,0,0,0,31.47986456,0,0,0,0,0,0,0,0,0,0,1242.15
0,0,0,0,0,59.1395914,0,40.8604086,0,0,0,0,0,0,0,0,0,1174.65
0,0,37.0005112,0,62.9994888,0,0,0,0,0,0,0,0,0,0,0,0,1826.15
0,0,68.49986155,0,0,0,31.50013845,0,0,0,0,0,0,0,0,0,0,1235.15
0,0,0,0,0,0,31.56088828,68.43911172,0,0,0,0,0,0,0,0,0,1357.15
0,0,0,0,9.599664258,12.89686884,0,0,15.88570177,0,61.61776513,0,0,0,0,0,0,1573.15
0,0,48.94029901,0,0,41.68944686,9.370254126,0,0,0,0,0,0,0,0,0,0,1307.15
0,0,40.40969783,0,0,54.86980335,0,0,0,0,4.720498816,0,0,0,0,0,0,1211.15
0,0,39.92599085,0,12.29915279,47.77485636,0,0,0,0,0,0,0,0,0,0,0,1203.15
0,0,1.88999055,0,0,59.33070335,0,38.7793061,0,0,0,0,0,0,0,0,0,1138.15
0,0,65.03824431,0,0,0,30.35993414,0,4.601821554,0,0,0,0,0,0,0,0,1472.15
0,0,59.0000576,0,0,19.99884799,21.00109441,0,0,0,0,0,0,0,0,0,0,1322.15
0,0,0,0,0,0,22.4999553,45.09109764,32.40894706,0,0,0,0,0,0,0,0,1900.15
0,0,39.76381475,0,0,58.45584946,0,0,0,0,0,0,1.780335789,0,0,0,0,1230.15
0,0,37.93951389,0,0,48.94966488,2.599973011,0,10.51084821,0,0,0,0,0,0,0,0,1113.15
0,0,11.33844331,0,0,59.41470293,0,29.24685377,0,0,0,0,0,0,0,0,0,1058.15
0,0,0,0,0,50.50055932,0,32.69990513,16.79953555,0,0,0,0,0,0,0,0,1408.15
0,0,23.04934267,0,0,0,31.70991975,45.24073758,0,0,0,0,0,0,0,0,0,1210.15
0,0,0,0,8.54085241,14.91159501,0,0,10.69793412,0,65.84961846,0,0,0,0,0,0,1573.15
0,0,39.5990636,0,14.86036467,45.54057173,0,0,0,0,0,0,0,0,0,0,0,1333.15
0,0,58.00114003,0,0,21.99885997,20,0,0,0,0,0,0,0,0,0,0,1338.15
0,0,31.96962653,0,0,49.78938619,0,0,0,0,0,0,0,0,0,0,18.24098728,1188.15
0,0,44.19001261,0,0,0,22.22024835,0,33.58973903,0,0,0,0,0,0,0,0,1953.15
0,0,6.14996925,0,0,59.48970255,0,34.3603282,0,0,0,0,0,0,0,0,0,1116.15
0,0,39.74984648,0,11.59949581,48.6506577,0,0,0,0,0,0,0,0,0,0,0,1193.15
0,0,0,0,0,59.5197024,0,40.4802976,0,0,0,0,0,0,0,0,0,1193.15
0,0,39.36984196,0,0,43.56978182,0,0,0,0,17.06037622,0,0,0,0,0,0,1136.15
0,0,0,0,0,0,31.82002692,68.17997308,0,0,0,0,0,0,0,0,0,1363.15
0,0,68.17997308,0,0,0,31.82002692,0,0,0,0,0,0,0,0,0,0,1251.15
0,0,0,0,0,0,23.29931355,46.70032325,30.0003632,0,0,0,0,0,0,0,0,1905.15
0,0,4.32904329,0,0,59.58359584,0,36.08736087,0,0,0,0,0,0,0,0,0,1133.15
0,0,22.95060431,0,0,39.78980557,0,0,37.25959012,0,0,0,0,0,0,0,0,1723.15
0,0,53.77890822,0,0,0,31.87064506,14.35044671,0,0,0,0,0,0,0,0,0,1179.15
0,0,0,0,0,0,23.71050994,47.51985943,28.76963063,0,0,0,0,0,0,0,0,1913.15
0,0,39.99938,0,0,55.00031,0,0,0,0,0,0,0,5.000310001,0,0,0,1529.15
0,0,30.3793481,0,0,59.69070155,0,9.92995035,0,0,0,0,0,0,0,0,0,1120.15
0,0,0,0,0,59.6997015,0,40.3002985,0,0,0,0,0,0,0,0,0,1155.15
0,0,0,0,0,17.8830127,0,0,0,0,82.1169873,0,0,0,0,0,0,1588.15
0,0,17.100171,0,0,59.7395974,0,23.1602316,0,0,0,0,0,0,0,0,0,988.15
0,0,24.6598767,0,0,59.75070125,0,15.58942205,0,0,0,0,0,0,0,0,0,1061.15
0,0,0,0,0,0,24.1301059,48.33954467,27.53034943,0,0,0,0,0,0,0,0,1913.15
0,0,0,21.33950093,0,48.43046828,0,30.23003079,0,0,0,0,0,0,0,0,0,1658.15
0,0,39.38946412,0,12.29023986,48.32029602,0,0,0,0,0,0,0,0,0,0,0,1208.15
0,0,35.9990584,0,64.0009416,0,0,0,0,0,0,0,0,0,0,0,0,1846.15
0,0,40.00122001,0,0,57.49927562,0,0,0,0,0,0,0,2.499504369,0,0,0,1441.15
0,0,20.9702097,0,0,59.8895989,0,19.1401914,0,0,0,0,0,0,0,0,0,1002.15
0,0,0,0,0,59.9007005,0,40.0992995,0,0,0,0,0,0,0,0,0,1168.15
0,0,65.41934126,0,0,0,31.09965274,0,3.481005998,0,0,0,0,0,0,0,0,1350.15
0,0,59.99882401,0,0,17.00084279,23.0003332,0,0,0,0,0,0,0,0,0,0,1246.15
0,0,0,0,0,0,24.97797274,50.04405452,24.97797274,0,0,0,0,0,0,0,0,1918.15
0,0,14.59064591,0,0,59.9795998,0,25.4297543,0,0,0,0,0,0,0,0,0,1003.15
0,0,0,0,0,0,32.13061364,67.86938636,0,0,0,0,0,0,0,0,0,1371.15
0,0,67.86938636,0,0,0,32.13061364,0,0,0,0,0,0,0,0,0,0,1261.15
0,0,67.86020399,0,0,0,32.13979601,0,0,0,0,0,0,0,0,0,0,1261.15
0,0,0,0,0,59.9997,0,40.0003,0,0,0,0,0,0,0,0,0,1269.15
0,0,40.0003,0,0,0,0,0,0,59.9997,0,0,0,0,0,0,0,1293.15
0,0,40.0003,0,0,29.99985,0,0,0,29.99985,0,0,0,0,0,0,0,1181.15
0,0,40.0003,0,0,39.99880001,0,0,0,20.0009,0,0,0,0,0,0,0,1179.15
0,0,40.0003,0,0,44.999775,0,0,0,14.999925,0,0,0,0,0,0,0,1198.15
0,0,40.0003,0,0,59.9997,0,0,0,0,0,0,0,0,0,0,0,1206.65
0,0,0,0,0,57.95006959,0,38.20001777,3.849912637,0,0,0,0,0,0,0,0,1209.15
0,0,50.01031411,0,0,0,25.01078293,0,24.97890295,0,0,0,0,0,0,0,0,2031.15
0,0,0,0,0,0,25.27047913,50.62954725,24.09997361,0,0,0,0,0,0,0,0,1905.15
0,0,47.09007044,0,0,44.65055867,8.259370889,0,0,0,0,0,0,0,0,0,0,1285.15
0,0,0,0,11.83212837,11.83212837,0,0,23.66425674,0,52.67148651,0,0,0,0,0,0,1553.15
0,0,39.02689487,0,12.999185,47.97392013,0,0,0,0,0,0,0,0,0,0,0,1223.15
0,0,0,10.60990405,0,21.2198081,0,0,21.2198081,0,46.95047976,0,0,0,0,0,0,1618.15
0,0,39.8803006,0,0,60.1196994,0,0,0,0,0,0,0,0,0,0,0,1195.15
0,0,38.62018955,0,0,42.74005869,0,0,0,0,18.63975176,0,0,0,0,0,0,1133.15
0,0,51.53031139,0,0,0,25.78037321,0,22.6893154,0,0,0,0,0,0,0,0,1939.15
0,0,0,0,0,60.200699,0,39.799301,0,0,0,0,0,0,0,0,0,1183.15
0,0,0,0,0,22.59982725,0,0,22.59982725,0,54.80034549,0,0,0,0,0,0,1578.15
0,0,0,0,8.513387006,17.02677401,0,0,8.511514698,0,65.94832428,0,0,0,0,0,0,1573.15
0,0,0,0,11.52794546,12.69796179,0,0,21.8698956,0,53.90419715,0,0,0,0,0,0,1553.15
0,0,0,0,0,58.81600856,0,38.52283539,2.661156042,0,0,0,0,0,0,0,0,1153.15
0,0,0,0,0,0,26.3299508,52.72908979,20.94095941,0,0,0,0,0,0,0,0,1875.15
0,0,38.77959867,0,14.21064731,47.00975401,0,0,0,0,0,0,0,0,0,0,0,1298.15
0,0,39.7503975,0,0,60.2496025,0,0,0,0,0,0,0,0,0,0,0,1191.15
0,0,38.10988858,0,0,38.06991014,0,0,0,0,23.82020128,0,0,0,0,0,0,1273.15
0,0,0,0,0,55.78899792,0,35.80999315,8.401008938,0,0,0,0,0,0,0,0,1261.15
0,0,63.0000612,0,0,10.000204,26.9997348,0,0,0,0,0,0,0,0,0,0,1183.15
0,0,53.08961127,0,0,0,26.54962863,0,20.3607601,0,0,0,0,0,0,0,0,1874.15
0,0,38.20645757,0,21.10774601,40.68579642,0,0,0,0,0,0,0,0,0,0,0,1838.15
0,0,30.55052949,0,0,49.96984361,0,0,19.4796269,0,0,0,0,0,0,0,0,1363.15
0,0,38.6264827,0,0,47.31514446,0,0,0,0,14.05837284,0,0,0,0,0,0,1143.15
0,0,0,0,0,0,32.45932644,67.54067356,0,0,0,0,0,0,0,0,0,1365.15
0,0,33.30659371,0,0,53.19371428,0,0,0,0,0,0,13.49969202,0,0,0,0,1377.15
0,0,67.54067356,0,0,0,32.45932644,0,0,0,0,0,0,0,0,0,0,1266.15
0,0,0,0,0,0,0,0,0,15.00043,0,0,0,0,0,0,84.99957,2055.15
0,0,34.99957,0,65.00043,0,0,0,0,0,0,0,0,0,0,0,0,1853.15
0,0,46.15486389,0,0,46.15486389,7.690272219,0,0,0,0,0,0,0,0,0,0,1273.15
0,0,65.82805661,0,0,0,31.83035145,0,2.341591943,0,0,0,0,0,0,0,0,1270.15
0,0,37.80993897,0,24.36965998,37.82040105,0,0,0,0,0,0,0,0,0,0,0,1978.15
0,0,54.66857154,0,0,0,27.34994227,0,17.98148619,0,0,0,0,0,0,0,0,1820.15
0,0,61,0,0,14,25,0,0,0,0,0,0,0,0,0,0,1222.15
0,0,21.89003211,0,0,40.24903336,0,0,37.86093453,0,0,0,0,0,0,0,0,1690.15
0,0,36.60012632,0,0,57.18062839,0,0,6.219245289,0,0,0,0,0,0,0,0,1283.15
0,0,42.46988486,0,0,0,22.4705945,0,35.05952064,0,0,0,0,0,0,0,0,1946.15
0,0,63.50040171,0,0,8.499680695,27.9999176,0,0,0,0,0,0,0,0,0,0,1211.15
0,0,38.29093932,0,16.24937656,45.45968412,0,0,0,0,0,0,0,0,0,0,0,1423.15
0,0,0,0,0,0,28.06954936,56.16883761,15.76161304,0,0,0,0,0,0,0,0,1710.15
0,0,38.67968179,0,0,59.8396991,0,0,0,0,0,0,1.480619114,0,0,0,0,1175.15
0,0,56.27866346,0,0,0,28.16017789,0,15.56115865,0,0,0,0,0,0,0,0,1736.15
0,0,1.879518795,0,0,60.66060661,0,37.4598746,0,0,0,0,0,0,0,0,0,1208.15
0,0,0,0,0,60.699607,0,39.300393,0,0,0,0,0,0,0,0,0,1215.15
0,0,37.83972481,0,0,41.87044479,0,0,0,0,20.28983039,0,0,0,0,0,0,1175.15
0,0,49.25434885,0,0,0,25.37282558,0,25.37282558,0,0,0,0,0,0,0,0,1997.15
0,0,65.00063001,0,0,4.998109958,30.00126003,0,0,0,0,0,0,0,0,0,0,1237.15
0,0,39.2803036,0,0,60.7196964,0,0,0,0,0,0,0,0,0,0,0,1177.15
0,0,39.2593037,0,0,60.7406963,0,0,0,0,0,0,0,0,0,0,0,1181.15
0,0,37.71955851,0,0,58.98112984,0,0,3.299311654,0,0,0,0,0,0,0,0,1223.15
0,0,0,0,0,0,32.74004482,67.25995518,0,0,0,0,0,0,0,0,0,1377.15
0,0,0,0,7.266188441,20.55724202,0,0,0,0,72.17656954,0,0,0,0,0,0,1538.15
0,0,57.92950655,0,0,0,28.97885196,0,13.09164149,0,0,0,0,0,0,0,0,1636.15
0,0,67.24067329,0,0,0,32.75932671,0,0,0,0,0,0,0,0,0,0,1268.15
0,0,0,0,11.82145454,13.76154924,0,0,21.68862721,0,52.72836901,0,0,0,0,0,0,1563.15
0,0,0,0,0,54.99038781,0,34.09941749,10.9101947,0,0,0,0,0,0,0,0,1287.15
0,0,0,0,4.346760499,20.97228787,0,0,16.62727798,0,58.05367365,0,0,0,0,0,0,1563.15
0,0,39.1003045,0,0,60.8996955,0,0,0,0,0,0,0,0,0,0,0,1183.15
0,0,0,0,0,0,29.73877551,59.46938776,10.79183673,0,0,0,0,0,0,0,0,1516.15
0,0,37.1703649,0,0,37.1404979,0,0,0,0,25.68913719,0,0,0,0,0,0,1301.15
0,0,59.61090448,0,0,0,29.81975722,0,10.56933829,0,0,0,0,0,0,0,0,1560.15
0,0,0,0,0,60.9596952,0,39.0403048,0,0,0,0,0,0,0,0,0,1243.15
0,0,0,0,0,0,32.91032697,67.08967303,0,0,0,0,0,0,0,0,0,1375.15
0,0,66.23320888,0,0,0,32.58658427,0,1.180206858,0,0,0,0,0,0,0,0,1250.15
0,0,37.97474566,0,13.56112401,48.46413033,0,0,0,0,0,0,0,0,0,0,0,1258.15
0,0,0,0,0,61.0596106,0,38.9403894,0,0,0,0,0,0,0,0,0,1236.15
0,0,47.52109999,0,0,0,25.02002869,0,27.45887131,0,0,0,0,0,0,0,0,1978.15
0,0,29.24756096,0,0,49.89462225,0,0,0,0,0,0,20.8578168,0,0,0,0,1438.15
0,0,61.31420159,0,0,0,30.67783607,0,8.007962345,0,0,0,0,0,0,0,0,1407.15
0,0,67.0000216,0,0,0,32.9999784,0,0,0,0,0,0,0,0,0,0,1248.65
0,0,0,0,0,0,24.97255252,47.30456466,27.72288282,0,0,0,0,0,0,0,0,1909.15
0,0,66.95980985,0,0,0,33.04019015,0,0,0,0,0,0,0,0,0,0,1267.15
0,0,66.94975689,0,0,0,33.05024311,0,0,0,0,0,0,0,0,0,0,1269.15
