Repository: kzzzynobad/High-Specific-Modulus-Glass

# High-Specific-Modulus-Glass
The code and the dataset used for the article on "Interpretable Machine Learning Accelerates Development of High-Specific Modulus Glass"

File: DATASET/YOUNGSMODULUS/CLEAN.csv (part 2 of 22)
Li2O,B2O3,Na2O,MgO,Al2O3,SiO2,P2O5,K2O,CaO,TiO2,Fe2O3,ZnO,SrO,Y2O3,ZrO,SnO2,BaO,YoungModulus
0,0,19.9996865,7.498902753,10.50065835,62.0007524,0,0,0,0,0,0,0,0,0,0,0,72.5
0,0,18.19788515,12.48539676,5.772399125,62.66962226,0,0.510738999,0.320522422,0,0.004493305,0,0,0,0,0.038941976,0,72.4
0,0,24.10005253,0,4.500509841,71.39943763,0,0,0,0,0,0,0,0,0,0,0,60.4
0,0,21.4996934,0,0,70.4996058,0,0,8.000700791,0,0,0,0,0,0,0,0,66.4
0,0,17.49932907,0,0,64.99992938,0,0,17.50074156,0,0,0,0,0,0,0,0,87.1
0,0,23.6122228,0,6.940063091,69.44771411,0,0,0,0,0,0,0,0,0,0,0,63.8
0,0,8.999917051,0,0,28.00066359,0,5.999944701,6.500400918,30.50017972,0,0,0,0,2.99997235,0,16.99892167,85
0,0,23.43950039,0,6.129586261,70.22014052,0,0.210772834,0,0,0,0,0,0,0,0,0,62.7
0,0,20.000325,4.998456264,15.00024375,60.00097499,0,0,0,0,0,0,0,0,0,0,0,61.2
0,0,24.600246,0,0,75.399754,0,0,0,0,0,0,0,0,0,0,0,59.1
0,0,16.36014596,17.08993391,5.190580167,61.02961649,0,0.130423951,0.199299521,0,0,0,0,0,0,0,0,73.2
0,0,17.96949401,0,6.119931931,70.41044135,0,5.500132703,0,0,0,0,0,0,0,0,0,58.9
0,0,0,0,21.40086156,0,33.30080682,42.79934312,0,2.498988505,0,0,0,0,0,0,0,36.4
0,0,7.000549892,0,0,26.0000282,0,9.999577006,0,35.99960521,0,0,6.000874187,0,3.000437094,0,11.99892842,81
0,0,13.00038064,0,8.599251412,65.39998731,0,9.999682801,0,0,0,0,0,0,3.000697837,0,0,71.3
0,0,21.93171965,0,0,71.99858913,0,0,0,0,0,6.069691225,0,0,0,0,0,62
0,0,20.00035199,0,26.0001056,53.99954241,0,0,0,0,0,0,0,0,0,0,0,77.4
0,0,17.72316232,12.42725401,5.327245053,63.68520011,0,0.510341123,0.319336258,0,0.007461128,0,0,0,0,0,0,72.1
0,0,22.59053998,0,0.170410764,73.09288128,0,0,4.089858337,0,0.056309644,0,0,0,0,0,0,62.1
0,0,17.02657188,11.64811255,5.08785264,63.84703656,0,1.232470455,0.330844548,0,0.004470872,0,0.822640497,0,0,0,0,72.6
0,0,23.39976735,0,0,71.50058162,0,0,0,0,5.099651028,0,0,0,0,0,0,63.2
0,0,17.7270003,12.04974528,5.71920887,63.54809709,0,0.510937968,0.320647288,0,0.004495055,0,0,0,0,0.119868145,0,72.2
0,0,0,6.750369276,22.33973412,28.39881832,0,0,42.51107829,0,0,0,0,0,0,0,0,80
0,0,0,14.00046079,6.000563193,38.0001536,0,0,15.9997952,0,0,12.99951361,12.99951361,0,0,0,0,107
0,0,0,0,0,65.63118322,0,17.03318446,0,0,0,17.33563231,0,0,0,0,0,59.8
0,0,0,0,14.28865367,0,32.16661713,42.85453007,0,10.69019913,0,0,0,0,0,0,0,42
0,0,18.0001256,10.000942,11.9995604,59.999372,0,0,0,0,0,0,0,0,0,0,0,69.85
0,0,15.40016305,0,25.20042122,48.69896053,0,0,0,0,0,0,0,0,0,0,10.70045519,77.3
0,0,9.400423161,7.89999106,5.000447001,63.39958876,0,8.89978246,3.999165599,0,0,0,0.101320142,0,1.299281819,0,0,75
0,0,23.34985963,0,0.129920554,74.76853235,0,0,1.699420584,0,0.05226689,0,0,0,0,0,0,58.1
0,0,13.28849849,14.20807027,0.109799616,59.11611309,0,0,8.223991216,1.460334889,0,3.593192424,0,0,0,0,0,82
0,0,17.73590527,12.9679005,5.298279586,63.67170626,0,0,0.321739778,0,0.004468608,0,0,0,0,0,0,72.3
0,0,21.60930095,0,0,64.41139334,0,0,0,0,13.97930571,0,0,0,0,0,0,69.6
0,0,21.00059292,2.499879813,11.49944714,65.00008012,0,0,0,0,0,0,0,0,0,0,0,71.2
0,0,17.20228251,12.8577601,5.317421297,63.78223752,0,0.511032644,0.321816475,0,0.007449455,0,0,0,0,0,0,72.4
0,0,24.00024,0,0,75.99976,0,0,0,0,0,0,0,0,0,0,0,48.7
0,0,17.36037149,0,0,66.64962581,0,0,15.9900027,0,0,0,0,0,0,0,0,99
0,0,11.79929329,9.930742049,0,55.88975265,2.500353357,2.500353357,16.1385159,0,0,1.240989399,0,0,0,0,0,72
0,0,17.01699717,0,0,66.26628895,0,0,0,0,0,16.71671388,0,0,0,0,0,62.7
0,0,11.76112457,0,0,58.82591696,0,0,0,0,0,0,0,0,0,0,29.41295848,67.9
0,0,11.76112457,0,0,58.82591696,0,0,0,0,0,0,29.41295848,0,0,0,0,75.4
0,0,11.76112457,0,0,58.82591696,0,0,0,0,0,29.41295848,0,0,0,0,0,72.4
0,0,11.76112457,0,0,58.82591696,0,0,29.41295848,0,0,0,0,0,0,0,0,78.3
0,0,11.76112457,29.41295848,0,58.82591696,0,0,0,0,0,0,0,0,0,0,0,76.9
0,0,18.80071214,7.200138646,11.29964866,62.40015125,0,0,0.299349309,0,0,0,0,0,0,0,0,73.8
0,0,14.89947486,10.90056253,25.40065601,48.79930661,0,0,0,0,0,0,0,0,0,0,0,85.9
0,0,19.36991017,0,0,69.92897748,0,0,10.70111235,0,0,0,0,0,0,0,0,69
0,0,18.0203533,8.019713262,14.02009729,59.93983615,0,0,0,0,0,0,0,0,0,0,0,79
0,0,18,8,14,60,0,0,0,0,0,0,0,0,0,0,0,73
0,0,16.76717914,0,0,66.36654492,0,0,16.86627594,0,0,0,0,0,0,0,0,69.6
0,0,19.99010535,0,0,71.02904371,0,0,0,0,0,0,0,0,0,0,8.98085094,67.6
0,0,20.09038246,0,0,58.46046526,4.949804374,0,16.49934791,0,0,0,0,0,0,0,0,71
0,0,16.0920382,0.149393638,1.280098424,69.61743512,0,3.370144707,9.449879899,0,0,0,0,0,0,0,0.041010018,68
0,0,0,4.999481996,11.9999408,50.00074001,0,10.000444,13.0004292,0,0,0,4.999481996,0,0,0,4.999481996,78.7
0,0,22.0003848,0,0,74.00062161,0,0,3.998993592,0,0,0,0,0,0,0,0,64.5
0,0,22.43874864,0,0.12941999,74.53698883,0,0,2.84128944,0,0.053553099,0,0,0,0,0,0,60.5
0,0,14.41029836,6.010465062,11.00992483,59.45945946,0,1.799743776,7.310108509,0,0,0,0,0,0,0,0,77
0,0,16.12963792,0,0,69.81036699,0,2.910209564,11.14978553,0,0,0,0,0,0,0,0,69.3
0,0,19.03984748,0,0,69.81036699,0,0,11.14978553,0,0,0,0,0,0,0,0,71.2
0,0,19.70051474,0,4.700590215,68.09968753,0,0,7.499207511,0,0,0,0,0,0,0,0,69.5
0,0,14.59026976,0,25.37032004,49.04871917,0,0,0,0,0,0,10.99069104,0,0,0,0,80.4
0,0,9.599566121,5.399379312,5.399379312,63.90068999,0,9.099400404,4.00132574,0,0,0,0.099430534,0,2.500828588,0,0,76
0,0,16.56926147,16.98105198,0,66.44968656,0,0,0,0,0,0,0,0,0,0,0,44.1
0,0,14.71053572,0,25.42998588,49.25060819,0,0,10.60887021,0,0,0,0,0,0,0,0,82.6
0,0,16.66855556,0,0,66.66288888,0,0,0,0,0,0,0,0,0,0,16.66855556,65.2
0,0,16.66855556,0,0,66.66288888,0,0,0,0,0,0,16.66855556,0,0,0,0,69.2
0,0,16.66855556,0,0,66.66288888,0,0,16.66855556,0,0,0,0,0,0,0,0,73.4
0,0,16.66855556,16.66855556,0,66.66288888,0,0,0,0,0,0,0,0,0,0,0,68.75
0,0,18.00064599,0,15,60,0,0,6.999354005,0,0,0,0,0,0,0,0,73
0,0,18.00064599,6.999354005,15,60,0,0,0,0,0,0,0,0,0,0,0,63.4
0,0,17.28976165,0,6.030580123,64.29920552,0,0.13041523,12.25003748,0,0,0,0,0,0,0,0,72.3
0,0,20.00034,0,20.00034,59.99932001,0,0,0,0,0,0,0,0,0,0,0,73.5
0,0,19.99048072,0,19.99048072,60.01903855,0,0,0,0,0,0,0,0,0,0,0,69.3
0,0,0,0,21.40948402,0,35.75940142,42.83111457,0,0,0,0,0,0,0,0,0,45.8
0,0,17.50072879,0,15.80021378,58.99977326,0,0,7.699284164,0,0,0,0,0,0,0,0,72.8
0,0,0,0,21.40062693,0,35.80054917,42.7988239,0,0,0,0,0,0,0,0,0,41.1
0,0,42.7988239,0,21.40062693,0,35.80054917,0,0,0,0,0,0,0,0,0,0,54.4
0,0,15.88030264,0,24.04998725,51.86091983,0,0,0,0,0,0,0,0,0,0.159823174,8.0489671,77.95
0,0,16.03013647,12.02931514,13.96101845,57.97952995,0,0,0,0,0,0,0,0,0,0,0,83
0,0,15.81003499,0.129089241,23.96983388,51.82253626,0,0,8.108842613,0,0,0,0,0,0,0.159663009,0,80.1
0,0,44.21116724,0,0,0,41.36072524,0,0,0,0,14.42810752,0,0,0,0,0,63.2
0,0,15.86961694,0,23.95907685,52.00027191,0,0,0,0,0,0,8.021481255,0,0,0.14955304,0,79.25
0,0,16.00094802,11.99873598,14.00063201,57.99968399,0,0,0,0,0,0,0,0,0,0,0,77
0,0,21.62781416,0,0,70.97222428,0,0,4.348918683,3.051042883,0,0,0,0,0,0,0,64.5
0,0,16.29965489,8.100732098,2.499530706,64.99935021,0,0,8.100732098,0,0,0,0,0,0,0,0,75
0,0,15.81997723,7.930383942,23.96961096,52.0318847,0,0,0.088379761,0,0,0,0,0,0,0.159763414,0,81.4
0,0,53.39997082,0,0,0,46.60002918,0,0,0,0,0,0,0,0,0,0,39.9
0,0,15.73998504,0,24.05121404,52.01999592,0,0,0,0,0,8.039175678,0,0,0,0.149629327,0,81.9
0,0,13.86005503,4.120810405,9.040457729,56.01863432,0,1.00050025,10.53964482,0.8004002,4.619497249,0,0,0,0,0,0,60.6
0,0,0,0,0,66.73365981,0,16.33311631,16.93322388,0,0,0,0,0,0,0,0,55.9
0,0,0,6.64570261,18.90677757,32.61987914,0,0,41.82764067,0,0,0,0,0,0,0,0,111
0,0,0,6.629353595,19.16016588,32.52037236,0,0,41.69010817,0,0,0,0,0,0,0,0,98
0,0,21.70062845,0,8.699930172,69.59944138,0,0,0,0,0,0,0,0,0,0,0,65.3
0,0,14.99972,0,0,64.99972,0,0,20.00056,0,0,0,0,0,0,0,0,69
0,0,10.50986842,2.689144737,1.319901316,58.90076754,0,0.749725877,10.37006579,0,0,15.46052632,0,0,0,0,0,51.1
0,0,0,0,0,65.79931925,0,15.49973276,0,0,0,0,18.70094799,0,0,0,0,62.5
0,0,0,0,18.20035072,0,25.4997808,36.29986848,0,20,0,0,0,0,0,0,0,59.4
0,0,21.91949637,0,0,71.94844917,0,0,0,3.091268133,0,3.040786328,0,0,0,0,0,63.3
0,0,14.97073495,5.398977654,9.409602644,63.15074205,0,2.379812518,4.558862138,0,0.00154433,0,0,0,0,0.129723719,0,72
0,0,16.03007003,12.03113059,11.97966218,59.9591372,0,0,0,0,0,0,0,0,0,0,0,81
0,0,22.20965718,0,4.910693539,72.87964928,0,0,0,0,0,0,0,0,0,0,0,61.1
0,0,14.39958466,5.601026142,9.00012216,62.0999267,0,1.899584657,6.99975568,0,0,0,0,0,0,0,0,75.1
0,0,23.0803846,0,0,76.9196154,0,0,0,0,0,0,0,0,0,0,0,56.5
0,0,15.9995008,11.9996256,11.9996256,60.00124801,0,0,0,0,0,0,0,0,0,0,0,75
0,0,16.41693626,0,0,67.36761451,0,0,0,0,0,0,16.21544923,0,0,0,0,72.5
0,0,15.69986968,0.130317105,21.3402613,54.26872055,0,0,8.400441073,0,0,0,0,0,0,0.160390283,0,79.6
0,0,14.89123279,0,0,64.52634086,0,0,19.85124175,0.731184603,0,0,0,0,0,0,0,80.1
0,0,17.0005706,6.999302606,11.9999366,63.0000634,0,1.000126799,0,0,0,0,0,0,0,0,0,73
0,0,18.26899505,0,0,70.14002048,0,0,0,0,0,11.59098447,0,0,0,0,0,65.7
0,0,20.70716736,0,0,73.70202994,0,0,5.590802703,0,0,0,0,0,0,0,0,62.7
0,0,22.999385,0,0,77.000615,0,0,0,0,0,0,0,0,0,0,0,61.2
0,0,15.29486266,6.484603815,11.54120161,63.08873585,0,2.772104805,0.440117153,0,0.007915776,0,0,0,0.370458323,0,0,29.5
0,0,11.27958931,10.549165,13.74021612,59.520867,0,4.859460658,0.050701904,0,0,0,0,0,0,0,0,78
0,0,5.169795184,7.939012342,15.69960334,42.64122565,0,0,28.55036348,0,0,0,0,0,0,0,0,89
0,0,15.00007625,0,9.999542495,60.000305,0,0,0,0,0,0,0,0,0,0,15.00007625,72.9
0,0,12.36035147,0,0,61.80038656,0,0,25.83926197,0,0,0,0,0,0,0,0,82.3
0,0,14.36127467,13.63217954,2.929530545,66.60627402,0,2.470741222,0,0,0,0,0,0,0,0,0,71.6
0,0,2.319399216,21.9684987,4.769056955,46.97547684,0,1.660131588,22.11736559,0,0.190071111,0,0,0,0,0,0,60.6
0,0,15.78031684,7.989695033,21.3292738,54.64978169,0,0,0.090335748,0,0,0,0,0,0,0.160596885,0,80
0,0,17.50023518,6.349753849,9.999686432,64.85842401,0,1.000282211,0,0.081527704,0,0.081527704,0,0,0,0.128562917,0,73
0,0,18.19918908,0,9.100371285,65.20016778,0,0,7.500271862,0,0,0,0,0,0,0,0,70.4
0,0,18.0001152,5.999078394,0,70.00172801,0,0,5.999078394,0,0,0,0,0,0,0,0,71
0,0,17.99959681,10.79975809,0,69.99971201,0,0,1.200933099,0,0,0,0,0,0,0,0,68
0,0,17.99959681,12.00069118,0,69.99971201,0,0,0,0,0,0,0,0,0,0,0,67
0,0,16.46099638,5.890439097,10.95135016,64.52622099,0,2.039848947,0,0,0.001580053,0,0,0,0,0.129564379,0,73
0,0,22.500038,0,0,75.49968841,0,0,0,0,2.000273594,0,0,0,0,0,0,64.1
0,0,15.65924414,0,21.35914209,54.71032071,0,0,0,0,0,8.120723404,0,0,0,0.150569655,0,79.1
0,0,14.77983014,0,0,64.06087956,0,0,19.71017743,1.449112874,0,0,0,0,0,0,0,81.6
0,0,0,14.0001524,4.00040639,39.99898402,0,0,15.00088898,0,0,15.00088898,9.999746006,0,1.998933225,0,0,108
0,0,16.36922016,8.479967409,10.93057144,62.86958838,0,0.999670955,0,0.200560944,0,0,0,0,0.150420708,0,0,78
0,0,15.73069662,0,15.26991136,58.44932962,0,0,10.5500624,0,0,0,0,0,0,0,0,80.7
0,0,6.999857,0,0,27.999428,0,10,0,38.000858,0,0,1.999141999,0,3.000143,0,12.000572,83
0,0,12.50017188,0,0,62.49948437,0,0,0,0,0,0,0,0,0,0,25.00034375,67.3
0,0,12.50017188,0,0,62.49948437,0,0,0,0,0,0,25.00034375,0,0,0,0,72.7
0,0,12.50017188,0,0,62.49948437,0,0,0,0,0,25.00034375,0,0,0,0,0,71.1
0,0,12.50017188,0,0,62.49948437,0,0,25.00034375,0,0,0,0,0,0,0,0,77.9
0,0,12.50017188,25.00034375,0,62.49948437,0,0,0,0,0,0,0,0,0,0,0,74.4
0,0,19.99967,0,15.000165,65.000165,0,0,0,0,0,0,0,0,0,0,0,71.3
0,0,18.0005634,0,10.000313,65.0004695,0,0,6.998654105,0,0,0,0,0,0,0,0,72.1
0,0,0,0,36.09890841,24.51078275,0,0,39.39030884,0,0,0,0,0,0,0,0,108
0,0,16.02950293,10.0398989,13.98051153,59.95008663,0,0,0,0,0,0,0,0,0,0,0,81
0,0,0,0,7.180307241,40.60976249,0,0,52.20993027,0,0,0,0,0,0,0,0,84.3
0,0,15.9999364,10.00095399,13.9997456,59.99936401,0,0,0,0,0,0,0,0,0,0,0,75
0,0,10.62883522,12.63018634,0,56.29398187,2.529133592,1.909868828,16.00799415,0,0,0,0,0,0,0,0,85
0,0,15.54986625,8.940967948,18.63029885,56.62941263,0,0,0.088621929,0,0,0,0,0,0,0.16083239,0,77.5
0,0,12.7000485,10.99963628,7.200230359,64.30043647,0,3.999454413,0.100024248,0,0,0,0.100024248,0,0.500121242,0,0.100024248,73.6
0,0,0,0,14.29077595,0,35.96078895,42.8605173,0,6.887917799,0,0,0,0,0,0,0,39.8
0,0,19.5,0,0,72.9005848,0,0,7.599415205,0,0,0,0,0,0,0,0,66.6
0,0,10.0007525,0,2.999473249,71.999398,0,10.0007525,4.999623749,0,0,0,0,0,0,0,0,85.5
0,0,14.87603306,9.314272951,14.14531415,58.98401353,0,1.330610422,0,0,0,0,0,0,1.180637544,0.169118351,0,77
0,0,14.00072543,10.49914902,0,65.00097654,0,0,10.49914902,0,0,0,0,0,0,0,0,74
0,0,14.0003348,21.0005022,0,64.99916299,0,0,0,0,0,0,0,0,0,0,0,75
0,0,16.7195223,14.29102026,0,68.98945744,0,0,0,0,0,0,0,0,0,0,0,67.6
0,0,15.93006872,3.473560112,0.970468988,67.84368979,0,0.39968945,11.24593841,0.057509273,0.079075251,0,0,0,0,0,0,74.3
0,0,14.57830649,0,0,63.16424443,0,0,19.43774199,2.819707087,0,0,0,0,0,0,0,87.6
0,0,11.98996356,12.99062071,5.989007707,64.23621483,0,3.999641556,0.098572197,0,0,0,0.098572197,0,0.498835056,0,0.098572197,74.6
0,0,22.05945122,0,2.44054878,72.3902439,0,0,0,3.109756098,0,0,0,0,0,0,0,62.5
0,0,0,0,0,77.499775,0,22.500225,0,0,0,0,0,0,0,0,0,46
0,0,22.500225,0,0,52.50052501,0,0,0,24.99924999,0,0,0,0,0,0,0,83.1
0,0,22.500225,0,0,77.499775,0,0,0,0,0,0,0,0,0,0,0,58.4
0,0,15.68007899,0.128363367,18.70978359,57.18094298,0,0,8.149428125,0,0,0,0,0,0,0.151402946,0,78.2
0,0,12.4895604,10.98777617,7.489180776,63.73396097,0,3.999696302,0.100220181,0,0,0,0.100220181,0,0.999164832,0,0.100220181,74.8
0,0,15.79025452,0,18.80027694,57.34208097,0,0,0,0,0,7.919029408,0,0,0,0.14835817,0,77.2
0,0,0,0,0,44.99951,0,0,55.00049,0,0,0,0,0,0,0,0,98.8
0,0,20.29096817,0.239273318,0.199394432,74.30175024,0,0,4.900672033,0,0.067941806,0,0,0,0,0,0,63
0,0,15.99980741,9.000593834,14.99991975,59.99967901,0,0,0,0,0,0,0,0,0,0,0,65
0,0,0,0,0,68.58143707,0,16.21336827,0,0,0,0,0,0,0,0,15.20519466,52.9
0,0,17.98838285,0,5.649331938,68.262129,0,0.119811335,0,0,0,7.980344875,0,0,0,0,0,63.5
0,0,15.66965298,0,0,67.84134724,0,0,10.83012021,0,0,0,0,0,0,0,5.658879565,74.3
0,0,15.66965298,0,0,67.84134724,0,0,10.83012021,0,0,0,5.658879565,0,0,0,0,75.4
0,0,15.66965298,0,0,67.84134724,0,0,10.83012021,0,0,5.658879565,0,0,0,0,0,72.6
0,0,15.66965298,0,0,67.84134724,0,0,16.48899977,0,0,0,0,0,0,0,0,75.5
0,0,15.66965298,5.658879565,0,67.84134724,0,0,10.83012021,0,0,0,0,0,0,0,0,79.2
0,0,17.50018,0,0,70.49895601,0,0,12.00086399,0,0,0,0,0,0,0,0,70.3
0,0,13.26990569,4.078441809,18.36962126,60.20192612,0,4.080105121,0,0,0,0,0,0,0,0,0,70.5
0,0,12.48883844,10.98751419,6.98902762,63.73363602,0,4,0.099886493,0,0,0,0.099886493,0,1.501324253,0,0.099886493,75.1
0,0,12.48921647,10.98784678,6.989239175,64.23501279,0,4.000121078,0.099889516,0,0,0,0.099889516,0,0.998895161,0,0.099889516,74.4
0,0,17.28964479,6.441177413,13.36920662,62.67896608,0,0,0,0,0,0,0,0,0,0.221005093,0,72
0,0,9.899619245,0,2.96928379,71.28990022,0,9.899619245,4.951314582,0.990262916,0,0,0,0,0,0,0,83.2
0,0,12.48798352,10.48905165,7.989623865,64.23132677,0,3.999389639,0.100709545,0,0,0,0.100709545,0,0.500495918,0,0.100709545,74.4
0,0,0,7.999591988,3.999795994,40.00051002,0,0,14.99955374,0,0,18.00099453,12.00066302,0,2.998890716,0,0,107
0,0,7.000549892,0,0,27.99937961,0,8.000225597,0,35.99960521,0,0,6.000874187,0,3.000437094,0,11.99892842,87
0,0,12.47978272,10.47941652,7.980103146,64.26805823,0,3.990051573,0.100704935,0,0,0,0.100704935,0,0.500473008,0,0.100704935,74
0,0,16.02021756,10.0585493,12.00025115,61.920982,0,0,0,0,0,0,0,0,0,0,0,79
0,0,15.07844002,6.275201613,10.75636341,64.46887601,0,2.48078377,0.560735887,0,0.007875504,0,0,0,0.37172379,0,0,29.8
0,0,17.99950559,0,8.000123602,67.00142142,0,0,6.998949385,0,0,0,0,0,0,0,0,70
0,0,12.59908665,10.2393353,7.969697433,64.46321384,0,3.980266675,0.229102073,0,0,0,0,0,0.519298031,0,0,73
0,0,0,15.97744361,9.47905478,26.79914071,0,0,34.4575725,8.058539205,0,0,0,0,5.228249194,0,0,113
0,0,11.98910897,12.48877985,5.990066423,64.23613189,0,4.000359045,0.098737359,0,0,0,0.098737359,0,0.999341751,0,0.098737359,75.2
0,0,0,29.08643326,11.49890591,39.02625821,0,0,20.38840263,0,0,0,0,0,0,0,0,112
0,0,15.9999372,10.000942,11.9995604,61.9995604,0,0,0,0,0,0,0,0,0,0,0,74
0,0,12.48906321,10.98808267,6.489666616,64.23593302,0,3.999094886,0.099562528,0,0,0,0.099562528,0,1.499472017,0,0.099562528,74.9
0,0,0,6.77127827,22.1797581,33.20893845,0,0,37.84002518,0,0,0,0,0,0,0,0,94
0,0,15.02690858,7.753536786,14.94634398,59.56301763,0,1.340594889,0,0,0,0,0,0,1.189133447,0.180464697,0,72
0,0,15.15935349,3.219990908,9.529856245,66.5506592,0,3.09928044,2.310743232,0,0.001567668,0,0,0,0,0.128548809,0,71
0,0,15.9401363,0,6.059923744,65.73898946,0,0.360262992,0,0,0,11.9006875,0,0,0,0,0,66.1
0,0,19.0002044,0,0,72.99909481,0,0,8.000700791,0,0,0,0,0,0,0,0,67.1
0,0,13.73038568,7.539446372,4.000522565,64.00836103,0,0.580627368,10.14065698,0,0,0,0,0,0,0,0,70.6
0,0,2.390048391,0.388734735,4.930228817,48.59184193,0,1.719816088,41.77960081,0,0.199729226,0,0,0,0,0,0,58.6
0,0,12.56071112,10.20863243,7.9497205,64.58136054,0,3.960350674,0.229098573,0,0,0,0,0,0.510126157,0,0,73
0,0,14.20063602,0,0,71.30095403,0,3.599306158,10.89910379,0,0,0,0,0,0,0,0,72.3
0,0,0,0,12.50054626,0,28.00113621,37.49945374,0,21.99886379,0,0,0,0,0,0,0,52.2
0,0,0,16.77877322,16.58699946,22.51767467,0,0,30.15713999,8.46953087,0,0,0,0,5.489881787,0,0,116
0,0,17.50043275,0,0,70.9999423,0,0,11.49962495,0,0,0,0,0,0,0,0,70.2
0,0,3.663630035,16.01646439,12.19545413,43.96356042,0.198238552,0.732423353,14.93598862,2.061075633,6.233164856,0,0,0,0,0,0,97
0,0,9.801354402,0,2.94055681,70.59744169,0,9.801354402,4.899924755,1.959367946,0,0,0,0,0,0,0,80.5
0,0,15.8502234,1.651233569,15.97001878,59.84912258,0,0,6.52075374,0,0,0,0,0,0,0.158647931,0,76.8
0,0,15.7499555,5.139408062,16.00077674,59.73105491,0,0,3.229930256,0,0,0,0,0,0,0.148874541,0,76.6
0,0,10.31043886,5.530187722,13.92059868,60.18835616,0,4.840499746,0.009512938,0,0,5.200405885,0,0,0,0,0,78.2
0,0,15.79075189,0.12952529,16.01094489,59.8309695,0,0,8.079139952,0,0,0,0,0,0,0.15866848,0,76.4
0,0,11.98992972,11.98843116,5.98971992,64.23701128,0,3.999640347,0.098904557,0,0,0,0.098904557,0,1.498553895,0,0.098904557,75.3
0,0,15.83029714,7.328961218,15.98089224,59.9206542,0,0,0.780503603,0,0,0,0,0,0,0.158691604,0,76.7
0,0,0,0,18.20016142,0,27.99973097,36.29943503,0,17.50067259,0,0,0,0,0,0,0,56.5
0,0,13.17074641,0.280356928,6.641143133,65.09405523,0,2.699565899,11.90160376,0.033160497,0.179368142,0,0,0,0,0,0,73.3
0,0,15.78964412,5.760823808,15.99041482,59.90090994,0,0,2.399533694,0,0,0,0,0,0,0.158673618,0,77
0,0,13.19976429,0.32032395,6.645211006,65.05900307,0,2.706132995,11.84594231,0.033241165,0.190381216,0,0,0,0,0,0,72.7
0,0,15.95872743,8.279527867,10.4791683,64.28202923,0,0.800437739,0,0.050027359,0,0,0,0,0.150082076,0,0,74
0,0,11.98909252,10.98974757,7.988665966,64.23228676,0,3.998903158,0.100543851,0,0,0,0.100543851,0,0.499672471,0,0.100543851,74.8
0,0,15.77030177,8.078616759,15.98076674,59.92099469,0,0,0.090661831,0,0,0,0,0,0,0.158658205,0,76.1
0,0,16.39895929,7.101126396,9.360150809,65.4992444,0,1.000202533,0,0.398834655,0,0.081013289,0,0.02960101,0,0.130867621,0,74
0,0,16.999681,6.000058,1.000492997,69.99971,0,0,6.000058,0,0,0,0,0,0,0,0,72
0,0,19.06044193,0,6.039576537,70.44069674,0,0.120022158,4.339262633,0,0,0,0,0,0,0,0,64.2
0,0,15.69976367,3.408980543,16.02026611,59.81093593,0,0,4.901421218,0,0,0,0,0,0,0.158632523,0,76.6
0,0,0,0,0,68.26756688,0,15.41516553,0,0,0,0,16.3172676,0,0,0,0,61.8
0,0,0,0,19.59957076,35.20072912,0,0,45.19970012,0,0,0,0,0,0,0,0,98.9
0,0,0,34.90091305,5.519817389,42.83046275,0,0,16.74880681,0,0,0,0,0,0,0,0,111
0,0,0,36.30309757,2.610735546,44.41529614,0,0,16.67087075,0,0,0,0,0,0,0,0,110
0,0,9.83192097,3.080668571,13.28401767,56.953353,0,3.02136492,12.39446291,0,0.800599279,0,0.589915258,0,0,0,0.043697427,79.2
0,0,15.8205909,6.388492938,15.95989374,60.10107555,0,0,1.571206427,0,0,0,0,0,0,0.158740443,0,76.7
0,0,13.86100136,5.738713647,15.99034912,59.99093206,0,1.870263618,2.390051169,0,0,0,0,0,0,0.158689034,0,77.3
0,0,14.67005734,5.64968091,15.99015193,60.0796916,0,1.070653406,2.381029512,0,0,0,0,0,0,0.158735301,0,77.2
0,0,21.22262802,0,4.100596366,74.67677562,0,0,0,0,0,0,0,0,0,0,0,64.5
0,0,17.13246737,6.389938705,11.99066281,64.2773208,0,0,0,0,0,0,0,0,0,0.209610315,0,71
0,0,0,6.605727861,17.59644218,36.4531877,0,0,39.34464226,0,0,0,0,0,0,0,0,107
0,0,17.9997865,0,5.999420493,69.00096076,0,0,6.999832248,0,0,0,0,0,0,0,0,70
0,0,19.32028292,0,0,74.17016406,0,0,0,0,0,0,0,0,0,0,6.509553019,66.7
0,0,14.08901402,6.489130936,9.089090937,64.43285488,0,1.89997077,3.999938462,0,0,0,0,0,0,0,0,74.4
0,0,9.89010989,0,0,60.4409121,0,0,29.66897801,0,0,0,0,0,0,0,0,84.4
0,0,15.72034722,0,15.94059727,60.21895446,0,0,0,0,0,0,7.98082529,0,0,0.139275766,0,76.2
0,0,15.62029375,0,16.02027432,60.03918838,0,0,0,0,0,8.171262935,0,0,0,0.148980616,0,75.75
0,0,15.99931206,8.29906659,10.50047687,64.40063165,0,0.600384621,0,0.050032052,0,0,0,0,0.150096155,0,0,73
0,0,15.89943065,8.300265069,10.99957652,63.99924714,0,0.600718352,0,0.200762269,0,0,0,0,0,0,0,74
0,0,15.55976374,12.27888243,6.51066324,65.40120534,0,0.090175391,0.159309858,0,0,0,0,0,0,0,0,71.9
0,0,0,0,0,62.00092787,0,10.89976257,0,0,0,0,27.09930955,0,0,0,0,67.7
0,0,16.02854354,8.019071695,14.00777588,61.94460889,0,0,0,0,0,0,0,0,0,0,0,79
0,0,21.91039045,0,0,71.90964045,0,0,0,6.1799691,0,0,0,0,0,0,0,63.9
0,0,0,6.571097596,17.68027802,36.56820156,0,0,39.18042282,0,0,0,0,0,0,0,0,106
0,0,11.98853232,11.48869743,5.989012638,64.23703882,0,4.000180121,0.099066374,0,0,0,0.099066374,0,1.999339558,0,0.099066374,75.8
0,0,14.50015273,0,0,72.70003345,0,3.700309814,0,0,0,9.099504007,0,0,0,0,0,63
0,0,11.98958743,10.99070739,6.990646851,65.22989376,0,4.000060538,0.099888004,0,0,0,0.099888004,0,0.499440022,0,0.099888004,74.1
0,0,11.48863396,10.98768048,6.989133396,64.23404062,0,4.49950056,0.099888004,0,0,0,0.099888004,0,1.501346975,0,0.099888004,75.6
0,0,11.98940598,10.98751419,6.98902762,64.23306848,0,4,0.099886493,0,0,0,0.099886493,0,1.501324253,0,0.099886493,75.3
0,0,0,0,30,30,0,0,40,0,0,0,0,0,0,0,0,103
0,0,16,8,14,62,0,0,0,0,0,0,0,0,0,0,0,75
0,0,20,0,0,70,0,0,0,0,10,0,0,0,0,0,0,66.3
0,0,20,0,10,70,0,0,0,0,0,0,0,0,0,0,0,69.8
0,0,13.60103822,5.498966303,7.100064889,65.00067907,0,1.89988984,6.899361673,0,0,0,0,0,0,0,0,75.9
0,0,14.89992156,13.00002905,2.499782122,67.50137989,0,0.599889609,1.498997763,0,0,0,0,0,0,0,0,72
0,0,18.99969235,0,0,74.0004981,0,0,6.999809549,0,0,0,0,0,0,0,0,67.5
0,0,16.70032278,4.79877884,11.40067736,65.80273807,0,1.000143105,0,0.079502632,0,0.079502632,0,0.039751316,0,0.098583263,0,72.2
0,0,18.87241927,0.329392389,0.329392389,73.54861479,0,0,6.690782895,0,0.229398271,0,0,0,0,0,0,65.7
0,0,13.82990604,3.270424198,12.93014055,63.64085956,0,2.799802179,3.528867476,0,0,0,0,0,0,0,0,74.4
0,0,15.08897228,8.679336642,7.798692652,64.14175039,0,0,0.91090667,0,0,0,2.881007142,0,0,0,0.499334221,75.1
0,0,14.98988916,8.778945128,8.49006401,63.62986727,0,0,2.031290386,0,0,0,1.590366575,0,0,0,0.489577473,76.1
0,0,15.4697263,7.979602436,11.37919637,63.86829721,0,0.950627194,0,0.201457419,0,0,0,0,0.151093064,0,0,75
0,0,21.799391,0,0,71.000645,0,0,0,0,0,0,0,0,7.199964,0,0,73.7
0,0,2.159566477,0.16900955,4.859695246,48.69621204,0,1.420485031,32.61616053,0,0.469470973,9.60940015,0,0,0,0,0,87
0,0,11.98956118,10.98791691,6.48956872,64.23496402,0,3.99903456,0.099561026,0,0,0,0.099561026,0,2.00027153,0,0.099561026,75.8
0,0,12.8701287,0,0,78.2197822,0,8.910089101,0,0,0,0,0,0,0,0,0,57.3
0,0,17.78056082,6.53063718,6.049544871,69.35976541,0,0.160364103,0.119127619,0,0,0,0,0,0,0,0,64.7
0,0,17.6282313,3.288861309,14.93868086,63.92540458,0,0,0,0,0,0,0,0,0,0.218821954,0,71
0,0,17.42004542,0,0,71.87884223,0,0,10.70111235,0,0,0,0,0,0,0,0,72.5
0,0,15.07857056,8.67916515,8.049690572,64.14270113,0,0,0.910083728,0,0,0,2.63924281,0,0,0,0.50054605,75.4
0,0,15.0594552,8.669538312,8.040101923,64.16004368,0,0,0.910028514,0,0,0,2.79075411,0,0,0,0.370078262,75.1
0,0,15.00070426,8.998857536,11.00051646,63.9998748,0,1.000046951,0,0,0,0,0,0,0,0,0,74.5
0,0,14.99977266,8.751004077,7.990178991,64.1487701,0,0,0.909352692,0,0,0,1.609554266,0,0,0,1.591367212,75.1
0,0,14.7990133,2.001334223,8.399398048,64.59810416,0,2.699474068,2.001334223,0,0,0,0,0,3.000449912,0,2.500892068,77
0,0,15.17895576,4.371462734,14.17935432,61.13989637,0,0,5.130330809,0,0,0,0,0,0,0,0,76.9
0,0,20.05965224,0,0,71.29077294,0,0,0,0,8.649574819,0,0,0,0,0,0,67.6
0,0,15.07340157,9.803002585,7.560890797,64.61454727,0,0,0.888982961,0,0,0,1.569327064,0,0,0,0.489847754,75.6
0,0,15.55334716,3.269385874,0.940488536,69.11510543,0,0.250604908,10.76160848,0.057610324,0.051849291,0,0,0,0,0,0,72.7
0,0,15.00024225,8.998853341,15.9999354,60.00096901,0,0,0,0,0,0,0,0,0,0,0,74.7
0,0,16.91792295,0,6.599664992,67.83310492,0,0,8.649307142,0,0,0,0,0,0,0,0,69.6
0,0,17.39993441,0,22.60041079,59.9996548,0,0,0,0,0,0,0,0,0,0,0,78
0,0,16.35027175,7.048416987,9.300297448,66.33859187,0,0.669646333,0,0.080980487,0,0.080980487,0,0,0,0.130814633,0,73.7
0,0,17.29754862,4.8386321,12.74910618,64.89346352,0,0,0,0,0,0,0,0,0,0.221249579,0,71
0,0,14.00816277,8.710007796,8.948470628,63.84383742,0,1.019581467,1.369632676,0,0,0,1.59892386,0,0,0,0.50138339,75.6
0,0,11.98995323,10.98828378,5.98896058,64.33545398,0,3.999157755,0.09926454,0,0,0,0.09926454,0,2.499661598,0,0,78
0,0,1.799613658,3.741264701,10.0292597,39.48923357,1.019828419,0.900517016,37.29049486,2.38054656,1.440259076,1.908982444,0,0,0,0,0,90.4
0,0,15.05020263,8.718925785,7.580293958,64.64041614,0,0,0.910300611,0,0,0,1.599830642,0,0,0,1.500030243,74.8
0,0,8.948637393,0,0.600569884,72.55351794,0,8.948637393,6.958427705,0,0,1.990209688,0,0,0,0,0,79
0,0,15.06226707,8.759809714,7.790200891,64.56685756,0,0,0.899918189,0,0,0,2.920946581,0,0,0,0,74.7
0,0,15.01988237,8.799649224,7.579491677,64.63055081,0,0,0.901132463,0,0,0,2.570344275,0,0,0,0.498949183,75.1
0,0,15.79952875,0.120995988,13.29045405,62.58039865,0,0,8.049417309,0,0,0,0,0,0,0.159205247,0,75.7
0,0,12.50017344,0,0,64.99979187,0,0,22.50003469,0,0,0,0,0,0,0,0,84.9
0,0,14.02935382,8.729782977,8.780182354,64.05913527,0,1.020205568,0.910243292,0,0,0,1.97015746,0,0,0,0.500939261,75.3
0,0,19.4396158,0,0,75.18929908,0,0,5.371085118,0,0,0,0,0,0,0,0,65
0,0,10.64062351,5.050217026,13.16097963,62.0663435,0,4.630421696,4.451414631,0,0,0,0,0,0,0,0,73.9
0,0,15.06182942,9.071346305,7.79081045,64.65417955,0,0,0.560708008,0,0,0,2.861126265,0,0,0,0,74.6
0,0,11.99921741,10.99840472,6.000361196,64.50049664,0,4.000240797,0,0,0,0,0,0,2.501279234,0,0,78
0,0,17.99957861,0,4.000240797,70.99900671,0,0,7.001173886,0,0,0,0,0,0,0,0,69
0,0,16.35613666,6.272861701,8.702622772,67.47606818,0,1.000856098,0,0.080940151,0,0.080940151,0,0.029574286,0,0,0,72.7
0,0,0,0,0,71.39995677,0,16.80092226,0,0,0,0,11.79912097,0,0,0,0,58.8
0,0,14.05776036,12.01971689,13.99772497,59.92479778,0,0,0,0,0,0,0,0,0,0,0,84
0,0,14.96015364,9.390736288,7.609369566,64.64939739,0,0,0.671414962,0,0,0,2.428586551,0,0,0,0.290341605,74.8
0,0,15.03790114,9.220341035,7.598384095,64.77236621,0,0,0.450879821,0,0,0,2.920127699,0,0,0,0,74.5
0,0,15.06990101,9.240535026,7.429910073,64.91045114,0,0,0,0,0,0,3.349202751,0,0,0,0,74
0,0,14.97946254,8.77881686,7.869409036,64.54370462,0,0,0.900313746,0,0,0,2.928293193,0,0,0,0,74.9
0,0,15.01013278,8.798886906,7.56934152,64.26907837,0,0,0.450682073,0.480929191,0,0,3.420949155,0,0,0,0,74.4
0,0,15.01013278,8.78981277,7.56934152,64.7590817,0,0,0.450682073,0,0,0,3.420949155,0,0,0,0,75.5
0,0,0,35.21075336,9.599859363,41.65844028,0,0,13.530947,0,0,0,0,0,0,0,0,111
0,0,13.99854796,9.268838673,7.579332668,64.28290528,0,1.010376017,0.450736606,0.480987385,0,0,2.928275403,0,0,0,0,74.8
0,0,17.61154302,3.259052473,13.93212471,65.02848425,0,0,0,0,0,0,0,0,0,0.168795546,0,70
0,0,16.02028404,8.06938279,12.00928895,63.90104422,0,0,0,0,0,0,0,0,0,0,0,77
0,0,16.88012,11.54090227,0,71.57897773,0,0,0,0,0,0,0,0,0,0,0,63.7
0,0,14.20007725,12.99961375,11.00038625,60.99961375,0,0,0,0,0,0,0,0,0.800309,0,0,79.8
0,0,14.400058,8.998767491,2.499818749,67.50090626,0,0.600304502,6.000145001,0,0,0,0,0,0,0,0,74
0,0,14.39964041,10.50067424,2.499746255,67.49894877,0,0.600287094,4.500703235,0,0,0,0,0,0,0,0,74
0,0,14.400058,11.199884,2.499818749,67.50090626,0,0.600304502,3.799028493,0,0,0,0,0,0,0,0,74
0,0,14.400058,12.00029,2.499818749,67.50090626,0,0.600304502,2.99862249,0,0,0,0,0,0,0,0,73
0,0,14.400058,13.49960125,2.499818749,67.50090626,0,0.600304502,1.499311245,0,0,0,0,0,0,0,0,73
0,0,19.40056584,0,0,75.3006012,0,0,5.29883296,0,0,0,0,0,0,0,0,66.4
0,0,38.16942121,0,0,0,40.62975794,0,0,0,0,21.20082085,0,0,0,0,0,70.9
0,0,14.95228156,9.23211882,7.600163347,64.73675454,0,0,0.559614018,0,0,0,2.919067713,0,0,0,0,74.7
0,0,15.78108819,7.899306939,13.30996575,62.7802119,0,0,0.079662232,0,0,0,0,0,0,0.149764996,0,74.4
0,0,15.01987035,9.670741474,7.399628281,64.99947113,0,0,0,0,0,0,2.910288762,0,0,0,0,73.8
0,0,16.00044239,8.001011186,11.9999368,63.99860962,0,0,0,0,0,0,0,0,0,0,0,74.5
0,0,15.14986211,9.219019911,7.600690972,65.1089493,0,0,0,0,0,0,2.92147771,0,0,0,0,73.8
0,0,15.00063528,4.138873007,13.65065752,61.68921924,0,0,0.34940601,0,0,5.171208945,0,0,0,0,0,76.9
0,0,14.04121604,8.002196562,8.351510899,64.81687692,0,1.16082188,0.338636606,0,0,0,2.489436673,0,0,0,0.799304422,74.6
0,0,3.899926416,14.45988255,9.83999192,46.96936906,0,0.580011254,21.74032232,0,2.510496472,0,0,0,0,0,0,83
0,0,12.00084902,6.998726475,0,58.00198104,2.599405688,0,17.99915098,0,0,2.399886798,0,0,0,0,0,72
0,0,10.99977995,12.10005135,3.600088022,66.69991931,0,4.200102692,1.1002714,0,0,0,0.598547642,0,0.701239639,0,0,74.4
0,0,15.06820216,8.769933391,7.798868102,64.99461362,0,0,0.449117696,0,0,0,2.919265025,0,0,0,0,74.2
0,0,15.73961855,0,13.37947311,62.91063341,0,0,0,0,0,7.820373796,0,0,0,0.149901129,0,73.85
0,0,0,0,14.28779035,0,38.95657229,42.85610483,0,3.899532541,0,0,0,0,0,0,0,38.1
0,0,14.40642035,8.797698365,7.578740157,64.69715324,0,0.61023622,0.451241672,0.399757723,0,0,3.058752271,0,0,0,0,74.4
0,0,14.84949327,8.76115565,7.610043866,64.84949327,0,0,1.01043715,0,0,0,2.919376796,0,0,0,0,75
0,0,16.49884608,5.500595334,2.500404239,69.99955901,0,0,5.500595334,0,0,0,0,0,0,0,0,72
0,0,16.49933115,10.9985741,2.500477751,70.00161701,0,0,0,0,0,0,0,0,0,0,0,69
0,0,19.99937,0,0,72.5004725,0,0,0,0,7.5001575,0,0,0,0,0,0,66.4
0,0,13.32932002,0,0,66.67039998,0,0,0,0,0,0,0,0,0,0,20.00028,67.4
0,0,13.32932002,0,0,66.67039998,0,0,0,0,0,0,20.00028,0,0,0,0,71.5
0,0,13.32932002,0,0,66.67039998,0,0,0,0,0,20.00028,0,0,0,0,0,70.1
0,0,13.32932002,0,0,66.67039998,0,0,20.00028,0,0,0,0,0,0,0,0,75.3
0,0,13.32932002,20.00028,0,66.67039998,0,0,0,0,0,0,0,0,0,0,0,76.7
0,0,14.19131127,2.87919053,0.829934486,67.45491495,0,0.007105603,14.57217161,0.056844828,0.008526724,0,0,0,0,0,0,89.8
0,0,15.18766145,8.779820696,7.808843641,65.29402826,0,0,0,0,0,0,2.92964595,0,0,0,0,73.6
0,0,14.5900845,8.78887913,7.569884006,64.75059814,0,0.399769829,0.451255338,0.399769829,0,0,3.04975923,0,0,0,0,74.4
0,0,13.95975782,10.72923883,7.269797283,64.78207175,0,0.659658423,2.198861411,0,0,0,0,0,0,0,0.400614476,75.7
0,0,2.42918867,3.788491873,7.088677045,49.14066251,0,1.489609766,0,0,0,8.36979631,0,0,0,0,27.69357383,73.8
0,0,14.97899574,8.7808429,7.749586739,65.08742929,0,0,0.900832588,0,0,0,2.010949514,0,0,0,0.49136323,74.5
0,0,13.03089534,9.148900708,7.550343197,64.36959256,0,2.030395321,0.448505235,0.960649727,0,0,2.460717911,0,0,0,0,75
0,0,14.04016673,8.669950739,7.599848427,64.81242895,0,1.009473285,0.448654793,0.478969307,0,0,2.940507768,0,0,0,0,74.5
0,0,16.01041893,5.791187324,1.089646191,70.13964257,0,0,6.969104985,0,0,0,0,0,0,0,0,72
0,0,13.4790556,7.710586443,8.258948972,64.88347296,0,1.509520183,0.350342727,0,0,0,3.128712871,0,0,0,0.679360244,74.7
0,0,17.46774376,3.260429651,13.51928899,65.53236956,0,0,0,0,0,0,0,0,0,0.22016804,0,70
0,0,5.430088386,0,19.79010263,44.79048961,0,0,29.98931938,0,0,0,0,0,0,0,0,87.1
0,0,14.77018555,0,12.65003308,62.30980059,0,0,0.270925873,0,0,9.99905491,0,0,0,0,0,79.3
0,0,13.86061962,0,0,60.07066143,0,0,18.47894937,7.589769576,0,0,0,0,0,0,0,87.1
0,0,17.37927369,4.708677912,8.699798334,68.5791111,0,0.350180562,0,0.081291916,0,0.081291916,0,0.029702816,0,0.090671753,0,71.4
0,0,14.99312242,8.78818568,7.136055142,64.39530208,0,0,0.559275662,1.030881086,0.043835119,0,3.053342806,0,0,0,0,76.7
0,0,9.578396016,0,0,70.47341004,0,6.169500258,13.77869369,0,0,0,0,0,0,0,0,70
0,0,13.99952149,10.99928224,14.99960124,60.00159502,0,0,0,0,0,0,0,0,0,0,0,66.4
0,0,15.90039822,7.998992649,11.40037461,63.69917995,0,0,0,0,0,0,0,0,1.00105457,0,0,75
0,0,14.95788644,9.480094528,7.559231655,65.35175423,0,0,0.890747137,0,0,0,1.269466158,0,0,0,0.490819851,74.8
0,0,13.49813052,8.71921406,7.698944915,64.94300722,0,1.220084467,0.460180742,0,0,0,3.209155175,0,0,0,0.251282905,74.9
0,0,4,0,0,29,0,8,4,33,0,0,0,0,3,0,19,84
0,0,10.00926369,5.020320344,6.518945733,64.97131246,0,4.300143438,8.689935453,0,0,0,0.490078891,0,0,0,0,75
0,0,17.36871074,3.26037687,13.51907013,65.63167778,0,0,0,0,0,0,0,0,0,0.220164476,0,70
0,0,0,31.21991087,3.229513849,45.70100499,0,0,19.84957029,0,0,0,0,0,0,0,0,107
0,0,16.50127187,4.751436736,9.400810225,68.0808969,0,1.000219829,0,0.078510191,0,0.078510191,0,0.029833872,0,0.078510191,0,71.5
0,0,16.62026284,0,0,71.89947922,0,0,11.48025794,0,0,0,0,0,0,0,0,76.7
0,0,14.97553905,8.769704657,6.936643112,64.62825391,0,0,0.561695959,1.029775926,0.054357673,0,3.044029716,0,0,0,0,76.5
0,0,13.82946442,8.669397663,7.599757245,64.80048551,0,1.210741921,0.449097254,0.801092399,0,0,2.639963587,0,0,0,0,75.3
0,0,14.19082858,8.789275749,7.570059444,64.77314085,0,0.809777993,0.448865704,0.788547859,0,0,2.629503821,0,0,0,0,74.3
0,0,13.90026779,14.00014475,2.499819063,67.49945719,0,0.600709271,1.49960194,0,0,0,0,0,0,0,0,73
0,0,14.97662031,8.779867742,7.18793033,64.43109423,0,0,0.67188233,1.110724392,0.039344461,0,2.802536204,0,0,0,0,76.2
0,0,15.05918058,7.720789074,7.59939302,65.63884674,0,0,0.91047041,0,0,0,2.570561457,0,0,0,0.500758725,74.6
0,0,15.83813693,4.429419668,0.879816235,70.31595371,0,0,8.488998685,0,0.047674771,0,0,0,0,0,0,75.7
0,0,15.69781312,4.828628231,11.45924453,66.41431412,0,1.380516899,0,0,0,0,0,0,0,0.219483101,0,71
0,0,14.9660789,8.769623619,6.997265159,64.58758291,0,0,0.670867141,1.099980357,0.046839823,0,2.861762084,0,0,0,0,76.1
0,0,14.20007548,10.29988098,2.499491973,68.00011612,0,0.599471652,4.400963799,0,0,0,0,0,0,0,0,74
0,0,14.20007548,10.99950649,2.499491973,68.00011612,0,0.599471652,3.701338288,0,0,0,0,0,0,0,0,73
0,0,15.02920871,8.739852818,7.589712465,65.67028298,0,0,0.901297322,0,0,0,1.581063652,0,0,0,0.48858205,74.7
0,0,15.29990197,6.270677613,7.450067394,67.39982845,0,1.000183801,0,0.079647102,0,2.349589511,0,0.030633501,0,0.119470653,0,72.3
0,0,0,5.001336462,0.999376318,74.99925752,0,19.0000297,0,0,0,0,0,0,0,0,0,53.6
0,0,17.999703,0,2.000297,72.999703,0,0,7.000297,0,0,0,0,0,0,0,0,67.8
0,0,14.98783749,8.781180594,6.937918322,64.56857087,0,0,0.450239473,1.190566123,0.028706544,0,3.054980585,0,0,0,0,75.2
0,0,14.3996127,8.795897063,7.134752417,64.57586348,0,0.60061423,0.450838893,1.192151167,0.039334937,0,2.810935112,0,0,0,0,75.3
0,0,14.78623945,8.783395359,7.132915797,64.58503525,0,0.199691386,0.450818432,1.189071435,0.071102236,0,2.801730659,0,0,0,0,75.2
0,0,16.13012538,0,2.909846331,69.80979182,0,0,11.15023647,0,0,0,0,0,0,0,0,72.6
0,0,11.9998188,0,10.00060399,60.00060399,0,0,0,0,0,0,0,0,0,0,17.99897321,63.2
0,0,11.9998188,0,10.00060399,60.00060399,0,0,0,0,0,0,17.99897321,0,0,0,0,75.5
0,0,11.9998188,0,10.00060399,60.00060399,0,0,0,0,0,17.99897321,0,0,0,0,0,70.7
0,0,11.9998188,0,10.00060399,60.00060399,0,0,17.99897321,0,0,0,0,0,0,0,0,79.4
0,0,14.50514265,8.799142137,6.956548006,64.60859978,0,0.40023561,0.450076271,1.19013457,0.036247753,0,3.053873223,0,0,0,0,75.3
0,0,16.00095102,6.999524489,12.00031701,64.00063401,0,0,0,0,0,0,0,0,0.998573466,0,0,76
0,0,14.18088656,5.655274936,10.9183496,66.1047238,0,2.421204118,0.351082504,0,0.007907264,0,0,0,0.360571221,0,0,29.6
0,0,15.76985134,0.119053214,10.72105519,65.20043235,0,0,8.029825963,0,0,0,0,0,0,0.159781945,0,74.6
0,0,14.0000644,10.00096597,15.99961361,59.99935602,0,0,0,0,0,0,0,0,0,0,0,66.4
0,0,10.83059433,6.08139221,15.66077581,54.90401562,0,0.130202131,10.0319154,0,1.570364725,0,0,0,0,0,0.79073977,85.3
0,0,9.999318755,0,0,62.50017031,0,0,27.50051093,0,0,0,0,0,0,0,0,80.6
0,0,18.01941407,0,0,74.36114847,0,0,0,0,0,7.61943746,0,0,0,0,0,62.7
0,0,2.000632502,0,2.000632502,59.999725,0,7.000151251,0,0,0,0,4.999518748,0,0,0,23.99934,68
0,0,0,0,18.20077928,0,30.4996562,36.30071052,0,14.998854,0,0,0,0,0,0,0,54
0,0,13.59935596,6.400947839,7.09967494,66.9988152,0,1.900233922,4.000972142,0,0,0,0,0,0,0,0,73.6
0,0,15.00008065,5.458680819,15.17913313,61.91989418,0,0,2.280902683,0,0,0,0,0,0,0.161308535,0,76
0,0,15.74007333,7.950734902,10.71954621,65.33893259,0,0,0.09088345,0,0,0,0,0,0,0.159829515,0,72.3
0,0,14.99943,0,0,29.99886001,0,0,7.501139991,39.99943,0,0,7.501139991,0,0,0,0,102
0,0,14.9998575,0,0,70.00028501,0,0,0,0,0,0,0,0,0,0,14.9998575,66.2
0,0,14.99943,7.501139991,0,69.99829001,0,0,7.501139991,0,0,0,0,0,0,0,0,73
0,0,14.9998575,14.9998575,0,70.00028501,0,0,0,0,0,0,0,0,0,0,0,70
0,0,14.49066743,0,14.57223742,61.67650305,0,0,4.839818947,0,0,4.420773155,0,0,0,0,0,79.8
0,0,10.05004855,4.939120042,6.479420333,65.281243,0,4.020318219,6.749831926,0,0,0,2.480017928,0,0,0,0,75
0,0,15.60028304,4.028618602,10.20048746,66.85116754,0,1.050397044,0,0.160389968,0,1.949838824,0,0.029876563,0,0.128940954,0,71
0,0,13.00079751,7.000652505,0,72.9993475,0,4.000580004,2.99862249,0,0,0,0,0,0,0,0,65.9
0,0,17.88805717,0,6.279456612,71.2041401,0,0.109355266,0,0,0,0,0,0,0,0,4.518990851,61.8
0,0,17.000174,7.000754017,0,73.00040601,0,0,2.998665971,0,0,0,0,0,0,0,0,68.6
0,0,0,0,22.19967287,36.29975162,0,0,41.50057551,0,0,0,0,0,0,0,0,99.6
0,0,17.28217007,0,0,73.42627799,0,0,0,0,0,9.291551943,0,0,0,0,0,65
0,0,9.779260371,0.079804638,14.35047005,61.74963689,0,4.639841668,4.379678547,0,0,5.021307838,0,0,0,0,0,74.7
0,0,0,16.39803392,12.96859027,27.50836706,0,0,29.4772514,8.278836594,0,0,0,0,5.368920755,0,0,114
0,0,14.48139781,2.911149876,0.850753525,68.84669279,0,0.004289514,12.83994395,0.057193514,0.008579027,0,0,0,0,0,0,85.8
0,0,16.92057999,0,6.450674465,69.81059852,0,0.139333344,0,0,0,0,0,0,0,0,6.678813676,66.4
0,0,0,0,0,78.99979,0,21.00021,0,0,0,0,0,0,0,0,0,58.9
0,0,21.00021,0,0,66.99967,0,0,0,12.00012,0,0,0,0,0,0,0,74.2
0,0,9.999402307,6.981053135,6.519335365,65.29794991,0,4.000059769,4.670970056,0,0,0,2.531229454,0,0,0,0,76
0,0,9.990141308,3.041257133,6.509724255,65.25856661,0,3.970364174,8.741373644,0,0,0,2.48857288,0,0,0,0,77
0,0,19.99938001,0,0,75.00038749,0,0,0,0,5.000232497,0,0,0,0,0,0,65.9
0,0,19.99938001,0,5.000232497,75.00038749,0,0,0,0,0,0,0,0,0,0,0,64.8
0,0,17.31831022,3.22932717,12.11800205,67.11286595,0,0,0,0,0,0,0,0,0,0.221494607,0,70
0,0,14.86006017,6.770595922,7.539429301,63.94080287,0,0.130671286,3.619290728,0.790105449,0,0,0.79922205,0,1.549822226,0,0,78
0,0,0,31.21060288,8.609449922,43.55099402,0,0,16.62895318,0,0,0,0,0,0,0,0,108
0,0,9.960861641,5.001344447,6.490693436,65.3252069,0,4.010934839,9.21095874,0,0,0,0,0,0,0,0,76
0,0,17.63022231,0.019515051,11.57079898,63.20925013,1.930363793,0,0,0,0,5.591062107,0,0,0,0.048787627,0,68.3
0,0,14.11081562,5.624183675,10.1688514,66.86389601,0,2.412387682,0.440618755,0,0.007868192,0,0,0,0.371378665,0,0,29.7
0,0,0,0,12.5,0,30.99856322,37.5,0,19.00143678,0,0,0,0,0,0,0,51.4
0,0,14.03993203,9.230489137,7.610146862,65.89088482,0,0.670591091,0.670591091,0,0,0,1.39883481,0,0,0,0.488530161,74.8
0,0,15.19977565,0,0,76.19961329,0,3.800681909,0,0,0,0,0,0,0,0,4.799929152,65.2
0,0,16.97138545,0,0,73.23698415,0,0,9.791630391,0,0,0,0,0,0,0,0,67.4
0,0,16.41799668,5.43077923,0,72.45179461,0,0,5.699429479,0,0,0,0,0,0,0,0,67.1
0,0,17.50025125,0,17.50025125,64.9994975,0,0,0,0,0,0,0,0,0,0,0,71.2
0,0,15.57014794,0,10.7400326,65.50902708,0,0,0,0,0,8.030341023,0,0,0,0.150451354,0,72.05
0,0,16.36097303,4.752925776,8.075298811,69.64828349,0,1.000451918,0,0.081033489,0,0.081033489,0,0,0,0,0,71.2
0,0,13.97159246,8.780236122,7.631491092,65.96558317,0,0.670733558,0.901393062,0,0,0,1.590336581,0,0,0,0.488633949,74.8
0,0,16.25148624,5.881158832,0.57999594,72.00649595,0,0,5.280863034,0,0,0,0,0,0,0,0,70
0,0,15.2996471,2.199680334,9.499770537,70.00047475,0,2.699751547,0.300675729,0,0,0,0,0,0,0,0,72.1
0,0,17.99939865,2.500356063,9.499770537,70.00047475,0,0,0,0,0,0,0,0,0,0,0,71.1
