Repository: kzzzynobad/High-Specific-Modulus-Glass

# High-Specific-Modulus-Glass
The code and the dataset used for the article on "Interpretable Machine Learning Accelerates Development of High-Specific Modulus Glass"

File: DATASET/YOUNGSMODULUS/CLEAN.csv (part 3 of 22)
Li2O,B2O3,Na2O,MgO,Al2O3,SiO2,P2O5,K2O,CaO,TiO2,Fe2O3,ZnO,SrO,Y2O3,ZrO,SnO2,BaO,YoungModulus
0,0,14.40012496,0,0,69.59942064,0,0,16.0004544,0,0,0,0,0,0,0,0,76.1
0,0,13.55953707,0,0,58.74060813,0,0,18.06904524,9.630809569,0,0,0,0,0,0,0,85.1
0,0,0,0,0,48.28065645,0,0,51.71934355,0,0,0,0,0,0,0,0,92.6
0,0,14.13963636,4.040727273,2.020363636,69.69890909,0,1.009454545,9.090909091,0,0,0,0,0,0,0,0,73
0,0,13.90018592,10.10051127,2.499709505,68.49872182,0,0.599872182,4.400999303,0,0,0,0,0,0,0,0,74
0,0,11.00965191,2.920899344,1.460449672,65.14899963,0,0.859667389,11.28119988,0,0,7.319132172,0,0,0,0,0,56.1
0,0,7.730270888,4.618735018,17.82004481,51.51111599,0,0.640794648,17.67903865,0,0,0,0,0,0,0,0,88.4
0,0,18.0005567,0,0,74.99963375,0,0,6.999809549,0,0,0,0,0,0,0,0,67
0,0,14.04978383,10.02988301,13.97030773,61.95002543,0,0,0,0,0,0,0,0,0,0,0,82
0,0,17.17904987,0,0,73.59076398,0,0,0,0,0,9.230186149,0,0,0,0,0,63.7
0,0,15.14272938,3.069511157,0.900082219,70.39104534,0,0.083661488,10.33075137,0.057697578,0.024521471,0,0,0,0,0,0,72.4
0,0,0,10.99951401,8.699173821,39.499973,0,0,29.0998434,4.400885577,0,7.300610184,0,0,0,0,0,100
0,0,14.27000779,5.139951441,8.679585261,64.94113335,0,0,6.819674134,0,0,0,0,0,0.149648022,0,0,76
0,0,13.9997456,10.00095399,13.9997456,61.99955481,0,0,0,0,0,0,0,0,0,0,0,75
0,0,14.28942287,4.078983661,14.28942287,65.30267876,0,2.039491831,0,0,0,0,0,0,0,0,0,71.3
0,0,15.36971968,6.299679863,9.349574451,67.7004763,0,0.999453424,0,0.081205591,0,0.068712423,0,0,0,0.131178262,0,73.1
0,0,15.9999364,6.000572392,11.99955481,63.9997456,0,0,0,0,0,0,0,0,2.000190797,0,0,76
0,0,0,29.27653446,11.48903169,42.5160647,0,0,16.71836916,0,0,0,0,0,0,0,0,108
0,0,15.88956299,0,8.070278094,67.7004096,0,0,0,0,0,0,0,0,0,0.16938191,8.170367405,70.8
0,0,9.640147893,0.121119398,14.12953401,62.22030981,0,4.479824058,9.399502773,0,0,0.009562058,0,0,0,0,0,71.8
0,0,15.89964599,0,7.960597199,67.9113437,0,0,0,0,0,0,8.08988764,0,0,0.138525473,0,72.85
0,0,16.44367119,4.803769111,6.004711389,70.10423563,0,0.851437282,0,0.800628185,0,0.551201712,0,0.440345502,0,0,0,71.9
0,0,12.25991642,1.260746598,0.840028704,66.27924974,0,0,19.24045646,0,0.119602077,0,0,0,0,0,0,81.8
0,0,15.10070954,0,0,62.80041199,0,0,13.89906157,8.199816892,0,0,0,0,0,0,0,85.3
0,0,12.16038065,8.710014699,7.640204264,65.87971452,0,2.100222751,0.909187338,0,0,0,2.100222751,0,0,0,0.500053036,75.2
0,0,9.439311883,0.050971647,14.49028353,61.4590634,0,4.200382287,0.009557184,0,0,10.35043007,0,0,0,0,0,77.5
0,0,0,0,12.45141627,42.26435142,0,0,45.28423231,0,0,0,0,0,0,0,0,93.15
0,0,12.98937785,8.810318665,7.649468892,66.14871017,0,1.409711684,0.901365706,0,0,0,1.590288316,0,0,0,0.500758725,75.1
0,0,13.28971736,5.859315705,7.570053736,65.32985215,0,1.220437779,4.210813929,0,0,0,1.478490543,0,1.041318801,0,0,80
0,0,0,0,12.31003683,41.77002639,0,0,44.75017285,0,1.169763931,0,0,0,0,0,0,103
0,0,18.1980195,0,6.259201289,72.81377365,0,0.150320011,0,0,0,0,0,0,0,0,2.578685552,61.5
0,0,16.25011599,5.450214977,7.400476353,69.19793374,0,0.669677379,0,0.801138297,0,0.080423149,0,0.029385382,0,0.120634724,0,72.3
0,0,19.36996062,0,0,74.37027314,0,0,0,0,6.259766235,0,0,0,0,0,0,62.7
0,0,16.48033606,2.199583237,16.48033606,64.74051533,0,0,0,0,0,0,0,0,0,0.099229319,0,71
0,0,20.000306,0,3.000351903,76.9993421,0,0,0,0,0,0,0,0,0,0,0,76.1
0,0,15.60901686,4.802045842,10.1060807,67.54120099,0,1.021342426,0,0.801919555,0,0.07892909,0,0.039464545,0,0,0,72.5
0,0,15.03996999,3.0186719,0.890306196,70.71368792,0,0.041845834,10.2190413,0.060604312,0.015872558,0,0,0,0,0,0,72.1
0,0,15.300028,6.299188105,8.699101005,68.43873456,0,1.000093321,0,0.071546334,0,0.080878465,0,0.029551747,0,0.080878465,0,72.9
0,0,14.77985612,2.941007194,0.870503597,70.29928058,0,0.001438849,11.03884892,0.060431655,0.008633094,0,0,0,0,0,0,83.5
0,0,15.000553,8.001137603,12.0001264,63.9996208,0,0,0,0,0,0,0,0,0.998562197,0,0,78
0,0,16.51942734,2.159877145,16.21063756,64.92841692,0,0,0,0,0,0,0,0,0,0.181641044,0,71
0,0,17.78148612,0,6.290270245,72.24771705,0,0.120521022,0,0,0,3.560005563,0,0,0,0,0,61.5
0,0,18.70823698,0,9.47930787,71.81245515,0,0,0,0,0,0,0,0,0,0,0,63.7
0,0,16.19907823,5.450214977,7.400476353,69.99907204,0,0.680503573,0,0.080423149,0,0.080423149,0,0.029385382,0,0.080423149,0,71.8
0,0,14.2802051,6.878722523,0.289946153,70.22981446,0,0.189964721,8.101352606,0,0.02999443,0,0,0,0,0,0,72.3
0,0,14.9995707,0,0,61.30047795,0,0,13.8004064,9.899544947,0,0,0,0,0,0,0,87.2
0,0,16.29945034,4.700781915,7.430517922,69.44956259,0,0.659595881,0,0.798947124,0,0.551211582,0,0.029418596,0,0.080514051,0,71.6
0,0,15.70957909,7.981032731,7.990270037,68.06971087,0,0,0.089293962,0,0,0,0,0,0,0.160113311,0,71.2
0,0,15.72049039,0.089329719,8.019652538,68.09080828,0,0,7.919541646,0,0,0,0,0,0,0.160177427,0,73.4
0,0,0,37.29151108,0,48.93950709,0,0,13.76898183,0,0,0,0,0,0,0,0,95.9
0,0,13.69954635,8.50005816,2.499418402,69.00081424,0,0.600500174,5.699662673,0,0,0,0,0,0,0,0,74
0,0,20.000305,0,0,77.50022875,0,0,0,0,2.499466252,0,0,0,0,0,0,63.1
0,0,16.43793073,8.917743796,2.349965985,71.80336597,0,0,0,0,0,0,0,0,0.490993522,0,0,44
0,0,6.379878945,0,0,58.50893342,0,0,35.11118763,0,0,0,0,0,0,0,0,88
0,0,13.29207992,6.759653586,1.450538772,68.05670678,0,0,10.39243147,0,0.040014863,0.008574613,0,0,0,0,0,75.6
0,0,11.17938553,10.93847679,9.268887703,63.9444995,0,2.009605855,2.250514599,0,0,0,0,0,0,0,0.408630022,78.1
0,0,0,0,27.49988094,35.00071437,0,0,37.4994047,0,0,0,0,0,0,0,0,103
0,0,18.4992,0,0,71.5008,0,0,0,0,10,0,0,0,0,0,0,62.6
0,0,15.08068567,8.008916238,10.98047218,65.92992591,0,0,0,0,0,0,0,0,0,0,0,76
0,0,14.85207015,2.951391391,0.870429883,70.6777536,0,0.001441109,10.58062285,0.057644363,0.008646654,0,0,0,0,0,0,81.7
0,0,18.46979401,0,7.359906841,73.63054117,0,0.539757974,0,0,0,0,0,0,0,0,0,61.2
0,0,14.50106061,4.489175731,6.300491944,66.46808383,0,0,7.230220698,0,0,0,0,0,1.010967189,0,0,77
0,0,13.22928279,2.869965412,1.479289941,68.03304462,0,0,14.33839293,0,0.050024298,0,0,0,0,0,0,75.6
0,0,0,2.999020206,4.999787001,60.000284,0,8.999900601,15.00078099,0,0,0,2.999020206,0,0,0,5.001206992,74.7
0,0,16.50072292,2.201629863,15.39990799,65.79915878,0,0,0,0,0,0,0,0,0,0.098580442,0,71
0,0,13.22079224,4.409463176,7.539543859,65.00235516,0,1.209487487,6.788932278,0.799234194,0,0,0,0,1.030191603,0,0,78
0,0,14.10020027,0,13.49938011,63.29910672,0,0,9.101312903,0,0,0,0,0,0,0,0,77.5
0,0,14.10020027,9.101312903,13.49938011,63.29910672,0,0,0,0,0,0,0,0,0,0,0,76.4
0,0,15.64011709,0,8.029579418,68.24834386,0,0,0,0,0,7.930981359,0,0,0,0.150978278,0,70.3
0,0,14.99948551,12.00076438,3.000191095,69.99955901,0,0,0,0,0,0,0,0,0,0,0,73.3
0,0,15.83063958,5.278803971,0,72.78053567,0,0,6.11002078,0,0,0,0,0,0,0,0,64.2
0,0,14.42048518,11.36921167,7.10954299,66.29213483,0,0,0,0,0,0,0,0,0.808625337,0,0,71.3
0,0,13.27950766,0,0,57.53041809,0,0,17.70036417,11.48971008,0,0,0,0,0,0,0,85.6
0,0,16.40793201,3.260218535,13.50870093,66.60299474,0,0,0,0,0,0,0,0,0,0.220153784,0,70
0,0,14.999843,8.000753603,10.9994662,65.9999372,0,0,0,0,0,0,0,0,0,0,0,74
0,0,15.24974832,6.251064818,8.019824983,69.19848215,0,1.000542089,0,0.080538992,0,0.080538992,0,0.029427709,0,0.089831952,0,72.7
0,0,16.85097248,0.009757367,11.72998114,63.50094321,1.930332401,0,0,0,0,5.929226566,0,0,0,0.048786834,0,69
0,0,18.69019271,0,0,77.10943162,0,0,0,0,0,0,0,0,0,0,4.200375667,64.7
0,0,17.96974879,3.171229806,12.91902572,63.54081921,2.349366584,0,0,0,0,0,0,0,0,0.049809892,0,68.9
0,0,0,15.46042235,15.27941388,41.47967246,0,0,27.78049131,0,0,0,0,0,0,0,0,93.6
0,0,16.84076931,0.01952553,11.72019916,63.37010641,1.99973966,0,0,0,0,6.000846106,0,0,0,0.048813824,0,69
0,0,0.051883665,0.095120053,0.119620673,72.37194823,0,15.45989104,11.88135935,0,0,0,0.011529703,0,0,0,0.008647278,62.4
0,0,14.93035005,2.959220498,0.880548538,71.0501624,0,0,10.11042945,0.060627932,0.008661133,0,0,0,0,0,0,75.9
0,0,15.00043006,0,0,67.00020069,0,0,13.30026664,4.699102612,0,0,0,0,0,0,0,82.8
0,0,16.45977612,0,0,73.91146537,0,0,9.628758512,0,0,0,0,0,0,0,0,43.9
0,0,16.82148656,0.339384719,0.450562472,74.19944704,0,0,8.121827411,0,0.067291798,0,0,0,0,0,0,66.7
0,0,20.3000075,0,0,74.80087002,0,0,0,0,0,0,0,0,4.899122478,0,0,70.3
0,0,14.99942641,0,0,65.79958701,0,0,13.20121601,5.999770563,0,0,0,0,0,0,0,83.3
0,0,50.29928172,0,0,0,49.70071828,0,0,0,0,0,0,0,0,0,0,35.438
0,0,11.49131041,3.199931735,1.629831897,67.13883437,0,0.910202805,11.71032796,0,0,3.919560827,0,0,0,0,0,57.8
0,0,14.26019519,5.231207157,1.359358662,71.29952364,0,0.820553038,5.690135936,0,0,1.339026374,0,0,0,0,0,69
0,0,0,27.57868702,6.610108639,46.12050051,0,0,19.69070383,0,0,0,0,0,0,0,0,106
0,0,5.310270663,0,16.12013995,49.24950396,0,0,29.32008542,0,0,0,0,0,0,0,0,84.5
0,0,2.082701884,12.82240023,3.803131991,65.02417551,0,9.599480407,2.303528902,0,0,0,4.364581078,0,0,0,0,80
0,0,0,0,0,76.40062414,0,17.99982336,0,0,0,0,5.599552507,0,0,0,0,55
0,0,16.63974622,0,0,74.39065206,0,0,0,0,0,0,0,0,0,0,8.969601723,65.7
0,0,14.61133673,0,0,68.37785277,0,0,14.0107533,3.000057198,0,0,0,0,0,0,0,81.4
0,0,7,0,0,30,0,4,0,33,0,0,6,0,3,0,17,91
0,0,7,0,0,30,0,4,6,33,0,0,6,0,3,0,11,96
0,0,7.0006486,0,0,29.999154,0,5.9995488,0,36.0001128,0,0,6.0009588,0,3.0004794,0,11.9990976,91
0,0,9.0000282,0,0,29.999154,0,4.0001692,0,36.0001128,0,0,3.9987592,0,3.0004794,0,14.0012972,93
0,0,14.60079051,8,12.09960474,64.60079051,0,0,0,0,0,0,0,0,0.698814229,0,0,76
0,0,15.99944697,6.200073737,6.730060219,70.44979722,0,0.350251936,0,0.07988202,0,0.07988202,0,0.030723854,0,0.07988202,0,72.4
0,0,11.9999416,17.99918239,5.00058401,65.000292,0,0,0,0,0,0,0,0,0,0,0,77
0,0,13.44895546,5.291288924,10.48955459,67.34883721,0,2.399684667,0.350019708,0.649586125,0,0,0,0,0,0.022073315,0,72
0,0,14.58807042,0,0,69.72414089,0,0,13.98887411,1.698914582,0,0,0,0,0,0,0,79.7
0,0,0,6.519913106,16.02027516,41.59015206,0,0,35.86965967,0,0,0,0,0,0,0,0,101
0,0,15.0908108,4.509124914,1.959409109,71.25177165,0,0,7.188883531,0,0,0,0,0,0,0,0,69
0,0,14.43038367,5.548835334,8.769889271,68.04999845,0,1.000279148,0,0.16128532,0,1.879594305,0,0.029465587,0,0.130268912,0,72.3
0,0,15.15020598,6.199564889,7.399978399,69.95108855,0,0.999830276,0,0.089490981,0,0.089490981,0,0.040116647,0,0.080233294,0,72.6
0,0,0,26.65615346,3.530111294,47.9350594,0,0,21.87867585,0,0,0,0,0,0,0,0,104
0,0,15.98922818,5.310319848,0.06929243,68.47036961,0,0,0,0,0,0,0,10.06944991,0,0.091340021,0,88.6
0,0,1.340040703,0.490153926,13.44196979,44.97377247,0,0,39.75406312,0,0,0,0,0,0,0,0,98.6
0,0,2.450196621,7.680451723,2.970197197,65.8254469,0,9.930426516,8.222058972,0,0,0,1.950362272,0,0.970859802,0,0,75
0,0,13.33945586,5.800137757,1.539719894,68.94156813,0,0,10.3288945,0,0.030134313,0.020089542,0,0,0,0,0,74
0,0,14.12961748,7.9991041,13.98083415,63.89044427,0,0,0,0,0,0,0,0,0,0,0,80
0,0,14.47909713,4.750298834,8.800471925,68.29874102,0,0.999736095,0,0.080724032,0,2.431035286,0,0.02949532,0,0.13040036,0,71.5
0,0,15.81005262,5.160033722,0.57995872,73.15038228,0,0,5.299572662,0,0,0,0,0,0,0,0,71.5
0,0,15.07957416,8.061241884,9.000325425,67.85885853,0,0,0,0,0,0,0,0,0,0,0,73
0,0,10.81081081,10.41193119,2.000263964,71.37892097,0,4.600313824,0.299159713,0,0,0,0,0,0.498599522,0,0,73
0,0,0,8.520683453,0,49.80015987,0,0,41.67915667,0,0,0,0,0,0,0,0,96.6
0,0,13.76062221,4.819242402,1.509433962,69.6413654,0,0,10.22900763,0,0.040328388,0,0,0,0,0,0,74
0,0,0,0,33.10058188,33.2003325,0,0,33.69908562,0,0,0,0,0,0,0,0,102
0,0,13.6998293,11.80023635,2.500693016,69.99897871,0,0.599641091,1.400621526,0,0,0,0,0,0,0,0,72
0,0,16.79968663,5.131469422,11.94078572,64.15968924,1.919404593,0,0,0,0,0,0,0,0,0.048964403,0,69.6
0,0,17.1592951,0.019782068,12.49072716,63.43119962,2.319447421,0,0,0,0,4.539984504,0,0,0,0.039564135,0,68.7
0,0,0,0,28.40048762,35.59925574,0,0,36.00025664,0,0,0,0,0,0,0,0,101
0,0,10.01174168,4.299021526,9.410567515,58.46731898,0,1.100587084,11.01213307,0.898630137,4.8,0,0,0,0,0,0,66.7
0,0,13.99946144,0,12.80036749,64.39942342,0,0,0,0,0,0,0,0,0,0,8.800747652,74
0,0,13.08997491,4.988648584,6.470307086,66.22953758,0,0,6.730194766,0,0,0,2.491337077,0,0,0,0,77
0,0,13.42835927,8.220374765,2.510082553,69.63295139,0,0.599857315,5.608374707,0,0,0,0,0,0,0,0,74
0,0,13.71004566,6.110159817,0.399543379,70.37100457,0,0.099885845,9.309360731,0,0,0,0,0,0,0,0,74
0,0,20,0,0,79.69940633,0,0,0,0,0.300593673,0,0,0,0,0,0,59
0,0,14.55158776,2.980690939,1.180644411,72.06583692,0,0.639758055,8.581481912,0,0,0,0,0,0,0,0,76.6
0,0,15.77983872,0.108930814,5.299786677,70.741486,0,0,7.909587425,0,0,0,0,0,0,0.160370365,0,72.6
0,0,17.12228531,7.311362173,0,75.56635251,0,0,0,0,0,0,0,0,0,0,0,61.8
0,0,13.23999828,2.868905369,1.520519846,69.00004303,0,0,13.34040997,0,0.030123506,0,0,0,0,0,0,74.9
0,0,0,0,0,44.6894299,2.100239882,0,53.21033022,0,0,0,0,0,0,0,0,89.4
0,0,14.0110221,4.559416973,6.470216226,65.20809492,0,0,7.230620972,0,0,0,0,0,2.520628802,0,0,79
0,0,14.29959144,0,0,71.40081712,0,0,14.29959144,0,0,0,0,0,0,0,0,73.7
0,0,16.66833333,0,16.66833333,66.66333333,0,0,0,0,0,0,0,0,0,0,0,68
0,0,14.28857143,0,0,71.42285714,0,0,0,0,0,0,0,0,0,0,14.28857143,65.3
0,0,14.28857143,0,0,71.42285714,0,0,0,0,0,0,14.28857143,0,0,0,0,69.9
0,0,14.28857143,0,0,71.42285714,0,0,0,0,0,14.28857143,0,0,0,0,0,67.7
0,0,14.28857143,0,0,71.42285714,0,0,14.28857143,0,0,0,0,0,0,0,0,73.65
0,0,14.28857143,14.28857143,0,71.42285714,0,0,0,0,0,0,0,0,0,0,0,72.5
0,0,15.67045487,0,0,67.84072178,0,0,10.82964634,0,0,0,0,0,5.659177005,0,0,78.1
0,0,15.67045487,0,0,67.84072178,0,0,10.82964634,5.659177005,0,0,0,0,0,0,0,77.8
0,0,15.67000174,0,0,73.50066509,0,0,10.82933318,0,0,0,0,0,0,0,0,72.6
0,0,16.55982283,0,0,74.3399965,0,0,8.610641646,0,0,0,0,0,0.489539017,0,0,36.6
0,0,0,0,0,0,50,50,0,0,0,0,0,0,0,0,0,25.7
0,0,0,0,0,50,0,0,0,0,0,0,50,0,0,0,0,79.4
0,0,0,0,0,50,0,0,25,0,0,0,0,0,0,0,25,79.5
0,0,0,0,0,50,0,0,50,0,0,0,0,0,0,0,0,92.65
0,0,0,0,0,74.00092802,0,15.99965199,9.999419987,0,0,0,0,0,0,0,0,62.4
0,0,0,0,0,80.0006,0,19.9994,0,0,0,0,0,0,0,0,0,47.6
0,0,0,0,14.2878572,0,42.8560714,42.8560714,0,0,0,0,0,0,0,0,0,42.3
0,0,0,0,14.3,0,42.85,42.85,0,0,0,0,0,0,0,0,0,47.1
0,0,0,0,8.695652174,45.65217391,0,0,45.65217391,0,0,0,0,0,0,0,0,96
0,0,0,0,20,0,40,40,0,0,0,0,0,0,0,0,0,48.2
0,0,0,0,16.20015978,41.89992011,0,0,41.89992011,0,0,0,0,0,0,0,0,98
0,0,0,0,68,0,0,0,0,0,0,0,0,32,0,0,0,154
0,0,0,0,71.5,0,0,0,0,0,0,0,0,28.5,0,0,0,118
0,0,0,0,76,0,0,0,0,0,0,0,0,24,0,0,0,106
0,0,0,9.999019978,11.99966399,44.000168,0,0,34.00114803,0,0,0,0,0,0,0,0,103
0,0,0,12.5,0,50,0,0,0,0,0,0,0,0,0,0,37.5,71.3
0,0,0,12.5,0,50,0,0,0,0,0,0,37.5,0,0,0,0,87.2
0,0,0,12.5,0,50,0,0,12.5,0,0,0,12.5,0,0,0,12.5,80
0,0,0,12.5,0,50,0,0,37.5,0,0,0,0,0,0,0,0,94.9
0,0,0,22.82608696,8.695652174,45.65217391,0,0,22.82608696,0,0,0,0,0,0,0,0,102
0,0,0,25,0,50,0,0,0,0,0,0,0,0,0,0,25,79.5
0,0,0,25,0,50,0,0,0,0,0,0,25,0,0,0,0,90.7
0,0,0,25,0,50,0,0,25,0,0,0,0,0,0,0,0,99.1
0,0,0,42.10952877,7.890471228,42.10952877,0,0,0,0,0,0,0,7.890471228,0,0,0,126
0,0,0,45.65217391,8.695652174,45.65217391,0,0,0,0,0,0,0,0,0,0,0,114
0,0,4.999475003,0,0,80.0006,0,14.999925,0,0,0,0,0,0,0,0,0,56.6
0,0,9.18383668,0,1.020749422,72.4470359,0,6.123042473,1.020749422,0,0,0,6.121588414,0,0,0,4.082997688,72.5
0,0,10.00029999,0,0,79.99940001,0,10.00029999,0,0,0,0,0,0,0,0,0,54.8
0,0,10.0004125,0,0,64.99924375,0,0,25.00034375,0,0,0,0,0,0,0,0,79.7
0,0,14.9992125,0,25.0004375,60.00035,0,0,0,0,0,0,0,0,0,0,0,77.3
0,0,14,8,14,64,0,0,0,0,0,0,0,0,0,0,0,75
0,0,14.20993409,5.140652628,14.38996946,63.96720784,0,0,2.141134866,0,0,0,0,0,0,0.151101109,0,75.3
0,0,13.999628,10.00062,10.00062,65.999132,0,0,0,0,0,0,0,0,0,0,0,76.9
0,0,14.99961249,8.001240022,8.999457491,67.99968999,0,0,0,0,0,0,0,0,0,0,0,71.05
0,0,14.999925,0,0,80.0006,0,4.999475003,0,0,0,0,0,0,0,0,0,59.4
0,0,14.999925,5.000974995,4.999475003,69.99865001,0,0,5.000974995,0,0,0,0,0,0,0,0,73
0,0,15.00037501,9.000225006,4.999624991,70.00075002,0,0,0.999024976,0,0,0,0,0,0,0,0,71
0,0,16.00018,0,0,79.99940001,0,4.000419992,0,0,0,0,0,0,0,0,0,63.3
0,0,15.99965199,0,0,74.00092802,0,0,9.999419987,0,0,0,0,0,0,0,0,71.6
0,0,19.9994,0,0,59.9997,0,0,0,20.0009,0,0,0,0,0,0,0,82
0,0,19.9994,0,0,65.000675,0,0,0,14.999925,0,0,0,0,0,0,0,78.8
0,0,20,0,0,70.00075002,0,0,0,9.999249981,0,0,0,0,0,0,0,69.8
0,0,20,0,0,70.30075752,0,0,0,0,0,0,0,0,9.699242481,0,0,77.9
0,0,20,0,0,73.00082502,0,0,0,6.999174979,0,0,0,0,0,0,0,67.7
0,0,20,0,0,76.00090002,0,0,0,3.999099977,0,0,0,0,0,0,0,64.6
0,0,19.9994,0,0,80.0006,0,0,0,0,0,0,0,0,0,0,0,61.2
0,0,40,0,20,0,40,0,0,0,0,0,0,0,0,0,0,53.8
0,0,42.85,0,14.3,0,42.85,0,0,0,0,0,0,0,0,0,0,56.9
0,0,46,0,8,0,46,0,0,0,0,0,0,0,0,0,0,51
0,0,50,0,0,0,50,0,0,0,0,0,0,0,0,0,0,36.9
0,0,13.99975901,4.491369702,6.490044281,67.6175558,0,0,6.229478567,0,0,0,1.021176612,0,0.15061602,0,0,75
0,0,13.95979218,5.05985995,6.47993374,67.78104058,0,0,6.719373541,0,0,0,0,0,0,0,0,75
0,0,9.729737509,5.339051347,0,72.72910431,0,5.360637808,6.041330877,0,0,0,0,0,0,0,0.800138153,70.2
0,0,13.99984932,4.460182325,6.509455285,67.68929406,0,0,7.190537181,0,0,0,0,0,0.150681835,0,0,76
0,0,15.1999257,0,4.800383907,76.19932197,0,3.800368427,0,0,0,0,0,0,0,0,0,67
0,0,18.45984252,0,7.480314961,74.05984252,0,0,0,0,0,0,0,0,0,0,0,61.8
0,0,0,35.69927971,0,50.10004002,0,0,14.20068027,0,0,0,0,0,0,0,0,98.6
0,0,0,45.67934783,8.641304348,45.67934783,0,0,0,0,0,0,0,0,0,0,0,117
0,0,13.9790292,4.790743921,6.47955648,67.73931122,0,0,6.450932538,0,0,0,0,0,0.150652325,0,0.409774323,75
0,0,15.67995399,7.878567753,5.319470928,70.87078907,0,0,0.09080178,0,0,0,0,0,0,0.160416477,0,69
0,0,16.8797954,5.210177717,11.83028395,63.66974884,2.360810545,0,0,0,0,0,0,0,0,0.049183553,0,69.4
0,0,14.96203228,5.119569969,14.47144731,65.44695044,0,0,0,0,0,0,0,0,0,0,0,73.5
0,0,13.69967563,0,13.40075049,64.10036253,0,0,0,0,0,0,8.799211346,0,0,0,0,76.1
0,0,0,33.09897918,0,50.20016013,0,0,16.70086069,0,0,0,0,0,0,0,0,99.7
0,0,12.93019527,5.889595144,0.870411728,70.15117677,0,0.629903224,9.528717861,0,0,0,0,0,0,0,0,73.2
0,0,17.50040425,0,0,66.9998677,0,0,6.000558602,0,0,0,0,0,9.499169447,0,0,83.1
0,0,0,43.49955664,12.49982407,44.00061929,0,0,0,0,0,0,0,0,0,0,0,109
0,0,13.47314903,5.540630326,0.98073201,70.49137707,0,0.499754456,8.521824537,0.023110033,0.469422538,0,0,0,0,0,0,74.2
0,0,4.039901667,16.80758245,0.720446762,67.94651358,0,8.808776093,0.218833928,0,0,0,0.179045941,0,1.239111591,0,0.039787987,72
0,0,0,0,26.8027988,36.9143383,0,0,36.2828629,0,0,0,0,0,0,0,0,98.5
0,0,14.66168966,4.835254835,9.557109557,68.1030681,0,1.050526051,0,0.8001008,0,0.551250551,0,0.441000441,0,0,0,73.8
0,0,4.670361898,5.120534929,6.079535457,61.8687313,0,6.429995894,9.449234559,0,0,0,0,0,2.070502669,0,4.311103291,79
0,0,13.93099292,4.929938225,6.460750339,67.52749736,0,0,6.650595148,0,0,0,0,0,0.500226006,0,0,76
0,0,14.30001694,6.281287063,8.069559324,68.49960723,0,0.670024491,0,0.160189763,0,1.860665712,0,0.029265438,0,0.12938404,0,72.9
0,0,14.13911717,5.880744376,0.64046286,71.52458946,0,0.189979995,7.599199781,0,0.025906363,0,0,0,0,0,0,72.5
0,0,0,0,8.133349576,46.3393836,0,0,45.52726682,0,0,0,0,0,0,0,0,92
0,0,12.9885619,5.178756179,1.23002644,70.1431199,0,0.57046787,9.889067709,0,0,0,0,0,0,0,0,72
0,0,15.61009584,0,5.340136569,71.03729163,0,0,0,0,0,7.861068633,0,0,0,0.151407331,0,69
0,0,16.5001665,0,16.5001665,66.999667,0,0,0,0,0,0,0,0,0,0,0,72.5
0,0,14.3997455,5.89987564,1.110564826,71.48104231,0,0,7.108771727,0,0,0,0,0,0,0,0,72
0,0,15.70027666,0,0,74.00089807,0,0,10.29882527,0,0,0,0,0,0,0,0,69.3
0,0,13.89872388,4.920675576,6.439365405,67.33159568,0,0,6.629201633,0.780437829,0,0,0,0,0,0,0,76
0,0,13.12993993,6.060701865,11.10970598,67.67941827,0,2.020233955,0,0,0,0,0,0,0,0,0,71
0,0,16.99968709,5.998837781,1.999612594,75.00186253,0,0,0,0,0,0,0,0,0,0,0,66
0,0,13.0704023,5.318965517,1.16954023,70.27011494,0,0.510057471,9.66091954,0,0,0,0,0,0,0,0,72
0,0,13.9997696,5.999078394,0.999366396,71.00109441,0,0,8.000691204,0,0,0,0,0,0,0,0,72
0,0,14.35916693,0.109766313,0.979231058,71.55608192,0,0.005777174,12.73866952,0,0,0,0.158872296,0,0,0,0.09243479,70.6
0,0,13.10084974,5.199350475,10.49959799,67.79965632,0,2.300137157,0.501332156,0.599076161,0,0,0,0,0,0,0,72
0,0,15.15046647,0,0,73.23903044,0,0,11.61050309,0,0,0,0,0,0,0,0,66.6
0,0,0,19.00036138,6.000333584,44.99763712,0,0,5.000972952,0,0,5.000972952,15.00013899,4.999583021,0,0,0,115
0,0,0,19.00088958,6.000500389,44.99888802,0,0,5.001111976,0,0,19.99888802,0,4.999722006,0,0,0,124
0,0,17.73994651,0,10.15038196,72.10967153,0,0,0,0,0,0,0,0,0,0,0,70
0,0,0,24.5410144,0,50.46963056,0,0,24.98935504,0,0,0,0,0,0,0,0,102
0,0,0,24.87914388,9.970113074,45.54106353,0,0,19.60967951,0,0,0,0,0,0,0,0,106
0,0,12.60031752,12.29881877,2.499380981,70.00014565,0,1.200168956,1.401168126,0,0,0,0,0,0,0,0,73
0,0,13.200402,8.200183521,2.499380981,70.00014565,0,0.600084478,5.49980337,0,0,0,0,0,0,0,0,74
0,0,13.200402,9.601351647,2.499380981,70.00014565,0,0.600084478,4.098635245,0,0,0,0,0,0,0,0,74
0,0,13.200402,10.90056367,2.499380981,70.00014565,0,0.600084478,2.79942322,0,0,0,0,0,0,0,0,73
0,0,13.200402,12.29881877,2.499380981,70.00014565,0,0.600084478,1.401168126,0,0,0,0,0,0,0,0,72
0,0,14.33544212,0.109772655,0.982176387,71.58043736,0,0.010110639,12.73073923,0,0,0,0.161770229,0,0,0,0.089551376,71.2
0,0,17.20048635,3.081330469,13.47957161,63.87847899,2.310165059,0,0,0,0,0,0,0,0,0.049967521,0,69.4
0,0,13.92827106,4.890063679,5.989426889,68.33173135,0,0,6.710320798,0,0,0,0,0,0.150186231,0,0,76
0,0,13.16997367,5.939653808,0.909365602,70.69166463,0,0.610080721,8.489330782,0,0.18993079,0,0,0,0,0,0,74.5
0,0,19.7594012,0,0,80.2405988,0,0,0,0,0,0,0,0,0,0,0,65.1
0,0,15.40996878,0,0,73.71053545,0,0,10.87949578,0,0,0,0,0,0,0,0,67.5
0,0,13.19978717,5.898848128,0.999439164,70.80343404,0,0.599663498,8.498827996,0,0,0,0,0,0,0,0,74
0,0,15.47975524,0,0,73.83008578,0,0,10.69015898,0,0,0,0,0,0,0,0,66.9
0,0,16.78052946,0.019707022,11.94081324,63.90001971,2.379622939,0,0,0,0,4.930040071,0,0,0,0.049267556,0,68.5
0,0,0,24.37050585,0,50.54994613,0,0,25.07954802,0,0,0,0,0,0,0,0,100
0,0,13.9999683,8.000887579,12.4990094,64.99928677,0,0,0,0,0,0,0,0,0.500847955,0,0,76
0,0,13.29995396,5.700391344,0.860382136,71.12971915,0,0.630179558,8.339088398,0,0.040285451,0,0,0,0,0,0,74.1
0,0,12.99881919,6.02922138,0.349973681,70.29349419,0,0.19063607,10.13785549,0,0,0,0,0,0,0,0,70
0,0,13.3711299,5.872272364,0.351308123,70.2530561,0,0.018565063,10.13366846,0,0,0,0,0,0,0,0,73
0,0,13.6993681,6.901371538,2.499927201,69.99796162,0,0,6.901371538,0,0,0,0,0,0,0,0,74
0,0,13.30827611,5.522226238,0.980122877,70.72208168,0,0.520419227,8.433682689,0.023129743,0.490061438,0,0,0,0,0,0,74.2
0,0,16.38984123,0,16.42978398,67.1803748,0,0,0,0,0,0,0,0,0,0,0,63.4
0,0,16.81033772,0.019778807,12.43922137,64.02070182,2.289396911,0,0,0,0,4.371116349,0,0,0,0.049447018,0,68.8
0,0,4.539517114,16.23944829,0.779527227,65.58422405,0,6.758711743,2.949562482,0,0,0,1.418599098,0,1.691082489,0,0.0393275,76
0,0,4.589722186,31.46903329,12.18019126,51.67904164,0,0.082011628,0,0,0,0,0,0,0,0,0,96.1
0,0,14.0395217,8.059140379,11.99077511,65.91056281,0,0,0,0,0,0,0,0,0,0,0,77
0,0,16.89041368,0.019888624,12.90937417,63.66016972,2.429726863,0,0,0,0,4.040705383,0,0,0,0.049721559,0,68.4
0,0,16.6500965,0,0,74.77922686,0,0,7.579390608,0,0,0,0,0,0.99128604,0,0,32.4
0,0,16.79952468,4.518822927,12.44079154,63.76194484,2.429403707,0,0,0,0,0,0,0,0,0.049512304,0,69.2
0,0,19.62059539,0,0.199765688,80.17963892,0,0,0,0,0,0,0,0,0,0,0,59.1
0,0,13.46001011,5.909977603,1.170435662,71.39079546,0,0.630012282,7.438768875,0,0,0,0,0,0,0,0,73.4
0,0,14.3001662,5.280728376,0.979839584,71.79998555,0,0,7.639280295,0,0,0,0,0,0,0,0,68.7
0,0,15.89851666,4.889357218,12.2379833,65.59455297,1.159114858,0,0,0,0,0,0,0,0,0.220474994,0,70
0,0,12.0001956,9.998532983,18.0002934,60.00097801,0,0,0,0,0,0,0,0,0,0,0,67.6
0,0,17.48033352,0,0,77.14858136,0,0,5.371085118,0,0,0,0,0,0,0,0,65.7
0,0,14.0001896,8.001011186,11.9999368,63.99860962,0,0,0,0,0,0,0,0,2.000252797,0,0,75
0,0,14.0001896,8.001011186,11.9999368,65.99886242,0,0,0,0,0,0,0,0,0,0,0,73
0,0,3.230245986,11.58902159,22.91070157,44.41983706,0,0,17.85019378,0,0,0,0,0,0,0,0,90.9
0,0,9.999391024,6.500822118,7.499543268,65.99780769,0,3.900493271,4.000974362,0.301443274,0,0,0,0,1.799524998,0,0,77.5
0,0,13.17280861,6.210983574,0.760910215,70.88979028,0,0.57104226,8.394465061,0,0,0,0,0,0,0,0,72
0,0,5.549355071,3.438678779,5.529576311,56.00497295,0,0.289617564,27.62810279,0.279728183,1.279968354,0,0,0,0,0,0,58
0,0,8.078913701,0,1.311351477,71.5457083,0,6.287799488,9.682484299,0.319841824,0,2.773900907,0,0,0,0,0,72
0,0,5.639575972,15.36961131,1.320141343,65.61978799,0,5.730035336,3.058657244,0,0,0,1.481272085,0,1.741342756,0,0.039575972,77
0,0,14.4801838,0,0,72.71108558,0,0,12.80873061,0,0,0,0,0,0,0,0,72
0,0,0,0,11.70958198,39.74633014,0,0,42.58596039,0,1.139532579,0,0,0,4.818594907,0,0,95.1
0,0,0,1.000986687,5.000643491,56.99904191,0,9.000300296,15.00050049,0,0,0,0,0,4.99921351,0,7.999313609,80.8
0,0,0,3.000185903,5.000786512,57.00067211,0,9.000557709,12.99889888,0,0,0,0,0,4.99935649,0,7.999542393,80.9
0,0,0,3.000185903,5.000786512,57.00067211,0,9.000557709,12.99889888,0,0,0,3.000185903,0,4.99935649,0,4.99935649,81.4
0,0,13.999714,13.999714,0,72.000572,0,0,0,0,0,0,0,0,0,0,0,70.2
0,0,15.75842237,0.101053633,2.709129007,73.17174659,0,0,8.099151447,0,0,0,0,0,0,0.160496946,0,71
0,0,0,0,11.84105291,40.19419383,0,0,43.06500723,0,0,0,0,0,4.899746033,0,0,91.2
0,0,16.83925336,0.019945814,13.19083157,63.67036218,2.459983711,0,0,0,0,3.769758822,0,0,0,0.049864535,0,68.1
0,0,16.83091114,0.998739133,12.93051961,63.73017453,2.480257482,0,0,0,0,2.979627049,0,0,0,0.049771053,0,68.8
0,0,0,21.09944511,8.399521271,42.50081602,0,0,20.19910782,4.300402568,0,3.500707214,0,0,0,0,0,93.5
0,0,0,16.41948355,0,50.94983563,0,0,32.63068082,0,0,0,0,0,0,0,0,101
0,0,32.05047999,0,0,0,39.87919318,0,0,0,0,28.07032683,0,0,0,0,0,98.4
0,0,13.97978041,5.960275185,8.49937105,69.70012268,0,1.279642197,0.450359511,0,0,0,0,0,0,0.130448962,0,71
0,0,18.72053976,0,0,77.2389784,0,0,0,0,4.040481839,0,0,0,0,0,0,61.8
0,0,14.48240106,0,0,72.71156173,0,0,12.80603721,0,0,0,0,0,0,0,0,76
0,0,14.48146002,4.481460023,0.929895713,72.41599073,0,0,7.691193511,0,0,0,0,0,0,0,0,69
0,0,0,0,32.30048819,35.19976088,0,0,32.49975092,0,0,0,0,0,0,0,0,103
0,0,19.51040245,0,0,80.48959755,0,0,0,0,0,0,0,0,0,0,0,45.1
0,0,13.15137905,2.870386365,1.489894628,70.18771233,0,0,12.27039788,0,0.030229746,0,0,0,0,0,0,73.8
0,0,14.41211111,0,0,72.36792968,0,0,12.74022579,0,0,0,0,0,0.479733418,0,0,76.5
0,0,15.80051576,0.390459956,0.21999796,74.82553142,0,0,8.729985285,0,0.033509623,0,0,0,0,0,0,68.3
0,0,14.09954419,6.999296399,6.730092692,69.69928722,0,1.000336505,0,0.801492857,0,0.550643948,0,0,0,0.119306189,0,73.8
0,0,13.77991256,5.180050621,0.759318914,71.5514266,0,0,8.729291302,0,0,0,0,0,0,0,0,51.7
0,0,12.70046673,12.80079096,2.499382061,70.0001454,0,0.600491443,1.39872341,0,0,0,0,0,0,0,0,73
0,0,13.83206614,3.439536568,6.180605841,67.67740768,0,0.129736906,6.969587256,0,0,0,0.241370987,0,1.529688631,0,0,77
0,0,13.99997091,0,0,75.10001018,0,1.840187365,0,0,0,0,0,0,0,0,9.059831546,66.7
0,0,14.98794206,0,0,73.82344871,0,0,11.18860922,0,0,0,0,0,0,0,0,77.3
0,0,14.38010831,0,0,72.16915409,0,0,12.70953934,0.741198271,0,0,0,0,0,0,0,73.3
0,0,0,46.15018697,5.210163982,48.63964904,0,0,0,0,0,0,0,0,0,0,0,115
0,0,8.481173624,3.461323739,12.29142113,60.22579244,0,1.760126543,12.21078097,0,0.930463371,0,0.638918181,0,0,0,0,78.9
0,0,13.01877236,0,8.689733768,73.16154358,0,4.319541613,0,0,0,0.810408687,0,0,0,0,0,70
0,0,0,23.58657363,7.448746845,47.58614174,0,0,21.37853778,0,0,0,0,0,0,0,0,102
0,0,15.13055262,5.379682009,10.31972392,68.88955421,0,0,0.110303966,0,0,0,0,0,0,0.170183262,0,70
0,0,12.5,5.899873983,0.89930118,70.60087066,0,0.600011456,9.49994272,0,0,0,0,0,0,0,0,73
0,0,12.68100044,0,0,54.95619188,0,0,16.91177511,15.45103257,0,0,0,0,0,0,0,90.5
0,0,14.04242699,7.979645037,10.08070181,67.71771537,0,0.129559964,0,0,0,0,0,0,0.04995083,0,0,72
0,0,15.17996377,5.320941955,10.21028589,69.06828385,0,0,0.059856659,0,0,0,0,0,0,0.160667874,0,71.1
0,0,4.770841275,4.949711169,5.94082632,62.64551506,0,5.990675307,9.201536522,0,0,0,0,0,2.011553236,0,4.489341114,79
0,0,0,0,6.999955901,57.99879463,0,10.000147,12.00076438,0,0,0,0,0,5.000808479,0,7.999529612,78.6
0,0,0,0,55.00049,4.998039984,0,0,0,0,0,0,0,40.00147001,0,0,0,157
0,0,14.3415363,0,0,72.01654958,0,0,12.6822681,0,0,0,0,0,0.959646023,0,0,78.8
0,0,15.12901751,5.381377973,10.31982472,68.99954288,0,0,0,0,0,0,0,0,0,0.170236913,0,70
0,0,15.10050058,5.430881787,6.749326146,71.75048132,0,0.699268387,0,0.080092414,0,0.080092414,0,0.029264536,0,0.080092414,0,71.9
0,0,12.63926239,6.289039712,0.580526743,70.19251291,0,0,10.29865824,0,0,0,0,0,0,0,0,100
0,0,18.21999627,0,5.540347166,76.23965657,0,0,0,0,0,0,0,0,0,0,0,63.7
0,0,15.73055452,7.618905843,2.709341273,73.70896911,0,0,0.071455154,0,0,0,0,0,0,0.160774098,0,68.2
0,0,13.45018237,3.826781682,1.522607538,70.76361952,0,0,10.40641464,0,0.030394257,0,0,0,0,0,0,73.6
0,0,15.61045258,0,2.720228446,73.53986644,0,0,0,0,0,7.980724898,0,0,0,0.148727635,0,67.7
0,0,12.39969047,6.19912874,1.000229279,70.60071076,0,0.600424166,9.199816577,0,0,0,0,0,0,0,0,73
0,0,12.07036367,8.0406712,9.969746117,67.89969434,0,2.019524671,0,0,0,0,0,0,0,0,0,77
0,0,13.47933777,5.924187778,1.112414722,71.50740886,0,0.380944104,7.558046901,0,0.037659873,0,0,0,0,0,0,68.5
0,0,15.64052043,2.129911579,13.89978994,68.15065705,0,0,0,0,0,0,0,0,0,0.179121004,0,70
0,0,14.9,5.5,8.75,69.896875,0,0.35,0,0.08125,0,0.090625,0,0.3,0,0.13125,0,73.2
0,0,8.209535326,0,0,73.06961479,0,6.07617896,9.080439915,0,0,2.73219324,0,0,0,0,0.832037773,64.5
0,0,14.4999928,0,0,71.60028214,0,0,12.10036131,1.799363745,0,0,0,0,0,0,0,77.9
0,0,4.049163343,15.47850523,0.719567408,68.2921983,0,8.119615663,1.529967783,0,0,0,0.530805149,0,1.240437701,0,0.039739423,73
0,0,14.07954067,7.960307678,9.99953193,67.96061972,0,0,0,0,0,0,0,0,0,0,0,75
0,0,14.14954426,7.001390391,7.999382049,69.89958288,0,0.67974664,0,0.080333694,0,0.080333694,0,0.029352696,0,0.080333694,0,73.8
0,0,14.26847142,0,0,71.63261201,0,0,12.61890393,1.480012645,0,0,0,0,0,0,0,74.7
0,0,0,48.49978622,0,51.50021378,0,0,0,0,0,0,0,0,0,0,0,106
0,0,15.34942543,3.90019985,8.100174869,71.69622783,0,0.680739445,0,0.081189108,0,0.081189108,0,0.029665251,0,0.081189108,0,70.9
0,0,17.78054272,0,0,78.46012561,0,0,0,0,0,3.759331674,0,0,0,0,0,60.8
0,0,14.83985091,5.600480131,8.759239371,68.71880725,0,0,0,0,0,0,0,1.980542043,0,0.101080296,0,74.7
0,0,15.04976653,6.180879823,6.700049152,71.44875891,0,0.350208897,0,0.079872204,0,0.079872204,0,0.030720079,0,0.079872204,0,72.7
0,0,13.03072844,7.998752145,9.979722352,67.98003432,0,1.010762752,0,0,0,0,0,0,0,0,0,76
0,0,12.78952239,5.890810734,0.400028472,70.72958929,0,0,10.19004911,0,0,0,0,0,0,0,0,72
0,0,0,21.29929909,3.959619207,49.64954493,0,0,25.09153677,0,0,0,0,0,0,0,0,102
0,0,14.38002474,3.948670377,7.5,70.95238095,0,1.000309215,0,0.160791589,0,1.898577613,0,0.029375387,0,0.12987013,0,70.6
0,0,2.860112944,16.5088641,0.779647684,66.5327452,0,8.039502149,3.048352204,0,0,0,1.000196668,0,1.19124547,0,0.039333577,75
0,0,13.18002477,4.979408461,0.980618034,71.4598393,0,0.260634162,9.089076405,0,0.050398871,0,0,0,0,0,0,74
0,0,5.399745037,0,13.86966551,55.15085291,0,1.370424331,24.20931221,0,0,0,0,0,0,0,0,88.9
0,0,49.19991949,0,0,0,50.80008051,0,0,0,0,0,0,0,0,0,0,37.4
0,0,0,0,24.0004368,40.00124799,0,0,35.99831521,0,0,0,0,0,0,0,0,103.5
0,0,13.9995632,7.999750398,9.999687997,68.00099841,0,0,0,0,0,0,0,0,0,0,0,72.05
0,0,12.7905818,5.87071334,0.350192891,70.86993039,0,0,10.11858158,0,0,0,0,0,0,0,0,73
0,0,0,0,0,40.900021,4.329447595,0,54.7705314,0,0,0,0,0,0,0,0,85.6
0,0,15.03183305,5.071170161,5.560909335,69.29651337,0,0,0,0,0,0,0,4.960583895,0,0.078990189,0,79
0,0,14.20974719,0,0,71.32036965,0,0,12.5612613,0,0,0,0,0,1.908621854,0,0,80.7
0,0,13.68381858,5.711257823,0,72.59656007,0,0.095951423,7.890930442,0,0.021481662,0,0,0,0,0,0,69
0,0,8.699930172,0,8.699930172,73.79864153,0,8.699930172,0,0,0,0,0,0,0,0.101567955,0,67
0,0,16.0001752,0,0,75.9990072,0,0,8.000817602,0,0,0,0,0,0,0,0,68
0,0,0,2.999253774,4.99971299,60.00229608,0,9.000631422,14.99913897,2.999253774,0,0,0,0,0,0,4.99971299,75.1
0,0,0,0,0,69.999859,0,12.0003384,0,0,0,0,0,0,0,0,17.9998026,60.3
0,0,0,0,0,69.999859,0,12.0003384,0,0,0,0,17.9998026,0,0,0,0,64
0,0,0,0,0,69.999859,0,12.0003384,0,0,0,17.9998026,0,0,0,0,0,63.3
0,0,0,0,0,69.999859,0,12.0003384,17.9998026,0,0,0,0,0,0,0,0,70.7
0,0,0,0,18.20073674,0,35.49968904,36.30100942,0,9.998564799,0,0,0,0,0,0,0,49.7
0,0,0,17.9998026,0,69.999859,0,12.0003384,0,0,0,0,0,0,0,0,0,62.2
0,0,12.0003384,0,0,69.999859,0,0,0,0,0,0,0,0,0,0,17.9998026,73.6
0,0,12.0003384,0,0,69.999859,0,0,0,0,0,0,17.9998026,0,0,0,0,75
0,0,12.0003384,0,0,69.999859,0,0,0,0,0,17.9998026,0,0,0,0,0,65.7
0,0,12.0003384,0,0,69.999859,0,0,17.9998026,0,0,0,0,0,0,0,0,77.7
0,0,12.00067681,8.998745083,0,70.00183303,0,0,8.998745083,0,0,0,0,0,0,0,0,76
0,0,12.0003384,16.20066833,0,69.999859,0,0,1.799134272,0,0,0,0,0,0,0,0,74
0,0,12.0003384,17.9998026,0,69.999859,0,0,0,0,0,0,0,0,0,0,0,69.9
0,0,46.23011878,0,5.629655728,0,48.0395611,0,0,0,0,0.100664385,0,0,0,0,0,44
0,0,13.36017884,5.138861024,0.460004012,71.86093835,0,0,9.18001777,0,0,0,0,0,0,0,0,73.5
0,0,5.081108283,7.980581375,5.991356344,65.18264164,0,6.481262211,6.991889172,0,0,0,0.991652359,0,1.299508614,0,0,76
0,0,12.24908236,5.178940124,0.619408121,64.31520991,0,0.59933471,7.779880707,3.960197293,0.400034412,2.328515715,0,0,2.569396651,0,0,82.6
0,0,12.65106011,0.100348352,0.530412718,71.75193887,0,0.639362358,14.30107373,0,0.025803862,0,0,0,0,0,0,68.6
0,0,14.78006791,5.420516465,10.64992498,67.13101161,0,0,0,0,0,0,0,0,1.930032378,0.088446656,0,74.7
0,0,2.99998533,7.299719806,4.499244502,65.70041222,0,8.99995599,7.299719806,0,0,0,1.000484105,0,2.200478237,0,0,75.2
0,0,13.83029116,5.381165919,10.59022295,69.12777111,0,0.969494095,0,0,0,0,0,0,0,0.101054759,0,71.7
0,0,15.00042499,0,20,64.99957501,0,0,0,0,0,0,0,0,0,0,0,73.7
0,0,17.50995986,0,0.969874215,66.79001477,0,0,3.521389457,0,0,0,0,0,11.20876169,0,0,53
0,0,8.639428798,0,8.669575565,73.97699326,0,8.669575565,0,0,0,0,0,0,0,0.044426815,0,67
0,0,13.00028565,0,8.699654045,73.89786397,0,4.300631606,0,0,0,0,0,0,0,0.101564732,0,69
0,0,13.15676265,5.277044855,0.349891018,71.68463921,0,0.17064357,9.231960537,0.083170816,0.043019387,0,0,0,0,0,0.002867959,74.7
0,0,17.49921645,0,0.999955226,66.79999403,0,0,3.501335761,0,0,0,0,0,11.19949853,0,0,81.1
0,0,13.06061175,2.959135066,1.509880624,71.01058071,0,0,11.42947876,0,0.030313091,0,0,0,0,0,0,74
0,0,3.500281207,9.999111979,5.499807596,65.75200545,0,8.499837196,4.499304384,0,0,0,0.500251606,0,1.749400586,0,0,74.2
0,0,12.9900833,0,8.669575565,73.98651329,0,4.309401031,0,0,0,0,0,0,0,0.044426815,0,69
0,0,12.68969878,5.989882732,0.899632099,71.53081168,0,0.500114969,8.389859738,0,0,0,0,0,0,0,0,72
0,0,12.59987027,6.999224769,12.00025314,65.90092869,0,0.999889253,0,0.800544244,0,0.579049789,0,0,0,0.120239847,0,75.7
0,0,8.629361088,0,8.659505942,74.00720303,0,8.659505942,0,0,0,0,0,0,0,0.044423995,0,67
0,0,2.769604083,0.460206117,5.710739537,56.32922867,0,1.990042813,32.51007572,0,0.230103058,0,0,0,0,0,0,53
0,0,12.47894502,5.911230763,1.170440967,71.31771786,0,0.630569672,8.491095723,0,0,0,0,0,0,0,0,73
0,0,13.77052979,6.589809692,1.160096168,72.31990267,0,0,6.129247169,0,0.030414506,0,0,0,0,0,0,72.8
0,0,17.65019789,0,0,78.81887313,0,0,3.530928981,0,0,0,0,0,0,0,0,69.8
0,0,48.99954639,0,0,0,51.00045361,0,0,0,0,0,0,0,0,0,0,37.4
0,0,14.4396689,5.418656479,10.46004457,68.15345431,0,0,0,0,1.429481057,0,0,0,0,0.098694683,0,72
0,0,12.81982437,5.319350559,10.59921663,69.24000253,0,1.920525618,0,0,0,0,0,0,0,0.101080296,0,72.1
0,0,17.0001705,1.999473007,5.999969,75.00038749,0,0,0,0,0,0,0,0,0,0,0,67.3
0,0,16.85221182,0,0,75.67591447,0,0,5.480944808,0,0,0,0,0,1.990928904,0,0,27.5
0,0,12.71155924,6.009362622,0.901692474,71.47281239,0,0.501260353,8.403312928,0,0,0,0,0,0,0,0,72
0,0,14.73037241,5.248771547,10.62078337,68.33199033,0,0,0,0,0,0,0,0,0.979602155,0.088480195,0,72.8
0,0,14.99927526,0,0,71.50021742,0,0,10.10001449,3.400492825,0,0,0,0,0,0,0,77.8
0,0,0,26.9392397,10.0203875,47.32119329,0,0,15.71917951,0,0,0,0,0,0,0,0,104
0,0,14.06182602,0,0,70.59669303,0,0,12.43134436,2.910136592,0,0,0,0,0,0,0,76.5
0,0,15.72012257,0.099226616,0.030643514,75.879177,0,0,8.11031665,0,0,0,0,0,0,0.160513644,0,69.7
0,0,13.0532333,5.710610932,0.058592354,71.7170418,0,0.018578064,9.397642015,0,0.044301536,0,0,0,0,0,0,72.4
0,0,0,15.49893283,4.50054017,49.99868251,0,0,9.00108034,0,0,13.00097494,7.999789202,0,0,0,0,101
0,0,13.50005789,0.998610629,1.260565011,72.07942573,0,0,12.13094825,0,0.030392497,0,0,0,0,0,0,73.7
0,0,12.95986748,5.05985995,6.47993374,68.78096529,0,0,6.719373541,0,0,0,0,0,0,0,0,74
0,0,14.54812754,5.498031901,8.88885376,69.02417047,0,0,0,0,1.939644952,0,0,0,0,0.101171375,0,71.2
0,0,13.52982903,11.01090088,1.259464076,72.13110008,0,0,2.029619121,0,0.030400857,0.008685959,0,0,0,0,0,70.7
0,0,0,0,0,75.0003625,0,15.0003625,0,0,0,0,0,0,0,0,9.999274995,52
0,0,0,0,0,75.0003625,0,15.0003625,9.999274995,0,0,0,0,0,0,0,0,62.6
0,0,0,0,4.999492511,57.99875303,0,10.00043499,11.999942,0,0,0,0,0,7.00044949,0,8.00092798,81
0,0,0,0,10.00072501,49.99927499,0,4.999637497,20.00145001,4.999637497,0,0,4.999637497,0,0,0,4.999637497,84
0,0,0,4.999637497,10.00072501,49.99927499,0,4.999637497,20.00145001,4.999637497,0,0,0,0,0,0,4.999637497,85.2
0,0,0,9.999564984,10.00101504,50.00072503,0,4.999782492,9.999564984,4.999782492,0,0,0,0,0,0,9.999564984,83.7
0,0,0,36.83487499,10.52904723,42.10703056,0,0,0,0,0,0,0,10.52904723,0,0,0,129
0,0,0,40.00058001,7.49956499,40.00058001,0,0,0,4.999709994,0,0,0,7.49956499,0,0,0,128
0,0,0,40,10.00072501,40,0,0,0,4.999637497,0,0,0,4.999637497,0,0,0,125
0,0,7.49956499,0,0,75.00145003,0,7.49956499,9.999419987,0,0,0,0,0,0,0,0,71.1
0,0,10.00072501,0,0,75.0003625,0,4.999637497,0,0,0,0,0,0,0,0,9.999274995,64.8
0,0,15.0003625,0,0,75.0003625,0,0,0,0,0,0,0,0,0,0,9.999274995,58.5
0,0,15.0003625,0,0,75.0003625,0,0,9.999274995,0,0,0,0,0,0,0,0,71.85
0,0,13.10969793,7.958664547,12.96025437,65.97138315,0,0,0,0,0,0,0,0,0,0,0,79
0,0,12.53859964,5.739317774,1.049910233,71.26175943,0,0.310233393,9.100179533,0,0,0,0,0,0,0,0,74.2
0,0,12.53016895,5.740719458,1.050166648,71.24755775,0,0.31030916,9.090909091,0,0.030168946,0,0,0,0,0,0,74.2
0,0,14.64917826,5.259165613,10.66055626,69.32996207,0,0,0,0,0,0,0,0,0,0.1011378,0,71
0,0,3.989931679,9.671341244,3.030564545,67.05501618,0,7.030564545,8.722042431,0,0,0,0,0,0.500539374,0,0,75
0,0,0,21.35738561,13.69861049,45.6859343,0,0,19.2580696,0,0,0,0,0,0,0,0,105
0,0,15.62942318,8.110198304,0.070041295,75.84013074,0,0,0.189695174,0,0,0,0,0,0,0.160511301,0,66.8
0,0,7.000154003,0,0,29.99986,0,3.999887998,0,36.00039201,0,0,6.000532012,0,2.998865975,0,14.00030801,94
0,0,7.000154003,0,0,29.99986,0,3.999887998,1.999243983,36.00039201,0,0,6.000532012,0,2.998865975,0,12.00106402,96
0,0,12.5,5.799265044,1.000516766,71.29937988,0,0.300011484,9.100826826,0,0,0,0,0,0,0,0,72
0,0,13.08057164,10.00061599,8.999630405,67.91918196,0,0,0,0,0,0,0,0,0,0,0,76
0,0,2.160595778,11.44109786,7.139425242,60.27146332,0,9.720428816,1.909852557,4.008888622,0,0,0.639620432,0,2.708627369,0,0,77
0,0,18.10014749,0,0,79.87068131,0,0,0,0,0,0,0,0,0,0,2.029171198,62.7
0,0,13.0696624,6.059991893,1.230528693,72.17557473,0,0.379292374,7.009670508,0,0.075279402,0,0,0,0,0,0,74
0,0,15.61966467,0,0.030643961,75.97951232,0,0,0,0,0,0,0,0,0,0.160515986,8.209663062,65.05
0,0,0,0,5.000529998,50,0,0,0,0,0,0,44.99947,0,0,0,0,79.6
0,0,0,24.61962871,11.53992315,46.88032203,0,0,16.96012611,0,0,0,0,0,0,0,0,102
0,0,0,44.99947,5.000529998,50,0,0,0,0,0,0,0,0,0,0,0,104
0,0,12.99965021,8.000763189,12.99965021,65.9999364,0,0,0,0,0,0,0,0,0,0,0,75
0,0,0,19.85806195,5.119055515,49.94627578,0,0,25.07660675,0,0,0,0,0,0,0,0,89
0,0,14.04998538,3.721134171,1.769950307,72.95819936,0,0,7.50073078,0,0,0,0,0,0,0,0,75.9
0,0,12.39973022,6.8994217,1.1006357,71.1007792,0,0.199463315,8.299969865,0,0,0,0,0,0,0,0,72
0,0,15.259149,3.661182283,10.20918779,68.92904084,0,0,0.041172465,0,0,0,0,0,1.738744873,0.161522748,0,74.5
0,0,12.69981084,5.299409412,1.100313344,72.19903831,0,0.600695999,8.100732098,0,0,0,0,0,0,0,0,76
0,0,3.000074003,10.99977799,5.750018501,65.50136905,0,8.499962999,3.999111966,0,0,0,0.50025901,0,1.749426478,0,0,74.8
0,0,13.00049279,10.00061599,8.999630405,67.99926081,0,0,0,0,0,0,0,0,0,0,0,73
