Repository: kzzzynobad/High-Specific-Modulus-Glass

# High-Specific-Modulus-Glass
The code and the dataset used for the article on "Interpretable Machine Learning Accelerates Development of High-Specific Modulus Glass"

File: DATASET/YOUNGSMODULUS/CLEAN.csv (part 4 of 22)
Li2O,B2O3,Na2O,MgO,Al2O3,SiO2,P2O5,K2O,CaO,TiO2,Fe2O3,ZnO,SrO,Y2O3,ZrO,SnO2,BaO,YoungModulus
0,0,14.53980178,5.331102834,10.4901837,68.08597942,0,0,0,0,0,0,0,0,1.461397639,0.091534625,0,73.6
0,0,13.94050975,0,0,69.9902192,0,0,12.32955526,0,0,0,0,0,3.739715782,0,0,83.1
0,0,0,0,0,47.25505614,2.110107117,0,50.63483675,0,0,0,0,0,0,0,0,86.9
0,0,0,0,31.10022508,37.70025156,0,0,31.19952337,0,0,0,0,0,0,0,0,102
0,0,12.55945234,8.030938606,9.959923277,67.91834953,0,1.010494799,0,0,0,0,0,0,0.520841455,0,0,76
0,0,0,39.5398889,15.19064654,45.26946456,0,0,0,0,0,0,0,0,0,0,0,99
0,0,11.00034845,2.999681852,2.999681852,77.00092414,0,5.999363704,0,0,0,0,0,0,0,0,0,63
0,0,16.99971215,2.999681852,2.999681852,77.00092414,0,0,0,0,0,0,0,0,0,0,0,68
0,0,6.309994353,3.678712592,4.199604743,59.90400903,0,0.289384529,24.39864483,0.220214568,0.999435347,0,0,0,0,0,0,75
0,0,0,19.8600138,11.52984917,47.07986537,0,0,21.53027166,0,0,0,0,0,0,0,0,103
0,0,13.54100048,7.998876913,9.97987802,67.97173564,0,0,0,0,0,0,0,0,0.508508946,0,0,75
0,0,4.020288769,8.660191936,3.060606934,67.46015735,0,7.020375227,8.668837719,0,0,0,0.599440906,0,0.510101156,0,0,75
0,0,14.59941025,2.801304975,8.499592195,72.2002635,0,1.09950436,0.498776586,0.301148127,0,0,0,0,0,0,0,73
0,0,12.76994223,5.488885367,1.100658378,71.85973809,0,0.200250674,8.580525262,0,0,0,0,0,0,0,0,73
0,0,2.960637459,15.95337313,1.020666742,66.56436536,0,7.481135263,3.491384165,0,0,0,0.999549499,0,1.489469535,0,0.039418853,76
0,0,15.14954988,4.650947329,6.749432529,72.8494001,0,0.330445793,0,0.080295239,0,0.080295239,0,0.029338645,0,0.080295239,0,71.4
0,0,0,0,8.030073546,48.81083958,0,0,36.48941831,0,0,0,0,0,0,0,6.669668563,82.4
0,0,0,0,55.00168003,9.998559977,0,0,0,0,0,0,0,34.99976,0,0,0,151
0,0,15.58018634,0,0.030666783,76.25806828,0,0,0,0,0,0,7.990887584,0,0,0.14019101,0,67.85
0,0,17.98906029,0,3.650666831,78.36027288,0,0,0,0,0,0,0,0,0,0,0,63.7
0,0,12.5242537,5.711657588,0.600773244,71.80533797,0,0.400994582,8.916739727,0,0.040243184,0,0,0,0,0,0,79.6
0,0,14.50021698,0,0,74.80977868,0,0,10.69000434,0,0,0,0,0,0,0,0,72
0,0,12.19978991,5.600564086,1.099391306,71.69930784,0,0.600060438,8.80088642,0,0,0,0,0,0,0,0,72
0,0,8.210741895,0,0,73.71351102,0,5.678146994,7.96123226,0.199030807,0,3.354678666,0,0,0,0,0.882658359,72
0,0,12.63055762,6.109811084,0.299640431,71.83950688,0,0,9.120483991,0,0,0,0,0,0,0,0,73
0,0,13.93077854,5.510040413,10.52002579,67.87854009,0,0,0,0,0,1.031560077,0,0,0.968660073,0.160395012,0,11.9
0,0,12.10005079,6.999111224,12.5,65.89956831,0,0.999873032,0,0.799898426,0,0.580878619,0,0,0,0.120619604,0,76
0,0,0,0,0,72,0,12.60049804,0,0,0,0,15.39950196,0,0,0,0,62.7
0,0,14.81137551,0,0,73.97852583,0,0,9.811375508,1.398723157,0,0,0,0,0,0,0,76.5
0,0,2.550660197,8.00048069,8.320439831,59.90596506,0,7.961424644,8.210782473,4.040798546,0,0,0,0,1.009448559,0,0,85
0,0,9.113442217,0,0,77.95924992,0,7.329703891,5.597603978,0,0,0,0,0,0,0,0,64.4
0,0,12.75125357,6.020028448,0.899412365,71.89839226,0,0,8.430913349,0,0,0,0,0,0,0,0,72
0,0,19.33261281,0,0,0,33.33269001,0,0,0,0,47.33469719,0,0,0,0,0,55
0,0,13.9995957,7.000575347,9.000295449,69.9995335,0,0,0,0,0,0,0,0,0,0,0,72
0,0,11.31019037,0,0,75.83077617,0,3.720132052,0,0,0,0,0,0,0,0,9.138901412,65.7
0,0,4.009791701,7.989547509,8.289906438,59.97867452,0,6.480243891,6.220433418,2.021415592,0,0,2.009401234,0,3.0005857,0,0,81
0,0,13.88093965,5.449856914,10.48146168,68.98644611,0,0,0,0,0,1.031478977,0,0,0,0.169816661,0,11.7
0,0,14.54952705,3.509676588,10.97055932,68.93984563,0,0,0,0,1.930483265,0,0,0,0,0.099908149,0,71
0,0,14.51952376,5.220997079,9.71004932,70.33895643,0,0,0.050262306,0,0,0,0,0,0,0.160211102,0,71.2
0,0,14.64951568,0.010415582,13.93952019,62.67055515,4.829358053,3.869388605,0,0,0,0,0,0,0,0.031246745,0,64.8
0,0,12.19941266,0,0,52.86081121,0,0,16.26115454,18.67862159,0,0,0,0,0,0,0,98.4
0,0,1.999464177,13.00074733,4.499499429,46.50093769,0,0,8.000676828,3.998928355,0,11.99960518,3.998928355,5.000070503,1.001142148,0,0,111
0,0,1.660893507,0,11.64105752,55.72430944,0,3.751073216,27.22266631,0,0,0,0,0,0,0,0,85
0,0,16.50982834,1.070888553,15.31975451,58.16952771,6.549853242,2.280530108,0,0,0,0,0,0,0,0.09961754,0,63.8
0,0,15.41987853,0,0.02043915,76.35190376,0,0,0,0,0,8.058864751,0,0,0,0.148913805,0,65.9
0,0,4.546643038,6.989918945,4.835710758,63.91447082,0,5.236628802,2.513000784,0,0,0,6.118357979,0,1.711164696,0,4.134104181,78
0,0,12.60011524,5.499855949,1.100547393,71.9994238,0,0.200230481,8.599827139,0,0,0,0,0,0,0,0,73
0,0,15.42159529,2.960339047,9.621101904,71.99696375,0,0,0,0,0,0,0,0,0,0,0,70
0,0,14.30004074,3.09943903,8.499169513,72.19906609,0,1.100003134,0.50142593,0.300855558,0,0,0,0,0,0,0,74
0,0,12.59975931,3.8003547,10.50006334,70.49974664,0,2.099695972,0.500380035,0,0,0,0,0,0,0,0,75
0,0,0,14.02975846,0,37.47093375,6.270245568,0,42.22906222,0,0,0,0,0,0,0,0,92
0,0,3.959920081,8.061051272,8.320939805,60.04476693,0,6.48068863,6.150194541,3.980951523,0,0,1.97996004,0,1.021527183,0,0,78
0,0,14.4204402,0.461384444,0.22053596,74.91258361,0,0,9.92121643,0,0.063839357,0,0,0,0,0,0,69
0,0,11.45939286,7.34925433,1.160408578,70.95110525,0,0.630345401,8.449493575,0,0,0,0,0,0,0,0,68
0,0,12.45985778,4.421378598,0.870225943,71.65959399,0,0,10.58894369,0,0,0,0,0,0,0,0,66.8
0,0,12.49009238,5.470450058,0.990041936,72.3292646,0,0.439538269,8.28061276,0,0,0,0,0,0,0,0,47
0,0,14.15052034,5.449287912,7.399217554,72.04997758,0,0.669563469,0,0.08040947,0,0.08040947,0,0,0,0.120614205,0,72.3
0,0,11.19959479,0,0,70.20007316,0,0,18.60033205,0,0,0,0,0,0,0,0,75.8
0,0,17.37012505,2.970267621,0,79.65960733,0,0,0,0,0,0,0,0,0,0,0,64.7
0,0,13.12913452,8.8907546,1.220271268,72.59962654,0,0,4.119682122,0,0.040530956,0,0,0,0,0,0,71.4
0,0,15.11144692,3.740083113,9.280946984,71.86752298,0,0,0,0,0,0,0,0,0,0,0,70.1
0,0,0,39.22451975,0,53.09407507,0,0,7.681405178,0,0,0,0,0,0,0,0,96.3
0,0,0,1.000986687,5.000643491,58.0000286,0,7.999313609,15.00050049,0,0,0,0,0,4.99921351,0,7.999313609,80.9
0,0,0,1.000986687,5.000643491,60.29943802,0,7.999313609,15.00050049,0,0,0,0,0,2.699804093,0,7.999313609,79
0,0,15.42081905,2.890219056,9.379787419,72.30917447,0,0,0,0,0,0,0,0,0,0,0,70.2
0,0,14.30059309,0,0,75.00940257,0,0,10.69000434,0,0,0,0,0,0,0,0,77.5
0,0,18.1124736,0,0,79.93800428,0,0,0,0,1.949522116,0,0,0,0,0,0,56.8
0,0,13.04081633,8.009419152,10.99058085,67.95918367,0,0,0,0,0,0,0,0,0,0,0,76
0,0,9.821143405,0.119044162,0.99009901,73.67672251,0,3.880549345,11.51244157,0,0,0,0,0,0,0,0,67.8
0,0,12.50017939,5.169419768,0.879748561,71.88966547,0,0,9.560986811,0,0,0,0,0,0,0,0,69.5
0,0,12.89842938,5.479847557,1.110116642,72.38422451,0,0,8.089848712,0,0.037533202,0,0,0,0,0,0,66.7
0,0,18.4999625,0,0,76.60091502,0,0,0,0,0,0,0,0,4.899122478,0,0,71.1
0,0,3.680316959,0,9.700684062,64.32661652,0,8.88042839,0,0.761444888,0,0,7.639211316,0,2.779583372,0,2.231714489,72
0,0,2.380257234,0.181323663,10.07114649,60.27321481,0,8.940178558,2.639949598,2.590777079,0,0,9.982021298,0,2.941131275,0,0,75
0,0,12.87934756,2.981182913,1.519563107,72.18866339,0,0,10.40082279,0,0.030420234,0,0,0,0,0,0,73.3
0,0,14.3000549,2.801348914,8.499725512,72.49941181,0,1.099521606,0.498784409,0.301152851,0,0,0,0,0,0,0,73
0,0,3.819988782,9.130003308,2.570150585,68.19888104,0,7.220008917,7.789555437,0,0,0,0.359562197,0,0.710494901,0,0.20135483,74
0,0,10.02002211,5.029435496,6.520634731,67.77933837,0,1.479245734,6.661088366,0,0,0,2.510235185,0,0,0,0,77
0,0,15.76072554,0,0.519713789,68.10753511,0,0,6.589911958,0.082447513,0,0,0,0,8.939666088,0,0,83
0,0,12.9996546,8.000753603,10.9994662,68.0001256,0,0,0,0,0,0,0,0,0,0,0,73
0,0,15.75953913,0,0,68.47066067,0,0,6.830941527,0,0,0,0,0,8.938858676,0,0,79.3
0,0,0,16.74764611,8.388920915,49.34530182,0,0,25.51813116,0,0,0,0,0,0,0,0,101
0,0,0.500246498,6.000058,1.499289505,69.99971,0,12.5003625,7.000550996,0,0,0,0,0,2.499782502,0,0,68.5
0,0,13.07009799,4.759078869,1.179637858,72.74964177,0,0,8.201016081,0,0.040527436,0,0,0,0,0,0,73.2
0,0,0,0,0,53.29027356,0,0,46.70972644,0,0,0,0,0,0,0,0,89.8
0,0,15.36199634,3.029484225,9.821187316,71.46785345,0.319478662,0,0,0,0,0,0,0,0,0,0,69.8
0,0,9.971322739,7.040865097,6.491217589,67.80678695,0,1.469709643,4.719799259,0,0,0,2.500298721,0,0,0,0,77
0,0,13.31006399,1.878999418,1.480511926,72.99883653,0,0,10.29086678,0,0.04072135,0,0,0,0,0,0,72.5
0,0,13.66135951,0,0,68.60622463,0,0,12.08073014,5.651685717,0,0,0,0,0,0,0,79.2
0,0,0,14.99943,12.5,47.50057,0,0,25,0,0,0,0,0,0,0,0,95.6
0,0,0,20.00056998,12.49964376,47.49921628,0,0,20.00056998,0,0,0,0,0,0,0,0,97.4
0,0,0,25,12.5,47.50057,0,0,14.99943,0,0,0,0,0,0,0,0,99.8
0,0,0,29.99886001,12.5,47.50057,0,0,10.00057,0,0,0,0,0,0,0,0,100
0,0,0,35.00057,12.5,47.50057,0,0,4.998860009,0,0,0,0,0,0,0,0,103
0,0,0,39.99943,12.5,47.50057,0,0,0,0,0,0,0,0,0,0,0,107
0,0,15.40886037,3.110250708,10.24910804,70.58221205,0.649568821,0,0,0,0,0,0,0,0,0,0,70.2
0,0,15.37089531,3.041691881,9.930885116,71.23610536,0.420422333,0,0,0,0,0,0,0,0,0,0,70
0,0,15.38146741,0,0,76.92779889,0,0,0,0,0,0,0,0,0,0,7.690733704,63.8
0,0,15.38146741,0,0,76.92779889,0,0,0,0,0,0,7.690733704,0,0,0,0,68.6
0,0,15.38146741,0,0,76.92779889,0,0,0,0,0,7.690733704,0,0,0,0,0,67.4
0,0,15.38146741,0,0,76.92779889,0,0,7.690733704,0,0,0,0,0,0,0,0,72
0,0,15.38146741,7.690733704,0,76.92779889,0,0,0,0,0,0,0,0,0,0,0,65.8
0,0,7.730413245,0.118773447,1.039991889,73.26873217,0,5.570764351,12.2713249,0,0,0,0,0,0,0,0,67.9
0,0,0,0,0,36.8691374,6.690454951,0,56.44040764,0,0,0,0,0,0,0,0,82.8
0,0,2.450606292,15.70988439,3.729613613,63.1278442,0,5.380310354,2.939596936,0,0,0,6.110969784,0,0.508776393,0,0.042398033,79
0,0,15.20022467,0,15.20022467,69.59955065,0,0,0,0,0,0,0,0,0,0,0,67.1
0,0,14.6999265,0,0,73.4996325,0,3.700481498,0,0,0,0,0,0,8.0999595,0,0,79.5
0,0,10.58394691,4.040139996,2.940792053,68.85084012,0,0.540234392,12.5531884,0,0.49085813,0,0,0,0,0,0,51
0,0,13.98115857,5.529343075,10.57108141,68.75700241,0,0,0,0,0,0.009468053,0,0,0.990989569,0.160956905,0,11.8
0,0,13.99040586,5.519787919,10.55986871,69.75951524,0,0,0,0,0,0,0,0,0,0.170422269,0,11.3
0,0,4.028952272,8.679948402,2.329081267,67.7626487,0,6.759352157,8.909273327,0,0,0,0,0,1.12082557,0,0.409918303,75
0,0,6.978971927,3.649398205,11.41943359,62.57435533,0,2.710010352,11.31900561,0,0.8296896,0,0.519135392,0,0,0,0,80.9
0,0,12.29912591,3.800942304,10.79048813,70.49827879,0,2.10035376,0.501292891,0.009518219,0,0,0,0,0,0,0,75
0,0,13.74006072,0.430822611,0.280468411,74.37328322,0,0,11.11175365,0,0.063611392,0,0,0,0,0,0,71.1
0,0,3.969007673,7.428511132,8.479175146,60.55261611,0,6.498439832,6.050739384,4.00066326,0,0,1.989779768,0,1.031067698,0,0,78
0,0,15.9998758,2.499495443,6.500240635,75.00038812,0,0,0,0,0,0,0,0,0,0,0,69.9
0,0,0,0,7.500510934,50.00068125,0,0,0,0,0,0,42.49880782,0,0,0,0,80.8
0,0,13.08110974,8.031439577,9.960544578,67.94753832,0,0,0,0,0,0,0,0,0.979367778,0,0,76
0,0,15.41844564,3.088183365,10.38971462,70.27382749,0.829828898,0,0,0,0,0,0,0,0,0,0,69.2
0,0,3.540023185,15.44094778,0.719597365,68.54977804,0,7.251109792,2.278960613,0,0,0,0.938728193,0,1.241270111,0,0.039584924,76
0,0,12.63044105,0,1.059383108,72.45892188,0,0,13.85125396,0,0,0,0,0,0,0,0,55
0,0,0,2.999020206,4.999787001,54.99907701,0,7.000553796,15.00078099,0,0,0,2.999020206,0,7.000553796,0,5.001206992,86.2
0,0,0,2.999020206,4.999787001,56.99842381,0,7.000553796,15.00078099,0,0,0,2.999020206,0,5.001206992,0,5.001206992,83.5
0,0,0,13.63951781,22.72822631,31.81693482,0,0,18.17741701,9.088708506,0,0,0,4.54919554,0,0,0,122
0,0,10.99976072,0,0,70.49980998,0,0,18.50042929,0,0,0,0,0,0,0,0,75.2
0,0,15.40806452,3.1,10.73870968,69.70322581,1.05,0,0,0,0,0,0,0,0,0,0,69.9
0,0,12.30060767,3.801114065,10.40005064,70.59754399,0,2.099949361,0.500063299,0.300670971,0,0,0,0,0,0,0,74
0,0,12.03065015,7.918474359,10.02059989,68.02958894,0,1.020631106,0,0,0,0,0,0,0.980055557,0,0,77
0,0,2.62039558,14.48060273,4.579569846,63.67892591,0,6.400449458,1.161098866,0,0,0,5.188930665,0,1.679703819,0,0.21032312,79
0,0,0.530432031,8.049908832,8.31060412,59.9569024,0,9.981766399,7.200012055,5.970374166,0,0,0,0,0,0,0,86
0,0,0,0,19.68004371,44.52977961,0,0,35.79017667,0,0,0,0,0,0,0,0,98.8
0,0,0.519883667,11.94074833,8.289507391,62.97976221,0,10.01039767,3.248896189,3.010804539,0,0,0,0,0,0,0,81
0,0,13.20824647,6.232723342,7.404833604,71.24391939,0,1.000694927,0,0.799938229,0,0.080302679,0,0.029341364,0,0,0,73.6
0,0,14.14994233,5.428681276,6.749711649,71.89850058,0,0.330642061,0,0.781237985,0,0.550557478,0,0.030757401,0,0.079969243,0,72.7
0,0,16.66876773,0,7.579577687,75.75165459,0,0,0,0,0,0,0,0,0,0,0,65.3
0,0,9.989692108,3.170050344,6.508911098,67.45245671,0,1.289233481,8.539117704,0,0,0,2.530662245,0,0.519876305,0,0,77
0,0,13.58136412,2.831579408,1.490228132,73.83708201,0,0,8.249529286,0,0.010217039,0,0,0,0,0,0,72
0,0,15.4598921,3.081609177,10.99949774,69.17904765,1.279953338,0,0,0,0,0,0,0,0,0,0,69.4
0,0,0,17.05984638,0,34.13064611,7.939811329,0,40.86969618,0,0,0,0,0,0,0,0,94
0,0,15.38168833,0,0,72.23685751,0,0,7.291300784,5.090153378,0,0,0,0,0,0,0,78.5
0,0,0,38.49986201,12.50018156,37.00088602,0,0,0,9.998983253,0,0,0,2.00008715,0,0,0,125
0,0,14.0006447,6.999554853,6.999554853,72.0002456,0,0,0,0,0,0,0,0,0,0,0,69.7
0,0,0,0,12.49970188,0,37.9999523,37.49910563,0,12.00124019,0,0,0,0,0,0,0,48.3
0,0,13.09002575,2.880125678,1.540430855,73.12028161,0,0,9.309497142,0,0.030546787,0.029092179,0,0,0,0,0,72.7
0,0,3.08985605,15.95816464,0.549651372,66.99280252,0,7.159525416,2.100202429,0,0,0,1.849977508,0,2.260458839,0,0.039361224,77
0,0,15.31990823,1.828957431,10.25044609,68.92046903,0,0,0.041422381,0,0,0,0,0,3.489039001,0.149757838,0,76.5
0,0,4.049555678,7.789388369,3.020522766,68.37930935,0,7.000607868,8.180160361,0,0,0,0.61076215,0,0.969693461,0,0,75
0,0,12.29972692,3.801044972,9.999842149,71.00124702,0,2.099414374,0.498808227,0.299916339,0,0,0,0,0,0,0,74
0,0,14.000755,8,4.999622499,72.9996225,0,0,0,0,0,0,0,0,0,0,0,70.6
0,0,4.009105477,7.008820931,8.509427463,59.97334252,0,5.49922873,5.999430908,3.540353137,0,0,4.480853039,0,0.979437797,0,0,80
0,0,4.929863204,6.958613494,2.50985393,69.95130999,0,6.749942036,7.999072571,0,0,0.24055182,0,0,0.660792952,0,0,80.3
0,0,14.50021,0,0,81.79936401,0,3.700425991,0,0,0,0,0,0,0,0,0,62.9
0,0,13.59933708,3.799308932,8.500758298,72.19937773,0,1.100705139,0.500320518,0.300192311,0,0,0,0,0,0,0,74
0,0,12.58977305,0,0.590347601,72.91008331,0,0,13.90979604,0,0,0,0,0,0,0,0,70.1
0,0,15.000165,0,15.000165,69.99967,0,0,0,0,0,0,0,0,0,0,0,71.9
0,0,0,0,0,33.34983362,8.329895773,0,58.3202706,0,0,0,0,0,0,0,0,83
0,0,3.639041127,0,7.60904219,65.4936313,0,8.359015622,3.130455905,0.67102886,0,0,8.459214502,0,2.638570496,0,0,73
0,0,17.76974923,0,1.800352177,80.4298986,0,0,0,0,0,0,0,0,0,0,0,60.8
0,0,0,22.00022672,11.59950122,44.1988324,0,0,10.49991498,4.401178938,0,7.300345746,0,0,0,0,0,114
0,0,3.129844813,11.22998757,17.75983545,50.58099375,0,0,17.29933842,0,0,0,0,0,0,0,0,89.6
0,0,13.50905133,0.99937174,1.519512587,74.05286151,0,0,9.888520375,0,0.030682466,0,0,0,0,0,0,72.5
0,0,16.00051202,0,10.00032001,73.80076162,0,0,0,0,0,0,0,0,0,0.198406349,0,70
0,0,11.99936861,6.001119291,1.000186548,71.99908161,0,0,9.000243948,0,0,0,0,0,0,0,0,74.2
0,0,12.99955515,0,0,73.9994547,0,0,13.00099014,0,0,0,0,0,0,0,0,73.4
0,0,12.08024557,9.931474993,9.999689932,67.9885895,0,0,0,0,0,0,0,0,0,0,0,77
0,0,7.179646819,3.800656554,3.299750962,63.2499434,0,0.159893593,21.36065203,0.169798506,0.779658139,0,0,0,0,0,0,49
0,0,12.30035719,3.79852402,9.499457129,71.50162861,0,2.100675048,0.500385517,0.298972479,0,0,0,0,0,0,0,74
0,0,14.94051529,0,0,77.01043719,0,0,8.049047515,0,0,0,0,0,0,0,0,74
0,0,4.000113801,0.500725483,3.000085351,62.49964437,0,5.000142252,18.00051211,0,0,0,0,0,4.000113801,0,2.998662835,83.1
0,0,14.5004275,0,0,72.599637,0,3.599982,0,0,0,0,0,0,0,9.2999535,0,84.1
0,0,11.99968272,3.801062902,10.79876259,70.49734275,0,2.100420401,0.501308797,0.301419846,0,0,0,0,0,0,0,75
0,0,0,0,55.00094003,14.99811995,0,0,0,0,0,0,0,30.00094003,0,0,0,147
0,0,0,39.99943599,9.999858998,44.00107161,0,0,0,4.999929499,0,0,0,0.999703896,0,0,0,116
0,0,2.988728053,13.05490919,9.942280378,54.31083981,0.166208335,0.601371974,12.175516,1.680215164,5.079931099,0,0,0,0,0,0,95
0,0,3.199478523,9.500658636,0.400613822,59.20121678,0,3.299971482,15.39986691,0,0,4.299469017,0,0,4.698724826,0,0,91
0,0,3.199478523,11.70063962,0.400613822,60.20071431,0,3.299971482,17.49935494,0,0,0,0,0,3.699227291,0,0,90
0,0,0,0,29.60023709,40.49986828,0,0,29.89989463,0,0,0,0,0,0,0,0,101
0,0,12.000124,10.00062,10.00062,67.998636,0,0,0,0,0,0,0,0,0,0,0,74
0,0,14.09987022,6.000865212,7.499536493,72.39972808,0,0,0,0,0,0,0,0,0,0,0,69.3
0,0,3.200285691,11.80122517,2.10010164,57.59964838,0,2.800593358,17.69909073,0,0,0,0,0,4.799055023,0,0,93
0,0,14.97171425,0,14.45204578,65.65583476,0,0,0,4.92040521,0,0,0,0,0,0,0,70.8
0,0,10.99029462,8.289228906,2.500612895,69.93063467,0,0,8.289228906,0,0,0,0,0,0,0,0,76
0,0,0.095077268,29.2894748,11.57955981,48.9775646,0,0,10.05832352,0,0,0,0,0,0,0,0,107
0,0,13.39983782,7.998898392,6.999801099,71.60146269,0,0,0,0,0,0,0,0,0,0,0,71.5
0,0,15.13985757,0,0.189413406,68.73210484,0,0.209969899,6.719036781,0,0,0,0,0,9.009617502,0,0,82.6
0,0,0,25.00038124,14.99961876,40,0,0,10.00076249,4.998856271,0,0,0,5.000381243,0,0,0,119
0,0,0,25.00038124,20,44.99885627,0,0,10.00076249,0,0,0,0,0,0,0,0,107
0,0,0,31.57607474,13.15857065,42.10678396,0,0,0,0,0,0,0,13.15857065,0,0,0,131
0,0,0,30.0001525,12.50057188,40.00122001,0,0,4.999008738,4.999008738,0,0,0,7.500038125,0,0,0,125
0,0,0,30.0001525,12.50057188,45.00022875,0,0,4.999008738,0,0,0,0,7.500038125,0,0,0,119
0,0,0,34.99969499,9.999694992,40.00183005,0,0,0,4.999084975,0,0,0,9.999694992,0,0,0,129
0,0,0,34.99916124,15.00007625,34.99916124,0,0,0,10.00106751,0,0,0,5.000533756,0,0,0,128
0,0,0,34.99916124,15.00007625,40.00122001,0,0,0,4.999008738,0,0,0,5.000533756,0,0,0,123
0,0,0,34.99916124,17.00089976,40.00122001,0,0,0,0,0,0,0,2.999710247,4.999008738,0,0,124
0,0,13.49925275,8.000122,6.499527252,72.001098,0,0,0,0,0,0,0,0,0,0,0,70
0,0,11.00067799,16.49957446,2.499891811,69.99985575,0,0,0,0,0,0,0,0,0,0,0,75
0,0,13.30073884,4.098783174,8.500601384,72.20044049,0,1.099673534,0.499851607,0.299910964,0,0,0,0,0,0,0,74
0,0,12.30021175,3.798917732,9.000078425,72.0006274,0,2.100227433,0.498784409,0.301152851,0,0,0,0,0,0,0,74
0,0,13.79948554,2.801304975,8.499592195,73.00018822,0,1.09950436,0.498776586,0.301148127,0,0,0,0,0,0,0,73
0,0,5.210140878,3.555777771,4.929266786,65.30984383,0,5.329255022,2.555807182,0,0.045586895,0,6.232169642,0,2.623452251,0,4.208699744,77
0,0,3.37972167,0,8.220444773,67.18757224,0,9.641376547,4.980966912,0.869203384,0,0,3.230231017,0,2.490483456,0,0,71
0,0,0,0,0,81.99982,0,18.00018,0,0,0,0,0,0,0,0,0,49
0,0,18.00018,0,0,81.99982,0,0,0,0,0,0,0,0,0,0,0,60.4
0,0,13.40972584,5.319064981,10.75019335,69.40038196,0,0,0.51138785,0.609246019,0,0,0,0,0,0,0,72
0,0,4.400547072,6.401308461,0.400434274,65.49920336,0,6.099572776,12.39936269,0,0,0,0,0,4.799571366,0,0,83
0,0,6.258782026,0.878950043,8.29920177,62.22308589,0,3.000089689,7.548805644,0,0,0,7.829830488,0,2.580047236,0,1.381207211,80
0,0,14.6500707,0.010474312,12.96021507,62.67828151,5.809751584,3.85978388,0,0,0,0,0,0,0,0.031422935,0,63.4
0,0,0,0,32.99813976,35.00052648,0,0,25.00087747,2.000631778,0,0,0,4.999824506,0,0,0,112
0,0,0,6.998946999,32.999298,35.001755,0,0,17.999298,2.000702001,0,0,0,5,0,0,0,116
0,0,0,12.5014625,14.999415,47.4991225,0,0,25,0,0,0,0,0,0,0,0,95.7
0,0,0,17.5002925,14.999415,47.4991225,0,0,20.00117,0,0,0,0,0,0,0,0,97.1
0,0,0,22.49978062,14.99985375,47.50051189,0,0,14.99985375,0,0,0,0,0,0,0,0,99.1
0,0,0,27.5008775,14.999415,47.4991225,0,0,10.000585,0,0,0,0,0,0,0,0,100
0,0,0,32.50065814,14.99985375,47.50051189,0,0,4.998976219,0,0,0,0,0,0,0,0,103
0,0,0,37.5014625,14.999415,47.4991225,0,0,0,0,0,0,0,0,0,0,0,107
0,0,11.9003744,10.000585,2.499414999,72.4991225,0,0.5996256,2.500877501,0,0,0,0,0,0,0,0,79
0,0,11.9007225,11.2001638,2.49948811,72.50124316,0,0.599643139,1.298739287,0,0,0,0,0,0,0,0,73
0,0,13.49976246,7.500038312,7.000444424,71.9997548,0,0,0,0,0,0,0,0,0,0,0,70
0,0,3.199328168,11.59993498,0,59.70092648,0,3.299561142,17.50013545,0,0,0,0,0,4.700113778,0,0,88
0,0,13.999855,9.999274995,0,76.00087001,0,0,0,0,0,0,0,0,0,0,0,67.5
0,0,0,21.60084181,10.29954402,45.49982462,0,0,13.00035075,4.200631357,0,5.398807436,0,0,0,0,0,98.2
0,0,1.959305614,6.969965049,2.500253796,69.27907415,0,9.560135165,7.970646672,0,0,0,0,0,1.760619552,0,0,80.5
0,0,9.63329796,4.062020988,4.712003301,67.62763825,0,0.580709822,12.50442165,0,0.87990803,0,0,0,0,0,0,32
0,0,5.909044186,2.141000602,4.64911379,66.15662491,0,4.879660494,2.819424661,0,0,0,6.43768631,0,2.798866356,0,4.208578687,79
0,0,12.30006723,3.799308932,8.500758298,72.49957004,0,2.099782673,0.500320518,0.300192311,0,0,0,0,0,0,0,74
0,0,12.06019379,4.830365564,0.240089176,72.94995284,0,0,9.889387487,0,0.030011147,0,0,0,0,0,0,73.9
0,0,13.50056629,7.499464324,6.800024488,72.1999449,0,0,0,0,0,0,0,0,0,0,0,70
0,0,11.68889861,0.110795247,1.010277717,74.9617319,0,1.889350536,10.33894599,0,0,0,0,0,0,0,0,67.5
0,0,17.8994105,0,0,72.2996385,0,0,0,0,0,0,0,0,9.800950995,0,0,79.3
0,0,3.999886003,0,2.99955826,61.99752056,0,5.000213745,18.0001995,1.000327743,0,0,0,0,4.001310971,0,3.000983228,83.2
0,0,5.169452966,3.540238658,4.890578444,65.81732251,0,5.300083662,2.539225903,0,0,0,6.191014369,0,2.60087185,0,3.951211636,76.55
0,0,15.00070426,2.998575833,8.000375604,73.80002191,0,0,0,0,0,0,0,0,0,0.200322394,0,69.7
0,0,0,18.0993951,10.30020631,45.4983088,0,0,18.20044631,4.300290522,0,3.601352963,0,0,0,0,0,99.2
0,0,11.98013388,5.098970705,0.950118765,72.46239113,0,0,9.299647304,0,0.20010077,0,0,0,0,0.008637443,0,74.1
0,0,9.990762254,0,0,41.96456065,0,0,6.69036755,27.97357445,0,0,6.69036755,0,0,0,6.69036755,100
0,0,0,32.01027035,18.67995771,46.02023863,0,0,3.289533303,0,0,0,0,0,0,0,0,101
0,0,5,11.00088574,5.999409507,65.50044287,0,5,4.998523767,0,0,0,0.498966637,0,1.750811928,0,0.250959551,78.4
0,0,5,11.00088574,5.999409507,65.50044287,0,5,4.998523767,0,0,0,0.620017715,0,1.750811928,0,0.129908474,79
0,0,0,0,10.00014,49.9993,0,0,0,0,0,0,40.00056,0,0,0,0,81.2
0,0,0,2.998865975,3.000266006,64.00100802,0,7.000154003,14.99993,0,0,0,2.998865975,0,0,0,5.00091002,75
0,0,0,40.00056,10.00014,49.9993,0,0,0,0,0,0,0,0,0,0,0,105
0,0,10.00014,0,0,41.999748,0,0,4.499573003,27.999832,0,0,4.499573003,0,0,0,11.00113399,97
0,0,10.00014,0,0,41.999748,0,0,4.499573003,27.999832,0,0,11.00113399,0,0,0,4.499573003,99
0,0,10.00014,0,0,41.999748,0,0,11.00113399,27.999832,0,0,4.499573003,0,0,0,4.499573003,99
0,0,13.49944561,7.000739189,7.499692004,72.0001232,0,0,0,0,0,0,0,0,0,0,0,70
0,0,14.00036961,5.999938399,6.99941479,73.0002772,0,0,0,0,0,0,0,0,0,0,0,70.8
0,0,1.460131675,5.770299927,4.239941478,68.92757864,0,9.249451353,8.280907096,0,0,1.811265545,0,0,0.260424287,0,0,81.5
0,0,3.164112762,8.100362616,3.844016844,69.02561703,0,7.628085156,3.494560767,0,0,0,3.784068312,0,0.529301673,0,0.429874839,80
0,0,8.560254714,0,0,76.5712458,0,5.63947487,0,0,0,0,0,0,0,0,9.229024614,65.7
0,0,0,15.07881299,16.24065714,47.29075705,0,0,21.38977281,0,0,0,0,0,0,0,0,102
0,0,5.649733942,5.219388794,4.809397808,64.13305807,0,3.718996249,4.998400744,0,0,0,4.059201535,0,2.840859527,0,4.570963333,80
0,0,5.649898226,5.210817098,4.809537656,64.13201512,0,3.720558302,5.001453911,0,0.004361733,0,4.05931957,0,2.840942134,0,4.571096249,80
0,0,12.5394051,7.918474359,10.02059989,68.02022535,0,0,0,0,0,0,0,0,1.501295296,0,0,76
0,0,13.20039728,8.0006112,6.79960272,71.9993888,0,0,0,0,0,0,0,0,0,0,0,70
0,0,14.200429,0,0,71.0996445,0,3.599982,0,0,0,0,0,0,11.0999445,0,0,82
0,0,17.800411,0,0,69.99865001,0,0,0,0,0,0,0,0,12.200939,0,0,83.2
0,0,2.590410689,0.219860755,5.830538095,58.40967387,0,1.699692759,23.79006117,0,0.559517434,6.900245229,0,0,0,0,0,91.3
0,0,3.570609724,0,7.960503187,66.31918438,0,8.500068783,0,0.739800987,0,0,7.97884536,0,2.690185409,0,2.240802164,76
0,0,8.499514313,3.791211931,2.769841723,66.65904805,0,0.28998343,17.25044283,0.139992,0.599965716,0,0,0,0,0,0,42
0,0,5.049477615,2.589401183,4.2299365,66.51070199,0,4.799546637,6.448800477,0,0,0,5.030587483,0,1.580958747,0,3.760589372,77
0,0,3.55985571,0,7.940511127,67.1404989,0,8.480068476,0,0,0,0,7.960381511,0,2.69014429,0,2.228539985,73
0,0,15.58114536,0,0,75.52754421,0,0,5.489699451,3.401610979,0,0,0,0,0,0,0,74.4
0,0,16.05071393,2.991356371,15.45939929,58.35927581,4.989651994,0,0.059131463,1.989599819,0,0,0,0,0,0.10087132,0,67.8
0,0,16.00044239,0,7.999431208,76.0001264,0,0,0,0,0,0,0,0,0,0,0,66.1
0,0,11.50014323,3.80049018,11.29961486,70.50004774,0,2.100773467,0.499729446,0.299201069,0,0,0,0,0,0,0,75
0,0,15.47002932,0.02884107,10.27062537,69.12883947,0,0,0.051273013,0,0,0,0,0,4.899777283,0.150614475,0,75.8
0,0,15.70084638,0,0,71.90126515,0,0,5.098941284,7.298947182,0,0,0,0,0,0,0,78
0,0,13.8000784,2.47118777,9.229321835,71.96863975,0,0,0.040768326,0,0,2.339474716,0,0,0,0.150529204,0,70.5
0,0,5.031089366,2.921089802,4.351055,66.5967702,0,4.86071673,6.180012523,0,0,0,4.750047326,0,1.689164592,0,3.620054461,77
0,0,14.00050681,0,20.9998552,58.0002896,4.999275992,2.000072401,0,0,0,0,0,0,0,0,0,69.2
0,0,4.979289423,3.401201797,4.709468526,66.18925384,0,4.729887404,6.1110787,0,0,0,4.629251502,0,1.671431072,0,3.57913774,75.9
0,0,13.9996915,5.500539874,6.99984575,73.00015425,0,0,0,0,0,0,0,0,0.499768626,0,0,73
0,0,13.9996915,5.500539874,6.99984575,73.2006787,0,0,0,0,0,0,0,0,0.299244177,0,0,74.6
0,0,13.60062421,0,4.099393794,74.20022808,0,0,0,0,0,0,8.099753916,0,0,0,0,72
0,0,13.28044961,0,1.489915991,74.8704739,0,0,10.32988906,0,0.029271434,0,0,0,0,0,0,71.9
0,0,13.40066927,6.999662297,6.999662297,72.60000614,0,0,0,0,0,0,0,0,0,0,0,69.9
0,0,0,0,0,49.82880056,2.110374816,0,48.06082462,0,0,0,0,0,0,0,0,86.3
0,0,0,0,0,55.00051,0,0,0,0,0,0,44.99949,0,0,0,0,78.2
0,0,0,0,0,55.00051,0,0,44.99949,0,0,0,0,0,0,0,0,92.1
0,0,9.999719503,0,0,70.50012622,0,0,19.50015427,0,0,0,0,0,0,0,0,76.2
0,0,0,14.99928724,11.80042766,45.2002851,0,0,16.09978617,4.498930862,0,7.401282965,0,0,0,0,0,101
0,0,2.289673076,26.19011682,14.40063996,54.71065898,0,1.669333172,0.739577988,0,0,0,0,0,0,0,0,90.2
0,0,11.99987492,3.799308932,8.500758298,72.79976235,0,2.099782673,0.500320518,0.300192311,0,0,0,0,0,0,0,74
0,0,12.5291325,0.460365415,0.220112214,74.36052367,0,0,12.36944325,0,0.060422961,0,0,0,0,0,0,67.8
0,0,12.60072004,4.800274301,8.500225987,72.20048938,0,1.100322616,0.498729798,0.299237879,0,0,0,0,0,0,0,74
0,0,4.041142925,0,8.491326546,60.03642552,0,4.509897591,4.469590661,3.520138536,0,0,6.959663213,0,0.991251903,0,6.980563103,86
0,0,10.50057019,0,0,66.2985415,0,7.100414141,0,16.10047416,0,0,0,0,0,0,0,76
0,0,12.05200332,8.019122298,1.511419452,73.91234642,0,0.499919838,4.005188672,0,0,0,0,0,0,0,0,71
0,0,0,0,0,32.59785485,9.199052793,0,58.20309235,0,0,0,0,0,0,0,0,80.3
0,0,3.999761208,6.999582115,8.499492568,59.99940302,0,4.499731359,4.501223808,3.501283505,0,0,6.999582115,0,0.999940302,0,0,82.4
0,0,5.858939896,1.802979223,5.698543062,65.90230645,0,4.626260526,2.593082144,0,0,0,6.308942123,0,2.943578929,0,4.26536765,80
0,0,13.67983694,4.829100031,9.230166196,72.05079962,0,0,0.050172468,0,0,0,0,0,0,0.159924741,0,70.6
0,0,3.979527888,7.001104181,8.499209168,59.96001074,0,4.489838551,5.028499806,3.530394819,0,0,1.020621326,0,0.969888687,0,5.520904832,78
0,0,6.999535912,0,0,29.99918102,0,0,6.00038219,32.99937212,0,0,6.00038219,0,3.000191095,0,15.00095547,101
0,0,6.999535912,2.001037373,0,29.99918102,0,0,6.00038219,32.99937212,0,2.001037373,6.00038219,0,3.000191095,0,10.99888073,105
0,0,0,14.44871216,10.68967465,50.35020334,0,0,24.51140985,0,0,0,0,0,0,0,0,99.3
0,0,11.67026155,4.699530047,0.249975002,73.14982787,0,0,9.659034097,0,0.039996,0,0,0,0,0.531375434,0,74.5
0,0,13.0004292,3.998993592,1.999496796,76.00159841,0,1.000488404,3.998993592,0,0,0,0,0,0,0,0,69.9
0,0,3.199801563,9.599404688,0.399630686,62.0006339,0,4.400071658,15.59937713,0,0,0,0,0,4.801080381,0,0,88
0,0,3.989250523,5.428486115,8.518960884,60.03583159,0,4.499850702,5.538966856,3.538369663,0,0,3.469692446,0,0.970438937,0,4.010152284,78
0,0,15.560435,4.000760732,14.96049378,58.34125763,4.9793392,0,0.058783866,1.998651429,0,0,0,0,0,0.100278359,0,66.9
0,0,15.83992672,0,7.919963361,76.0411238,0,0,0,0,0,0,0,0,0,0.198986118,0,69
0,0,17.5501755,0,0,82.4498245,0,0,0,0,0,0,0,0,0,0,0,57.8
0,0,13.00077776,8.000244003,6.499626371,72.49935187,0,0,0,0,0,0,0,0,0,0,0,70
0,0,12.00262352,0,1.501238886,73.99504445,0,0.499927124,12.00116601,0,0,0,0,0,0,0,0,75
0,0,13.29934907,2.801348914,8.499725512,73.50011764,0,1.099521606,0.498784409,0.301152851,0,0,0,0,0,0,0,73
0,0,0,22.00053543,10.40002254,46.20196982,0,0,7.899001,4.398979865,0,9.099491342,0,0,0,0,0,109
0,0,12.00169079,3.99376157,1.501304532,74.00411037,0,0.499948985,7.999183757,0,0,0,0,0,0,0,0,72
0,0,4.040270429,0,5.049970606,64.65020576,0,6.059670782,13.13051146,0,0,0,0,0,4.038800705,0,3.030570253,81.5
0,0,4.999417996,3.500756606,4.500349203,66.4998254,0,4.500349203,6.000465604,0,0,0,4.999417996,0,1.49866139,0,3.500756606,76
0,0,3.38029417,11.54823085,10.5292693,55.10366826,0,0.379526257,16.95906433,0.699982279,1.399964558,0,0,0,0,0,0,74
0,0,0,9.999249981,17.50093752,47.5001875,0,0,24.99962499,0,0,0,0,0,0,0,0,94.8
0,0,0,14.999925,17.5004125,47.49876251,0,0,20.0009,0,0,0,0,0,0,0,0,96.1
0,0,0,20.0009,17.5004125,47.49876251,0,0,14.999925,0,0,0,0,0,0,0,0,98.9
0,0,0,24.99962499,17.50093752,47.5001875,0,0,9.999249981,0,0,0,0,0,0,0,0,100
0,0,0,29.99985,17.5004125,47.49876251,0,0,5.000974995,0,0,0,0,0,0,0,0,103
0,0,0,35.000825,17.5004125,47.49876251,0,0,0,0,0,0,0,0,0,0,0,107
0,0,17.5004125,0,0,57.5007125,0,0,0,24.99887501,0,0,0,0,0,0,0,84.7
0,0,17.5004125,0,0,62.49868751,0,0,0,20.0009,0,0,0,0,0,0,0,81.8
0,0,15.62933465,3.00087998,1.190209853,78.61052694,0,0,1.079839516,0,0,0,0,0,0.489209062,0,0,42
0,0,4.280051726,14.97807264,1.030304734,67.47160688,0,4.779039694,2.530079838,0,0,0,3.390306983,0,1.501180704,0,0.039356797,78
0,0,0,0,28.39951471,42.6992819,0,0,28.9012034,0,0,0,0,0,0,0,0,100
0,0,12.80009725,8.49996961,6.199477299,72.50045584,0,0,0,0,0,0,0,0,0,0,0,70.1
0,0,2.321080292,4.930992898,6.05059032,62.31036074,0,8.22129915,7.09276877,4.031741778,0,0,0.661038903,0,2.730507541,0,1.649619605,76
0,0,13.90048434,0,0,77.00027635,0,0,9.099239306,0,0,0,0,0,0,0,0,68.6
0,0,4.60945062,3.549115654,4.910098847,66.05168216,0,5.310474291,2.548910333,0,0,0,6.209485818,0,2.610506556,0,4.200275716,77
0,0,0,10.79971921,5.699551812,48.59873643,0,0,23.40029159,4.300988174,0,7.200712781,0,0,0,0,0,101
0,0,13.69939377,0.961605463,12.92941258,62.60887743,5.879381228,3.889972824,0,0,0,0,0,0,0,0.0313567,0,64.2
0,0,0,36.53983892,14.44023797,49.01992311,0,0,0,0,0,0,0,0,0,0,0,101
0,0,12.300123,5.100658602,8.499540692,72.20016504,0,1.099226182,0.501346786,0.298939698,0,0,0,0,0,0,0,74
0,0,5.460895832,0,13.42175233,60.03681503,0,4.280926984,7.699690062,3.970988499,0,0,0.689101808,0,0.63875647,0,3.801072985,75
0,0,9.990408477,6.488741379,7.490522662,67.4299286,0,1.700592238,4.001035275,1.199701597,0,0,0,0,1.699069775,0,0,79.1
0,0,11.84087878,5.91972237,0.319791204,73.92195947,0,0.087476518,7.910171655,0,0,0,0,0,0,0,0,66.7
0,0,12.30054047,2.798867585,12.5,70.50250933,0,1.100244499,0.498648823,0.299189294,0,0,0,0,0,0,0,76
0,0,2.320551525,6.960152601,7.910902837,60.13607894,0,7.33114045,0,3.959206356,0,0,6.251220355,0,2.919839589,0,2.210907343,78
0,0,17.400174,0,0,74.799748,0,0,0,0,0,0,0,0,7.800078001,0,0,75.9
0,0,8.240014931,0,11.16088093,60.09082991,0,2.320517606,5.720418066,4.01891253,0,0,0.699888018,0,2.899091701,0,4.849446311,77
0,0,0,0,12.50071876,50,0,0,0,0,0,0,37.49928124,0,0,0,0,82.7
0,0,0,0,54.99896502,20.00045999,0,0,0,0,0,0,0,25.00057499,0,0,0,133
0,0,0,15.00097176,16.99980565,33.9996113,0,0,20.000299,13.99931229,0,0,0,0,0,0,0,113
0,0,0,20.99896844,16.99980565,44.00125581,0,0,13.99931229,4.000657806,0,0,0,0,0,0,0,108
0,0,0,37.49820315,12.50035937,47.50021562,0,0,0,2.501221861,0,0,0,0,0,0,0,107
0,0,0,37.49928124,12.50071876,50,0,0,0,0,0,0,0,0,0,0,0,104.5
0,0,14.60156852,0.021006932,12.09124011,62.94377144,6.491142077,3.819760521,0,0,0,0,0,0,0,0.031510398,0,62
0,0,12.50035937,0,0,74.99928126,0,0,12.50035937,0,0,0,0,0,0,0,0,79
0,0,14.99947675,0,2.000328903,78.00086711,0,0,4.999327244,0,0,0,0,0,0,0,0,68.9
0,0,14.99947675,2.499663622,2.000328903,78.00086711,0,0,2.499663622,0,0,0,0,0,0,0,0,68.3
0,0,14.99947675,4.999327244,2.000328903,78.00086711,0,0,0,0,0,0,0,0,0,0,0,66.6
0,0,0,11.96902815,13.24987336,49.69968883,0,0,25.08140965,0,0,0,0,0,0,0,0,98.6
0,0,0,0,18.19926236,0,40.50039872,36.30133573,0,4.99900319,0,0,0,0,0,0,0,45.6
0,0,3.990304771,6.981163128,8.550653081,60.55627871,0,4.519951524,3.791313195,3.519008932,0,0,7.091880246,0,0.999446414,0,0,81
0,0,10.99971263,3.79961046,11.7995466,70.50033526,0,2.099364603,0.501293145,0.300137297,0,0,0,0,0,0,0,75
0,0,3.999706012,0,4.99926503,64.99779509,0,6.000293988,12.00058798,0,0,0,0,0,4.001175952,0,4.001175952,79.9
0,0,3.999823602,0,4.999412007,64.999706,0,6.000470395,13.00052919,0,0,0,0,0,4.001293585,0,2.998765214,80.7
0,0,13.76328108,3.019540828,1.190281596,78.07712311,0,1.289843228,2.169551973,0,0,0,0,0,0.490378186,0,0,43
0,0,11.03987271,9.990016224,10.98995383,67.98015724,0,0,0,0,0,0,0,0,0,0,0,79
0,0,14.67917303,0.010539074,13.93968137,62.55994098,5.85972493,2.919323391,0,0,0,0,0,0,0,0.031617221,0,63.9
0,0,0,34.65086627,17.32993325,47.02917573,0,0,0,0,0,0,0,0,0.990024751,0,0,108
0,0,3.499438865,12.00099109,3.499438865,68.49922024,0,7.000335223,3.500896358,0,0,0,0,0,1.999679352,0,0,74.9
0,0,9.291097166,3.670592281,2.070259893,69.54353993,0,0.349580217,14.63079171,0.094558583,0.349580217,0,0,0,0,0,0,67
0,0,0,15.87092082,5.340139261,53.34751983,0,0,20.11070856,0,0,0,0,0,0,0,5.330711525,92.2
0,0,4.645972518,3.573825014,4.234617965,64.72853517,0,4.965428713,3.853896199,0,0,0,5.907751554,0,4.096041077,0,3.993931791,75
0,0,3.960808219,6.431852986,7.830922256,60.08415231,0,4.490105413,5.962027387,3.499903359,0,0,5.200790972,0,1.828751543,0,0.710685559,82
0,0,0,0,0,79.38047098,0,15.24949159,0,0,0,0,0,0,0,0.100209261,5.269828171,55.8
0,0,10.9996568,9.999687997,10.9996568,68.00099841,0,0,0,0,0,0,0,0,0,0,0,75
0,0,11.61978438,4.808982926,1.059361785,73.1306017,0,0,9.040656977,0,0.190511929,0,0,0,0,0.150100307,0,74.9
0,0,14.999532,1.999937599,6.999781598,75.80106705,0,0,0,0,0,0,0,0,0,0.199681757,0,69.7
0,0,12.30016836,2.799647238,12.00032069,70.99815602,0,1.099975948,0.500280606,0.301451134,0,0,0,0,0,0,0,75
0,0,0,37.00021675,13.00050574,49.99927751,0,0,0,0,0,0,0,0,0,0,0,107
0,0,7.499783243,0,3.999884396,64.00104043,0,1.499956649,15.99953759,0,0,0,0,0,3.999884396,0,2.999913297,84.9
0,0,13.68929481,0.010538333,13.88952314,62.60823746,5.880389918,3.890401335,0,0,0,0,0,0,0,0.031615,0,63.8
0,0,13.09959228,8.400287804,4.099712196,74.40040772,0,0,0,0,0,0,0,0,0,0,0,69.1
0,0,12.9005929,7.000847001,7.4998075,72.5987526,0,0,0,0,0,0,0,0,0,0,0,70.3
0,0,13.39975976,5.999938399,6.99941479,73.60088705,0,0,0,0,0,0,0,0,0,0,0,69.3
0,0,3.010527524,14.99096411,4.149335934,65.9189352,0,4.959697083,3.109491982,0,0,0,3.310289435,0,0.510599237,0,0.040159491,79
0,0,16.28066104,0,0,71.53078376,0,0,2.498995939,9.689559254,0,0,0,0,0,0,0,77.8
0,0,0,0,0,76.89917528,0,13.50040655,0,0,0,0,9.600418167,0,0,0,0,60.4
0,0,4.579518283,3.440835132,4.758849945,66.42269785,0,4.629089637,6.178923427,0,0,0,4.680118971,0,1.691257946,0,3.618708812,76
0,0,15.4396544,0,0,71.10071101,0,1.810518105,0,0,0,0,0,0,11.64911649,0,0,78.4
0,0,0,7.498881181,0.399977624,64.80196912,0,8.900201387,13.5992392,0,0,0,0,0,4.799731484,0,0,80
0,0,1.100637727,7.498881181,0.399977624,64.80196912,0,7.799563661,13.5992392,0,0,0,0,0,4.799731484,0,0,84
0,0,4.799661852,3.39897098,4.700549491,66.5014794,0,4.400297337,6.200352723,0,0,0,4.699091956,0,1.69948549,0,3.600110773,76
0,0,12,9.999244998,6.000755002,72,0,0,0,0,0,0,0,0,0,0,0,73.1
0,0,0,0,0,71.39903515,0,9.900279891,0,0,0,0,18.70068496,0,0,0,0,66.1
0,0,4.690647902,3.430757102,4.750503664,66.77859208,0,4.629332243,5.921340769,0,0,0,4.610353587,0,1.629244649,0,3.559228007,76
0,0,12.30038843,2.800556275,11.49954443,71.50050352,0,1.099761825,0.4987292,0.300516313,0,0,0,0,0,0,0,75
0,0,12.5,8.499574261,6.299416129,72.70100961,0,0,0,0,0,0,0,0,0,0,0,71
0,0,1.060080878,12.34835355,4.819468515,65.31195841,0,6.959849798,2.570768342,0,0,0,5.439052571,0,1.060080878,0,0.43038706,79
0,0,13.11119105,0,4.000659532,74.67697934,0,0,0,0,0,0,0,0,0,0,8.211170069,67.6
0,0,0,26.31703045,15.78920776,42.10455403,0,0,0,0,0,0,0,15.78920776,0,0,0,134
0,0,0,4.998639935,20.00096005,40.00192009,0,0,24.99959998,4.998639935,0,0,0,5.000240012,0,0,0,110
0,0,0,10.00016,20.00032001,40.00064001,0,0,20.00032001,4.998479976,0,0,0,5.000080001,0,0,0,113
0,0,0,15.00135998,19.99968001,39.99936001,0,0,15.00135998,4.998320027,0,0,0,4.999920001,0,0,0,117
0,0,0,20.00032001,20.00032001,40.00064001,0,0,10.00016,4.998479976,0,0,0,5.000080001,0,0,0,119
0,0,0,24.99959998,20.00096005,40.00192009,0,0,4.998639935,4.998639935,0,0,0,5.000240012,0,0,0,121
0,0,0,30.00096003,12.49959999,40.00128004,0,0,0,4.998559954,0,0,0,12.49959999,0,0,0,121.5
0,0,0,30.00096003,12.49959999,44.99983999,0,0,0,0,0,0,0,12.49959999,0,0,0,130
0,0,0,30.00048001,15.00024,40.00064001,0,0,0,4.998479976,0,0,0,10.00016,0,0,0,121.5
0,0,0,30.00048001,20.00032001,40.00064001,0,0,0,4.998479976,0,0,0,5.000080001,0,0,0,124
0,0,14.99976,0,9.999840003,75.00039999,0,0,0,0,0,0,0,0,0,0,0,70.9
0,0,3.200509004,0,3.469807496,70.31649971,0,8.92088247,10.62101416,0.411346049,0,0,0.378793484,0,2.681147626,0,0,74
0,0,0,35.00044549,14.99955451,43.99928722,0,0,0,5.001336462,0,0,0,0.999376318,0,0,0,116
0,0,10.81993308,0,1.299983787,77.04983271,0,3.009713031,0,0,0,7.820537386,0,0,0,0,0,68.3
0,0,11.4995544,3.799308932,8.500758298,73.30008287,0,2.099782673,0.500320518,0.300192311,0,0,0,0,0,0,0,74
0,0,25.90057637,0,0,0,39.58086116,0,0,0,0,34.51856247,0,0,0,0,0,119
0,0,3.520544029,5.061158169,8.971369251,59.95456392,0,5.000977929,3.009011991,3.520544029,0,0,8.960837709,0,2.000992974,0,0,78
0,0,3.999706766,10.50069643,5.499596804,66.24734257,0,4.999633458,5.501062972,0,0,0,0.750678103,0,1.501356206,0,0.999926692,77.3
0,0,12.49943095,8.500887722,6.000091048,72.99959028,0,0,0,0,0,0,0,0,0,0,0,70
0,0,12.91095993,0,4.099859142,74.47777744,0,0,8.511403482,0,0,0,0,0,0,0,0,73.6
0,0,5.00058401,0,4.000467208,63.0000584,0,5.00058401,13.0000584,2.998890381,0,0,0,0,4.000467208,0,2.998890381,82.3
0,0,2.112335157,8.12075516,3.855011662,70.28501856,0,8.339323173,2.332370069,0,0,0,4.424168635,0,0.531017588,0,0,85
0,0,1.899674303,3.791172102,3.990133686,57.67978087,0,0.500129461,29.74066857,0.498766711,0,0,1.899674303,0,0,0,0,85
0,0,12.30001912,2.80132577,10.99974504,71.99949009,0,1.099496462,0.500350564,0.299572949,0,0,0,0,0,0,0,75
0,0,13.69018512,0.010478519,12.90953545,63.61858191,5.86971708,3.870066364,0,0,0,0,0,0,0,0.031435557,0,63.4
0,0,13.00027901,5.998697957,7.999813994,73.00120904,0,0,0,0,0,0,0,0,0,0,0,70
0,0,12.81022593,2.890317291,1.449551225,75.58165073,0,0,7.238970965,0,0.029283863,0,0,0,0,0,0,71.8
0,0,10.92045681,4.750377353,0.199356364,73.18941703,0,0,9.89092359,0,0.029903455,0,0,0,0,1.019565403,0,76.2
0,0,13.69983741,5.898709942,4.90039659,75.50105605,0,0,0,0,0,0,0,0,0,0,0,69.7
0,0,12.80056466,2.801348914,8.499725512,73.99890205,0,1.099521606,0.498784409,0.301152851,0,0,0,0,0,0,0,74
0,0,12,9.000381243,6.999618757,72,0,0,0,0,0,0,0,0,0,0,0,72.3
0,0,0,34.35894372,16.54020791,49.10084837,0,0,0,0,0,0,0,0,0,0,0,101
0,0,11.59958368,5.800568561,8.500458267,72.1979712,0,1.099839995,0.500209715,0.301368586,0,0,0,0,0,0,0,75
0,0,3.29939934,6.5000987,0.5005499,66.19948676,0,6.19976876,12.5010575,0,0,0,0,0,4.79963904,0,0,82
0,0,0.093291375,28.71703473,8.528502604,52.80291849,0,0,9.858252806,0,0,0,0,0,0,0,0,104
0,0,3.300339367,6.498868778,0.899321267,65.90214932,0,6.100113122,12.5,0,0,0,0,0,4.799208145,0,0,84
0,0,12.00030001,9.999249981,4.999624991,73.00082502,0,0,0,0,0,0,0,0,0,0,0,72.9
0,0,13.99943,2.999985,2.999985,77.000615,0,0,2.999985,0,0,0,0,0,0,0,0,70
0,0,16.999415,0,0,83.000585,0,0,0,0,0,0,0,0,0,0,0,59.1
0,0,3.299799927,6.500972187,0.400146533,64.09952941,0,6.199453321,12.50035224,2.200805929,0,0,0,0,4.798940457,0,0,85
0,0,3.299799927,6.500972187,0.400146533,65.39859667,0,6.199453321,12.50035224,0,0,0,0,0,5.700679122,0,0,85
0,0,12.30043368,2.799091328,10.50056395,72.50313746,0,1.09930261,0.498816502,0.298654466,0,0,0,0,0,0,0,75
