Repository: kzzzynobad/High-Specific-Modulus-Glass

# High-Specific-Modulus-Glass
The code and the dataset used for the article on "Interpretable Machine Learning Accelerates Development of High-Specific Modulus Glass"

File: DATASET/YOUNGSMODULUS/CLEAN.csv (part 5 of 22)
Li2O,B2O3,Na2O,MgO,Al2O3,SiO2,P2O5,K2O,CaO,TiO2,Fe2O3,ZnO,SrO,Y2O3,ZrO,SnO2,BaO,YoungModulus
0,0,4.819898094,2.650723058,4.749212146,67.62289047,0,5.289665125,2.53880364,0,0,0,5.840426472,0,2.53880364,0,3.949577357,75
0,0,5.770013371,0,0,77.32108598,0,7.589675019,0,0,0,0,0,0,0,0,9.319225626,69.6
0,0,3.530502447,2.978813946,9.9699079,59.94103164,0,5.01990942,5.039666859,3.541141068,0,0,7.969847108,0,2.00917961,0,0,82
0,0,12.99943474,4.001428019,2.000714009,77.49977687,0,0.999613245,2.499033112,0,0,0,0,0,0,0,0,69
0,0,0,13.34931724,7.450429223,48.4698166,0,0,25.97109118,4.759345762,0,0,0,0,0,0,0,107
0,0,14.65051802,0,16.97978987,57.77031957,7.710126952,2.889245586,0,0,0,0,0,0,0,0,0,63.9
0,0,15.63047605,0,17.010441,57.67012266,7.759564836,1.929395444,0,0,0,0,0,0,0,0,0,63.4
0,0,11.2002535,5.021101301,0.900226137,72.64032725,0,0,9.129013208,0,0.210292826,0,0,0,0,0.898785775,0,75.8
0,0,0,0,11.10020319,0,33.5996895,33.30060958,0,21.99949773,0,0,0,0,0,0,0,61
0,0,0,0,14.99963124,50.00073752,0,0,0,0,0,0,34.99963124,0,0,0,0,82.1
0,0,0,15.00066375,14.99918875,29.99837751,0,0,20.00088499,20.00088499,0,0,0,0,0,0,0,119
0,0,0,15.00066375,14.99918875,34.99859876,0,0,20.00088499,15.00066375,0,0,0,0,0,0,0,113
0,0,0,15.00066375,14.99918875,39.99882001,0,0,20.00088499,10.0004425,0,0,0,0,0,0,0,109
0,0,0,15.00066375,14.99918875,44.99904126,0,0,20.00088499,5.000221249,0,0,0,0,0,0,0,105
0,0,0,15.00066375,14.99918875,49.9992625,0,0,20.00088499,0,0,0,0,0,0,0,0,101
0,0,0,29.99881999,7.500442504,44.999705,0,0,5.000295003,0,0,0,0,7.500442504,5.000295003,0,0,126
0,0,0,29.99881999,10.00059001,44.999705,0,0,5.000295003,5.000295003,0,0,0,5.000295003,0,0,0,118
0,0,0,34.99963124,14.99963124,47.50202817,0,0,0,2.498709344,0,0,0,0,0,0,0,107
0,0,0,34.99963124,14.99963124,50.00073752,0,0,0,0,0,0,0,0,0,0,0,107
0,0,3.080578484,15.80255731,0.619411902,58.09561742,0,3.379983794,9.092032797,2.950103693,0,0,0,0,5.320624631,0,1.659089973,91
0,0,5.000147497,0,5.000147497,62.99890852,0,5.000147497,12.00035399,3.000088498,0,0,0,0,4.000117998,0,3.000088498,82.3
0,0,10.00059001,7.498967491,5.000295003,70.00118001,0,0,7.498967491,0,0,0,0,0,0,0,0,77
0,0,10.00059001,13.49932149,5.000295003,70.00118001,0,0,1.498613488,0,0,0,0,0,0,0,0,77
0,0,14.99918875,0,0,80.00059,0,0,5.000221249,0,0,0,0,0,0,0,0,67.6
0,0,13.71091467,0,17.00029223,57.60885447,7.820718878,3.859219755,0,0,0,0,0,0,0,0,0,62.9
0,0,4.899669239,3.398750459,4.899669239,67.00183756,0,4.79970599,2.599044469,0,0,0,5.900771775,0,2.599044469,0,3.901506799,77.9
0,0,7.894174075,3.073351052,10.10600923,64.34790578,0,0.140530963,12.08871781,0,0.910396236,0,0.629334311,0,0,0,0.809580546,77.8
0,0,7.280759677,16.13055372,15.28000503,59.12964186,0,0,0,0,0,0,0,0,2.179039713,0,0,100
0,0,13.77181208,3.021625652,1.20059657,79.13795675,0,1.290082028,1.088739746,0,0,0,0,0,0.489187174,0,0,42
0,0,10.04034256,4.940193927,0.240639819,72.16929719,0,0,10.50038927,0,0.059452191,0,0,0,0,2.049685045,0,75.2
0,0,12.30048138,2.799594629,9.999683304,72.99847986,0,1.100519382,0.500380035,0.300861414,0,0,0,0,0,0,0,74
0,0,16.000616,0,3.999383999,80,0,0,0,0,0,0,0,0,0,0,0,64.3
0,0,13.38914636,4.000597997,2.000298998,78.51098819,0,1.100313948,0.998654507,0,0,0,0,0,0,0,0,69
0,0,3.799882629,27.59096244,10.51056338,58.09859155,0,0,0,0,0,0,0,0,0,0,0,91.8
0,0,4.10017424,6.399867246,3.10036784,62.54667146,0,0.500594629,23.3122217,0,0.040102885,0,0,0,0,0,0,84.3
0,0,0,0,0,46.18001607,4.339673185,0,49.48031074,0,0,0,0,0,0,0,0,83.7
0,0,9.900369058,3.608886555,2.94954269,71.38126705,0,0.45949849,11.19134101,0.189634298,0.319460855,0,0,0,0,0,0,48
0,0,10.60049707,3.80020845,12.49899784,70.49787541,0,1.800689489,0.500280606,0.301451134,0,0,0,0,0,0,0,76
0,0,2.600202188,4.519505233,11.32849667,51.16555661,0,1.859835871,11.12036156,7.718839201,0,0,9.458254044,0,0,0,0.22894862,90
0,0,3.789046085,15.02731475,1.02955596,67.49404679,0,4.269505533,2.540972125,0,0,0,4.300322174,0,1.510015408,0,0.039221179,78
0,0,10.00028249,0,0,72.49922314,0,0,17.50049436,0,0,0,0,0,0,0,0,75.1
0,0,3.099541926,8.300189264,0.400471789,57.898346,0,3.29977782,16.09841731,2.101105412,0,0,0,0,6.701045067,0,2.101105412,94
0,0,39.99951199,0,1.000414806,0,49.00080521,0,0,0,0,0,0,0,0,0,9.999267989,40.2
0,0,2.380467067,6.930289442,5.940248093,61.3883874,0,5.050666822,13.75866286,0,0,0,0,0,4.551278318,0,0,86.4
0,0,0,24.61223999,17.02236383,49.52506914,0,0,8.840327041,0,0,0,0,0,0,0,0,103.5
0,0,0,27.49959063,17.49959063,40,0,0,0,0,0,0,0,10,5.000818733,0,0,131
0,0,13.29944685,4.000597997,2.000298998,78.6006877,0,1.100313948,0.998654507,0,0,0,0,0,0,0,0,68
0,0,12.29972692,2.800271503,9.499455415,73.50160218,0,1.100219412,0.498808227,0.299916339,0,0,0,0,0,0,0,74
0,0,7.109532166,3.130305754,0.620639473,70.23926722,0,3.340039093,11.2285808,0,0,0,1.520923397,0,2.810712095,0,0,77
0,0,5.000416239,0,2.999694758,35.99911202,0,0,1.401337514,24.00033299,0,0,5.40000555,0,3.499181397,0,21.69991953,94
0,0,1.889961565,25.43049965,14.44935387,55.96041522,0,1.440547166,0.829222528,0,0,0,0,0,0,0,0,91.5
0,0,2.729109064,6.059911465,1.660387089,70.78205808,0,7.118605218,9.827657837,0,0,0,0.911135625,0,0.911135625,0,0,74
0,0,0,0,27.09962931,45.29941049,0,0,27.6009602,0,0,0,0,0,0,0,0,98.9
0,0,13.6376449,0.021140904,13.0879814,62.83429055,6.548395053,3.838835841,0,0,0,0,0,0,0,0.031711356,0,62.3
0,0,9.598820741,0,0.35984739,75.84253425,0,2.510260709,11.68853691,0,0,0,0,0,0,0,0,71.1
0,0,0,6.229824212,19.05818276,48.80436944,0,0,25.90762358,0,0,0,0,0,0,0,0,97.5
0,0,0,18.20095918,13.7793894,51.09077085,0,0,16.92888057,0,0,0,0,0,0,0,0,99.1
0,0,6.73942359,16.87835168,15.23818484,58.96446828,0,0,0,0,0,0,0,0,2.179571612,0,0,101
0,0,0,20.86735572,2.949856411,49.98478091,0,0,20.3485833,0,0,0,0,0,5.84942366,0,0,105.5
0,0,9.799571487,7.500493853,7.699554772,65.40138887,0,0.700512088,3.999452962,3.200170189,0,0,0,0,1.69885578,0,0,81.2
0,0,12.30016365,2.800855992,9.000503525,73.99924471,0,1.099886707,0.500377644,0.298967774,0,0,0,0,0,0,0,74
0,0,3.010245016,1.95951367,11.53027217,60.02900697,0,5.48046658,4.480651731,3.499351972,0,0,8.029377276,0,1.981114608,0,0,79
0,0,16.66941665,0,0,83.33058335,0,0,0,0,0,0,0,0,0,0,0,58.7
0,0,0,0,5.000405,54.999055,0,0,0,0,0,0,40.00054,0,0,0,0,78.7
0,0,0,0,32.000144,39.99928001,0,0,20.00143999,0,0,0,0,7.999136007,0,0,0,116
0,0,14.58953187,0.010563194,11.0790303,63.03058045,7.489304766,3.769299836,0,0,0,0,0,0,0,0.031689583,0,60.6
0,0,10.99923388,3.799308932,8.500758298,73.80040338,0,2.099782673,0.500320518,0.300192311,0,0,0,0,0,0,0,74
0,0,15.48073404,2.889458183,14.37932417,59.47961869,5.669123926,0,0,2.00066224,0,0,0,0,0,0.101078754,0,71
0,0,2.400103788,6.99994234,4.599838552,67.00109554,0,5.100040362,13.89897942,0,0,0,0,0,0,0,0,76.9
0,0,6.010757578,4.510028384,9.821386567,61.12687983,0,1.100848375,11.51970393,0.900123885,5.010271449,0,0,0,0,0,0,66.9
0,0,14.55973129,0,0,80.08073189,0,0,5.359536823,0,0,0,0,0,0,0,0,67
0,0,0,32.0844021,18.721754,49.1938439,0,0,0,0,0,0,0,0,0,0,0,102
0,0,1.149878154,12.71286609,6.041238016,65.52262546,0,6.261582688,2.53907105,0,0,0,4.940973894,0,0.79090604,0,0.040858615,80
0,0,0,20.00120399,17.0002709,34.9998495,0,0,13.0000301,14.99864552,0,0,0,0,0,0,0,116
0,0,13.50025549,0,0,78.49916052,0,0,8.000583984,0,0,0,0,0,0,0,0,69.1
0,0,9.308323564,1.600234467,1.00087925,76.07268464,0,3.503810082,2.303634232,0.401524033,0,0,3.604923798,0,0.501172333,0,1.702813599,76
0,0,12.30001882,2.801304975,8.499592195,74.49965493,0,1.09950436,0.498776586,0.301148127,0,0,0,0,0,0,0,74
0,0,6.762653368,3.466468004,4.038131148,60.43513296,2.704757271,1.482371186,17.43268514,0.440910404,2.975385036,0.261505481,0,0,0,0,0,78.5
0,0,0,30.000157,21.00073791,43.0000157,0,0,0,0,0,0,0,1.000109902,4.99897948,0,0,120
0,0,7.999388405,5.001181491,0,29.99874901,0,0,5.001181491,39.99833201,0,0,6.9999861,0,0,0,5.001181491,109
0,0,0,33.38111878,15.87970015,40.37869964,0,0,0,10.2201117,0.14036974,0,0,0,0,0,0,107
0,0,0,32.50143691,17.50007563,47.49977312,0,0,0,0,0,0,0,0,2.498714342,0,0,108
0,0,0,32.50045375,17.49954625,50,0,0,0,0,0,0,0,0,0,0,0,107
0,0,0,27.00086657,14.99975475,39.99934599,0,0,0,0,0,0,0,11.99947679,6.00055591,0,0,133
0,0,0.095288809,22.0313332,8.710518203,53.92505815,0,0,15.20136767,0,0.036433956,0,0,0,0,0,0,100
0,0,10.50063308,0,0,74.0293921,0,0,15.46997482,0,0,0,0,0,0,0,0,79.4
0,0,0,7.999767195,6.000552912,50.00072752,0,0,9.998981477,0,0,11.00004365,6.000552912,7.000160054,1.999214283,0,0,113
0,0,0,0,0,80.700096,0,14.7005391,0,0,0,0,4.599364892,0,0,0,0,57.3
0,0,3.020736614,24.77870628,17.14020427,55.06035283,0,0,0,0,0,0,0,0,0,0,0,93.3
0,0,25.00053125,0,0,0,40.00085,0,30.0006375,0,0,0,4.997981258,0,0,0,0,66.9
0,0,0,23.95785832,22.09764919,48.20504757,0,0,5.739444925,0,0,0,0,0,0,0,0,101
0,0,9.288861875,7.488223674,7.69032062,64.93542015,0,0.999848047,3.99939219,3.89910348,0,0,0,0,1.698829965,0,0,81.3
0,0,16.29990263,0,0,71.29952813,0,0,0.401468055,11.99910119,0,0,0,0,0,0,0,76.4
0,0,11.00048641,9.998783973,6.999756795,72.00097282,0,0,0,0,0,0,0,0,0,0,0,72.8
0,0,1.639663674,6.930351763,13.30016037,56.80970009,0,1.410350564,19.90977353,0,0,0,0,0,0,0,0,87.1
0,0,0,15.00117249,24.99916251,39.99866001,0,0,9.999665003,5.001507487,0,0,0,4.999832501,0,0,0,118
0,0,0,25.00083749,14.9994975,39.99866001,0,0,0,5.001507487,0,0,0,14.9994975,0,0,0,134
0,0,0,25.00083749,24.99916251,39.99866001,0,0,0,0,0,0,0,4.999832501,5.001507487,0,0,126
0,0,0,25.00083749,24.99916251,39.99866001,0,0,0,5.001507487,0,0,0,4.999832501,0,0,0,124
0,0,0,23.01677967,15.12840675,51.33599395,0,0,10.51881964,0,0,0,0,0,0,0,0,105
0,0,0.02754568,18.16965515,1.739312932,57.03792122,0,0,22.99933103,0.007870194,0.018363787,0,0,0,0,0,0,91.7
0,0,13.00064286,4.000657806,2.000328903,78.99953655,0,1.000164452,0.998669437,0,0,0,0,0,0,0,0,67.5
0,0,0,27.50020218,17.49939345,40,0,0,0,7.000404367,0,0,0,8,0,0,0,129
0,0,14.5900581,0,14.03055735,60.86005308,7.650096837,2.869234632,0,0,0,0,0,0,0,0,0,62.4
0,0,0,35.0003625,12.50054375,47.49945625,0,0,0,4.999637497,0,0,0,0,0,0,0,107
0,0,13.5987952,0,14.07031572,60.89965398,7.610663894,3.820571203,0,0,0,0,0,0,0,0,0,62
0,0,0,26.000726,17.999868,32.000132,0,0,0,11.998812,0,0,0,10.00066,1.999802,0,0,139
0,0,15.57206431,0,13.98219925,60.79529142,7.730404823,1.920040195,0,0,0,0,0,0,0,0,0,61.9
0,0,0,6.230658139,6.699676776,54.98934049,0,0,3.620108658,0,0,0,28.46021594,0,0,0,0,86
0,0,4.579311561,3.520061116,4.868732278,67.2455081,0,4.519076792,2.529860285,0,0,0,6.158637813,0,2.879515771,0,3.699296282,76
0,0,0,25,21.00024959,48.99850243,0,0,5.001247972,0,0,0,0,0,0,0,0,107.5
0,0,0,29.99812804,20.00031199,44.00037439,0,0,0,5.001247972,0,0,0,0.999937601,0,0,0,116
0,0,11.9998128,5.999906398,8.999859597,73.00042121,0,0,0,0,0,0,0,0,0,0,0,72
0,0,12.77322912,3.01945109,1.190246222,79.06741757,0,1.289804895,2.169487496,0,0,0,0,0,0.490363612,0,0,43
0,0,0,28.65681132,23.28723573,48.05595295,0,0,0,0,0,0,0,0,0,0,0,104
0,0,0,34.00070559,3.999823602,44.99911801,0,0,0,7.000058799,0,0,0,10.000294,0,0,0,129
0,0,13.58153621,0.010443319,11.10124798,64.97484901,6.480079369,3.820514159,0,0,0,0,0,0,0,0.031329957,0,61.8
0,0,14.0001176,6.000470395,0,79.99941201,0,0,0,0,0,0,0,0,0,0,0,65.6
0,0,8.330175756,12.85085546,4.689731557,69.07808447,0,0,5.051152759,0,0,0,0,0,0,0,0,84.8
0,0,13.000435,0,0,65.19867401,0,3.2999835,0,18.5009075,0,0,0,0,0,0,0,81.5
0,0,16.3004185,0,0,83.6995815,0,0,0,0,0,0,0,0,0,0,0,63.6
0,0,0,31.00113591,15.0001535,46.99904829,0,0,0,2.999416695,0,0,0,4.000245602,0,0,0,119
0,0,0,0,5.268875611,55.78489951,0,0,0,0,0,0,0,0,0,0,38.94622488,68
0,0,0,0,5.268875611,55.78489951,0,0,38.94622488,0,0,0,0,0,0,0,0,89
0,0,0,27.49935501,14.99935501,39.99935501,0,0,0,7.50128999,0,0,0,10.00064499,0,0,0,131
0,0,10.60037523,3.799249531,8.500625391,74.19949969,0,2.099749844,0.500312695,0.300187617,0,0,0,0,0,0,0,74
0,0,8.788670759,7.48799611,7.690086914,64.5353431,0,1.299155169,3.99927065,4.500698961,0,0,0,0,1.698778338,0,0,81.3
0,0,0,23.63256548,10.15077662,53.76515227,0,0,12.45150563,0,0,0,0,0,0,0,0,100
0,0,0,2.999913297,4.999855496,60.00115604,0,6.999797694,9.999710991,6.999797694,0,0,2.999913297,0,0,0,4.999855496,76.8
0,0,15,2,7,74,2,0,0,0,0,0,0,0,0,0,0,68.8
0,0,14.82958795,0.359699419,15.28010257,56.02051355,7.409451904,0.470102212,3.710958367,1.848356423,0,0,0,0,0,0.071227608,0,71.8
0,0,0,31.70058536,17.50022747,47.49931758,0,0,0,0,0,0,0,0,3.299869582,0,0,108
0,0,0,37.50086718,7.499340946,54.99979188,0,0,0,0,0,0,0,0,0,0,0,102
0,0,9.999715998,0,0,73.9996024,0,0,16.00068161,0,0,0,0,0,0,0,0,75.4
0,0,1.629455309,0,12.21048869,58.10035896,0,1.529662342,26.5300347,0,0,0,0,0,0,0,0,85.6
0,0,0,0,12.49968688,0,43.99939881,37.49906064,0,6.001853661,0,0,0,0,0,0,0,41.1
0,0,2.910110564,0,0,78.08917753,0,9.580264133,0,0,0,0,0,0,0,0,9.420447776,61.8
0,0,0,0,0,58.32967374,0,0,41.67032626,0,0,0,0,0,0,0,0,87.2
0,0,0,0,20,50.00077501,0,0,29.99922499,0,0,0,0,0,0,0,0,94.6
0,0,0,20.00092999,14.99914751,34.99852752,0,0,10.00046499,15.00069749,0,0,0,5.000232497,0,0,0,123
0,0,0,29.99922499,20,50.00077501,0,0,0,0,0,0,0,0,0,0,0,110
0,0,14.99961249,0,5.000387507,80,0,0,0,0,0,0,0,0,0,0,0,65.3
0,0,8.609320047,11.40093787,4.840269637,69.95896835,0,0,5.190504103,0,0,0,0,0,0,0,0,73.7
0,0,3.399758717,2.098867716,0.500007268,67.70156543,0,6.299510167,12.79960465,0,0,0,0,2.299452027,4.90123403,0,0,86
0,0,4.000408801,0,4.000408801,62.9991386,0,5.000511001,12.9998686,4.000408801,0,0,0,0,4.000408801,0,2.998846597,82.7
0,0,11.79985883,2.801348914,8.499725512,74.99960787,0,1.099521606,0.498784409,0.301152851,0,0,0,0,0,0,0,74
0,0,0,0,12.54999491,53.23094376,0,0,34.21906133,0,0,0,0,0,0,0,0,93.3
0,0,4.499832963,2.100309382,2.700190277,67.79961364,0,5.19993609,12.79939576,0,0,0,0,0,4.900721891,0,0,83
0,0,9.540507508,0,0.66057502,77.08939588,0,2.390583168,10.31893842,0,0,0,0,0,0,0,0,72
0,0,0,13.4997397,6.000493191,50.99871222,0,0,11.00090418,4.000328794,0,10.49949311,3.000246596,0,1.000082199,0,0,100
0,0,0,22.49888687,22.50059938,40.000685,0,0,0,5.000513751,0,0,0,9.999314998,0,0,0,130
0,0,13.62139772,0.010620973,12.06188487,62.99653048,7.480705233,3.800538129,0,0,0,0,0,0,0,0.028322594,0,61.3
0,0,2.169835387,3.499347249,5.729205744,65.88136433,0,8.188652631,7.178763824,4.030551762,0,0,0.651250732,0,2.671028346,0,0,75
0,0,2.40063413,7.0009059,2.000056619,64.99830144,0,5.099932058,13.89989809,0,0,0,0,0,4.60027177,0,0,83.7
0,0,0,28.02790712,13.09854902,49.03453427,0,0,0,0,0,0,0,9.839009583,0,0,0,113
0,0,0,0,25.69998537,47.89963762,0,0,26.40037701,0,0,0,0,0,0,0,0,97.5
0,0,0,8.000135999,28.000476,41.999864,0,0,15.00067999,3.498572011,0,0,0,3.500271998,0,0,0,118
0,0,7.938802723,15.85795494,0.630219665,58.39567689,0,0,4.558916415,3.200224577,0,0,0,0,9.289072917,0,0.129131869,95
0,0,10.69966559,0,0.589541052,75.62269373,0,0.190267528,12.8978321,0,0,0,0,0,0,0,0,71.4
0,0,7.500277994,0,0,70.49927722,0,0,22.00044479,0,0,0,0,0,0,0,0,77.8
0,0,0,0,0,83.99958,0,16.00042,0,0,0,0,0,0,0,0,0,56.3
0,0,10.00045,11.99994,5.99997,71.99964,0,0,0,0,0,0,0,0,0,0,0,74.3
0,0,16.00042,0,0,83.99958,0,0,0,0,0,0,0,0,0,0,0,61
0,0,8.389965725,11.13048103,5.840030729,69.56919986,0,0,5.070322657,0,0,0,0,0,0,0,0,84.1
0,0,0,32.49933062,15.00014875,47.49947937,0,0,0,5.001041264,0,0,0,0,0,0,0,106
0,0,14.54167703,0.358702987,15.00159818,55.03782363,7.280605178,0.449266612,3.629648045,3.629648045,0,0,0,0,0,0.071030294,0,71.1
0,0,8.409986859,11.15031966,5.730189431,69.69835669,0,0,5.011147367,0,0,0,0,0,0,0,0,80.6
0,0,1.509694541,16.42114385,3.150725737,59.83535529,0,0,19.08308059,0,0,0,0,0,0,0,0,81.9
0,0,0,0,0,81.29958778,0,14.20002068,0,0,0,0,4.500391531,0,0,0,0,57.5
0,0,14.999615,0,3.999383999,81.001001,0,0,0,0,0,0,0,0,0,0,0,67.1
0,0,8.480166525,11.24923041,4.780263274,70.3597291,0,0,5.130610689,0,0,0,0,0,0,0,0,80
0,0,0,11.99933522,6.99961221,50.9999446,0,0,10.99939062,3.999778406,0,10.50080328,3.50119107,0,0.999944601,0,0,100
0,0,6.9998061,0,0,29.999169,0,0,5.750533226,32.9990859,0,0,5.750533226,0,6.9998061,0,11.50106645,106
0,0,7,0,0,30,0,0,6,33,0,0,6,0,7,0,11,107
0,0,8.489238168,11.26913378,4.779778312,70.4034954,0,0,5.058354349,0,0,0,0,0,0,0,0,79.2
0,0,6.790599569,14.79954037,14.81055896,61.48058367,0,0,0,0,0,0,0,0,2.118717436,0,0,99.9
0,0,8.579768467,8.238278095,0.549785329,72.77570742,0,0.280560554,9.539058847,0,0.036841285,0,0,0,0,0,0,75.4
0,0,0,32.66868672,13.98861873,43.19562486,0,0,0,9.997782869,0.149286823,0,0,0,0,0,0,101
0,0,10.03999885,5.050214382,0.860406895,72.49863313,0,0,9.320595091,0,0.210065897,0,0,0,0,2.020085753,0,76.4
0,0,15.60053294,0,0,78.30057336,0,0,0.598811359,5.500082337,0,0,0,0,0,0,0,71.2
0,0,0,28.00037919,11.9999368,45.00094799,0,0,0,0,0,0,0,9.999684004,4.999052013,0,0,130
0,0,8.860384513,3.628876974,4.579790858,71.30076725,0,0.380661789,10.38006932,0.328820689,0.54062861,0,0,0,0,0,0,42
0,0,0,25,15.00032899,39.99868404,0,0,0,0,0,0,0,11.9999342,8.00105277,0,0,133
0,0,0,25,15.00032899,43.99921042,0,0,0,4.000526385,0,0,0,11.9999342,0,0,0,129
0,0,0,47.34042553,2.659574468,50,0,0,0,0,0,0,0,0,0,0,0,140
0,0,10.60037523,3.799249531,8.500625391,74.69981238,0,1.599437148,0.500312695,0.300187617,0,0,0,0,0,0,0,74
0,0,0,0,10.00057,54.99886001,0,0,0,0,0,0,35.00057,0,0,0,0,80.5
0,0,0,22.00068399,20,40,0,0,0,0,0,0,0,12.00068399,5.998632011,0,0,132
0,0,0,35.00057,10.00057,54.99886001,0,0,0,0,0,0,0,0,0,0,0,102
0,0,0.649757533,17.10074647,4.499264425,58.29019779,0,0,19.46003378,0,0,0,0,0,0,0,0,88.5
0,0,10.00057,0,0,75,0,0,14.99943,0,0,0,0,0,0,0,0,72.65
0,0,9.61950887,0,0,74.4308256,0,0,15.94966553,0,0,0,0,0,0,0,0,75
0,0,11.78081786,3.020342898,1.190370436,78.97900566,0,1.289567973,3.251310296,0,0,0,0,0,0.488584881,0,0,45
0,0,0,20.9286666,10.56032321,54.86038482,0,0,13.65062537,0,0,0,0,0,0,0,0,97.5
0,0,1.009889665,17.06769329,3.310038917,64.31211728,0,3.319803044,3.350490299,0,0,0,7.178027925,0,0.410093317,0,0.041846257,80
0,0,5.268119301,0,13.10771133,63.61613352,0,0.870035543,1.131200742,0,0,0,0,0,0,0,16.00679957,75.1
0,0,7.120540786,3.090206771,0.549591002,72.03760509,0,1.910077255,11.6422404,0,0,0,2.340377187,0,1.309361509,0,0,78.6
0,0,0,0,18.20066872,0,45.49907986,36.30025142,0,0,0,0,0,0,0,0,0,42.3
0,0,0,26.00032399,12.49959501,44.99919002,0,0,0,4.001295966,0,0,0,12.49959501,0,0,0,129
0,0,0,24.49930597,15.50003305,37.9998678,0,0,0,10.00066098,0,0,0,12.0001322,0,0,0,135
0,0,12.7100041,0,0.200491717,79.38008547,0,0,0,0,0,0,0,0,0,0,7.70941872,64.5
0,0,0,22.9999326,19.99898901,41.9997304,0,0,0,5.001010986,0,0,0,10.000337,0,0,0,129
0,0,0,6.999860003,29.99965001,40.00069999,0,0,12.99874003,5.001399972,0,0,0,4.999650007,0,0,0,116
0,0,0,14.29,23.81,38.1,0,0,9.52,9.52,0,0,0,4.76,0,0,0,118
0,0,0,19.99860003,25,40.00069999,0,0,0,0,0,0,0,9.999300014,5.001399972,0,0,131
0,0,0,19.99860003,25,40.00069999,0,0,0,5.001399972,0,0,0,9.999300014,0,0,0,130
0,0,0,19.99860003,29.99965001,40.00069999,0,0,0,5.001399972,0,0,0,4.999650007,0,0,0,124
0,0,0,16.99972774,32.00108903,40,0,0,0,2.99845721,0,0,0,8.000726019,0,0,0,126
0,0,3.759990833,5.480276162,4.870083364,65.55132208,0,1.499699201,18.48912826,0,0.3495001,0,0,0,0,0,0,31.8
0,0,0,29.99954101,8.000183596,44.99931152,0,0,0,7.001116874,0,0,0,9.999847004,0,0,0,129
0,0,8.128580152,8.577825594,0,68.37253933,2.570439941,1.420429764,10.93018522,0,0,0,0,0,0,0,0,85
0,0,21.11905502,0,0,0,38.66956792,0,0,0,0,40.21137706,0,0,0,0,0,132
0,0,0,22.49978844,22.49978844,40,0,0,0,7.000084624,0,0,0,8.000338495,0,0,0,129
0,0,0.639593229,17.53930555,2.530273634,59.38047769,0,0,19.9103499,0,0,0,0,0,0,0,0,85.6
0,0,12.4903173,0,0.200230923,79.21836863,0,0,8.091083147,0,0,0,0,0,0,0,0,70
0,0,0,23.53905392,19.22928232,51.59045572,0,0,5.641208035,0,0,0,0,0,0,0,0,98.7
0,0,0,25.47070023,25.46907292,41.65920815,0,0,0,3.700509349,0,0,0,0,3.700509349,0,0,118
0,0,13.5797502,0.010495749,10.06017563,65.09813526,7.439736907,3.780219011,0,0,0,0,0,0,0,0.031487248,0,60.4
0,0,8.899900892,4.76001699,0.189721082,73.57213649,0,0,9.769219878,0,0.039643211,0,0,0,0,2.769361461,0,76.7
0,0,11.29932869,2.801304975,8.499592195,75.50034507,0,1.09950436,0.498776586,0.301148127,0,0,0,0,0,0,0,74
0,0,8.618659287,11.34041864,4.829687638,71.29272529,0,0,3.918509141,0,0,0,0,0,0,0,0,75.1
0,0,11.19947209,0,19.20102875,69.59949916,0,0,0,0,0,0,0,0,0,0,0,75.2
0,0,0,24.99877377,25.00040874,44.00045779,0,0,0,4.999754754,0,0,0,1.000604941,0,0,0,117
0,0,9.499651845,0,0,74.70122636,0,0,15.7991218,0,0,0,0,0,0,0,0,75.3
0,0,0,0,25.04990506,49.43116348,0,0,25.51893146,0,0,0,0,0,0,0,0,97.5
0,0,0,22.50084374,20,40,0,0,0,7.499156261,0,0,0,10,0,0,0,130
0,0,0.400507961,6.999818585,0,67.00065588,0,7.10029445,13.89916131,0,0,0,0,0,4.599561814,0,0,78.7
0,0,2.400256772,4.998674277,0,67.00065588,0,5.10054564,15.90030561,0,0,0,0,0,4.599561814,0,0,86.6
0,0,2.400256772,6.999818585,0,64.99951158,0,5.10054564,13.89916131,0,0,0,0,0,6.600706122,0,0,87.5
0,0,2.400256772,6.999818585,0,64.99951158,0,5.10054564,13.89916131,2.001144308,0,0,0,0,4.599561814,0,0,84.1
0,0,2.400189782,6.999623226,0,66.99878595,0,5.100403288,11.90047585,0,0,2.001088458,0,0,4.599433444,0,0,85.2
0,0,2.400256772,6.999818585,0,67.00065588,0,5.10054564,13.89916131,0,0,0,0,0,4.599561814,0,0,81.3
0,0,2.400189782,9.000711684,0,66.99878595,0,5.100403288,11.90047585,0,0,0,0,0,4.599433444,0,0,86.4
0,0,13.13181145,4.039407394,2.019703697,79.79847812,0,0,1.010599333,0,0,0,0,0,0,0,0,69
0,0,5.290612093,3.261257914,0.320123476,71.65621025,0,4.460291827,5.850828177,0,0,0,5.699341174,0,3.461335086,0,0,76
0,0,14.87208958,0,14.34094352,65.88649148,4.900475419,0,0,0,0,0,0,0,0,0,0,65.5
0,0,4.059901641,0.109288003,9.670511438,62.30006941,0,0,23.8602295,0,0,0,0,0,0,0,0,83.2
0,0,7.81897614,0,0,72.23311303,0,0,19.94791083,0,0,0,0,0,0,0,0,82.3
0,0,0,15.07857974,12.04889406,50.89348079,0,0,0,4.010477299,0,17.9685681,0,0,0,0,0,99.5
0,0,0,24.73004744,8.400557503,56.36975405,0,0,10.499641,0,0,0,0,0,0,0,0,96.5
0,0,4.720684449,5.300165361,5.740168236,65.28147243,0,0.189805162,18.71018765,0,0.057516716,0,0,0,0,0,0,33.3
0,0,0,26.40033879,8.670242801,56.31846414,0,0,8.610954263,0,0,0,0,0,0,0,0,98.1
0,0,0,0,9.439649657,56.04925282,0,0,0,0,0,0,0,0,0,0,34.51109752,69.1
0,0,0,22.49928491,17.50037858,40.00134605,0,0,0,0,0,0,0,12.0000673,7.998923157,0,0,133
0,0,0,25.53979557,10.50017228,55.63052716,0,0,8.329504996,0,0,0,0,0,0,0,0,98.9
0,0,0,17.99896762,29.99946601,40.99962621,0,0,0,4.001352771,0,0,0,7.000587387,0,0,0,126
0,0,0,26.97049409,21.95036922,51.07913669,0,0,0,0,0,0,0,0,0,0,0,101
0,0,2.969131371,5.788944724,5.419956927,65.66547021,0,2.020100503,18.05886576,0,0.07753051,0,0,0,0,0,0,32.1
0,0,0.640491984,17.68939496,2.689529232,59.84101834,0,0,19.13956549,0,0,0,0,0,0,0,0,88
0,0,12.2997076,8,0.200292398,79.5,0,0,0,0,0,0,0,0,0,0,0,67.6
0,0,0,24.99269694,12.51095459,43.81511896,0,0,0.139569606,6.199487163,0,0,0,12.34217274,0,0,0,133
0,0,10.46884847,0,2.122202518,75.90098342,0,0,7.71496827,0,0,3.792997318,0,0,0,0,0,69.95
0,0,0,0,0,0,25.00040625,0,0,0,0,74.99959375,0,0,0,0,0,59.1
0,0,0,0,0,40.00051999,0,0,0,19.99896001,0,0,0,0,0,0,40.00051999,79.9
0,0,0,0,0,59.99948001,0,0,0,0,0,0,0,0,0,0,40.00051999,66.2
0,0,0,0,0,59.99948001,0,0,0,0,0,0,40.00051999,0,0,0,0,78.7
0,0,0,0,0,59.99948001,0,0,40.00051999,0,0,0,0,0,0,0,0,86.9
0,0,0,0,12.50018282,54.99963437,0,0,0,0,0,0,32.50018282,0,0,0,0,82.2
0,0,0,14.99910623,25.00121878,43.00177129,0,0,10.00048751,4.998618717,0,0,0,0,1.998797471,0,0,112
0,0,0,14.99910623,25.00121878,45.00056876,0,0,10.00048751,4.998618717,0,0,0,0,0,0,0,109
0,0,0,24.99878126,15.00024375,40.00064999,0,0,0,10.0001625,0,0,0,10.0001625,0,0,0,132
0,0,0,24.99878126,15.00024375,41.99938251,0,0,0,8.001429987,0,0,0,10.0001625,0,0,0,130
0,0,0,24.99959374,25.00121878,45.00056876,0,0,0,4.998618717,0,0,0,0,0,0,0,113
0,0,0,32.50018282,12.50018282,47.49981718,0,0,0,7.499817185,0,0,0,0,0,0,0,107
0,0,0,32.50018282,12.50018282,54.99963437,0,0,0,0,0,0,0,0,0,0,0,104
0,0,0.300304595,10.00157302,9.499635344,57.00067211,0,0.200203063,12.99889888,0,0,0,4.99935649,0,0,0,4.99935649,90
0,0,12.49959375,0,12.49959375,75.00081251,0,0,0,0,0,0,0,0,0,0,0,72
0,0,0.660211268,14.43111796,5.130391725,59.03939261,0,0,20.73888644,0,0,0,0,0,0,0,0,87.1
0,0,0,22.8872828,25.36762865,44.77641835,0,0,0,1.989617933,0,0,0,2.989434328,1.989617933,0,0,126
0,0,4.819832141,5.150943668,5.620258267,65.8940731,0,0.190029224,18.27159783,0,0.053265767,0,0,0,0,0,0,32.3
0,0,10.6002095,3.799190131,8.500492488,75.19894936,0,1.100670721,0.500304873,0.300182924,0,0,0,0,0,0,0,74
0,0,0,24.5004571,17.5003265,39.999347,0,0,0,10.000653,0,0,0,7.999216403,0,0,0,129
0,0,0.649708774,16.05036252,2.749492205,60.13101788,0,0,20.41941862,0,0,0,0,0,0,0,0,87.9
0,0,0,16.00985583,12.72017952,50.91885074,0,0,0,4.250326328,0,16.10078759,0,0,0,0,0,99.3
0,0,0,0,0,78.87986754,0,11.60946419,0,0,0,0,0,0,0,0,9.510668274,58.8
0,0,11.83858104,1.520742813,1.199333373,80.37021606,0,1.300517826,3.270638652,0,0,0,0,0,0.49997024,0,0,43
0,0,0,14.22028353,4.730098146,47.27099237,0,0,17.88985823,11.1695747,0,0,0,0,0,0,4.719193021,99.7
0,0,0.639375905,17.01785427,2.320250925,60.48469251,0,0,19.53782639,0,0,0,0,0,0,0,0,84.8
0,0,10.59987167,3.499381818,8.49961657,75.49963222,0,1.100208147,0.500805985,0.300483591,0,0,0,0,0,0,0,74
0,0,15.19988,0,0,73.00082502,0,0,0,11.79929498,0,0,0,0,0,0,0,73.8
0,0,0.650477016,15.61957936,3.409583695,60.15015178,0,0,20.17020815,0,0,0,0,0,0,0,0,84.1
0,0,10.00014325,0,0,76.50016474,0,0,13.49969202,0,0,0,0,0,0,0,0,73.9
0,0,12.10056013,0,0.20035977,79.79876274,0,0,0,0,0,0,7.900317358,0,0,0,0,68.4
0,0,0,17.21030277,4.530603354,58.68002614,0,0,19.57906774,0,0,0,0,0,0,0,0,88.5
0,0,0,0,24.4993595,50.80183555,0,0,24.69880495,0,0,0,0,0,0,0,0,96.2
0,0,9.449578259,4.850735527,0.689466563,72.32058036,0,0,9.379048277,0,0.359846849,0,0,0,0,2.950744163,0,79.7
0,0,2.50034195,0,0,32.5318014,0,2.50034195,8.811380112,32.5318014,0,0,8.811380112,0,3.501572972,0,8.811380112,104
0,0,10.8005521,2.801304975,8.499592195,75.99912165,0,1.09950436,0.498776586,0.301148127,0,0,0,0,0,0,0,74
0,0,2.094050548,12.58946544,1.211977186,69.3217401,0,3.806475062,5.29803176,0,0.039141132,0,5.558040707,0,0,0,0.081078059,77
0,0,0,27.92067848,19.01018652,53.069135,0,0,0,0,0,0,0,0,0,0,0,100
0,0,12.10001314,0,0,79.99883162,0,0,7.901155234,0,0,0,0,0,0,0,0,68.1
0,0,0,5.251360871,11.6991238,55.99802055,0,0,3.050679708,0,0,0,24.00081507,0,0,0,0,87
0,0,0,19.99965601,19.99965601,38.00072238,0,0,0,9.999828004,0,0,0,12.0001376,0,0,0,134
0,0,0,19.99965601,19.99965601,39.99931202,0,0,0,0,0,0,0,12.0001376,8.001238369,0,0,132
0,0,0,19.99965601,27.99917442,39.99931202,0,0,0,8.001238369,0,0,0,4.000619184,0,0,0,121
0,0,2.160341473,5.920613258,6.260344377,64.07851564,0,1.810447458,18.58938994,0,1.180347861,0,0,0,0,0,0,35.1
0,0,15.1004245,0,0,75.09862451,0,0,0,0,0,0,0,0,9.800950995,0,0,82.3
0,0,5.300494865,1.630481421,0.320375297,72.22746646,0,4.110529477,8.201035499,0,0,0,4.748419577,0,3.461197403,0,0,76.7
0,0,0.659421675,15.17898588,4.069846818,60.18349125,0,0,19.90825438,0,0,0,0,0,0,0,0,83.5
0,0,0,11.2199165,17.74005403,53.76043713,0,0,17.27959234,0,0,0,0,0,0,0,0,91
0,0,3.070068272,5.329500539,5.420050305,66.3744161,0,1.759252605,18.04671218,0,0,0,0,0,0,0,0,32.1
0,0,0,18.00102079,25.00043999,42.0000352,0,0,0,4.998328024,0,0,0,10.000176,0,0,0,128
0,0,0.650439763,15.68146178,3.940819527,60.2549942,0,0,19.47228472,0,0,0,0,0,0,0,0,87.5
0,0,0.939865144,14.0525664,4.600247695,60.47612495,0,0,19.93119582,0,0,0,0,0,0,0,0,87
0,0,0,12.49854533,17.49929344,42.00096424,0,0,0,7.999867001,0,10.00149623,0,9.999833752,0,0,0,128
0,0,0,12.49854533,17.49929344,42.00096424,0,0,10.00149623,7.999867001,0,0,0,9.999833752,0,0,0,123
0,0,0,17.49929344,17.49929344,42.00096424,0,0,0,7.999867001,0,5.000748117,0,9.999833752,0,0,0,129
0,0,0,17.49929344,17.49929344,42.00096424,0,0,5.000748117,7.999867001,0,0,0,9.999833752,0,0,0,126
0,0,0,22.50004156,15.49932669,38.00103074,0,0,0,11.9998005,0,0,0,11.9998005,0,0,0,135
0,0,0,22.50004156,17.49929344,39.99933501,0,0,0,5.000748117,0,0,0,9.999833752,5.000748117,0,0,130
0,0,0,22.50004156,17.49929344,45.00008312,0,0,0,5.000748117,0,0,0,9.999833752,0,0,0,127
0,0,0,22.50004156,17.49929344,50.00083124,0,0,0,0,0,0,0,9.999833752,0,0,0,122
0,0,0.920220083,13.99174691,4.550206327,60.46492435,0,0,20.04126547,0.013755158,0.017881706,0,0,0,0,0,0,87
0,0,14.77829285,0,7.878916936,74.1830333,2.959917443,0,0,0,0,0,0,0,0,0.199839473,0,67
0,0,0,28.94937365,16.87037093,54.18025542,0,0,0,0,0,0,0,0,0,0,0,98.3
0,0,10.59957677,3.000235128,8.500666196,75.9996865,0,1.100399718,0.498471667,0.300964025,0,0,0,0,0,0,0,74
0,0,2.899926639,9.700945065,7.300162545,62.29663833,0,0.100691897,6.801018427,0,0,0,6.300435852,0,0.500582575,0,4.099598671,86
0,0,3.270268326,5.029853967,5.480181282,66.36069348,0,1.500611467,18.30084167,0,0.057549817,0,0,0,0,0,0,32.2
0,0,0,0,0,84.99985,0,15.00015,0,0,0,0,0,0,0,0,0,62
0,0,0,0,15.00015,54.99955,0,0,0,0,0,0,30.0003,0,0,0,0,76.4
0,0,0,5.001050011,3.00003,45.00045,0,0,9.999099991,9.999099991,0,15.00015,0,12.00012,0,0,0,129
0,0,0,14.99970001,14.99970001,35.00029999,0,0,14.99970001,20.00059999,0,0,0,0,0,0,0,120
0,0,0,30.0003,15.00015,47.49947499,0,0,0,7.500075001,0,0,0,0,0,0,0,107
0,0,0,30.0003,15.00015,54.99955,0,0,0,0,0,0,0,0,0,0,0,104
0,0,15.00015,0,0,75.00075001,0,0,0,9.999099991,0,0,0,0,0,0,0,71.2
0,0,15.00015,0,0,78.00078001,0,0,0,6.999069991,0,0,0,0,0,0,0,69.3
0,0,15.00015,0,0,81.00081001,0,0,0,3.99903999,0,0,0,0,0,0,0,68.2
0,0,15.00015,0,0,84.99985,0,0,0,0,0,0,0,0,0,0,0,63.3
0,0,0,0,11.10073286,0,39.19863965,33.29980361,0,16.40082387,0,0,0,0,0,0,0,58.7
0,0,0,24.29952004,24.29952004,44.00051887,0,0,0,3.700220521,0,0,0,0,3.700220521,0,0,115
0,0,0,0,16.10069371,54.63027476,0,0,29.26903153,0,0,0,0,0,0,0,0,84.9
0,0,1.500398588,4.199407812,7.11052272,60.06719052,0,0.499658353,23.72167179,1.301104658,0,0,0,0,0,0,1.600045553,82
0,0,0,22.000668,17.999332,45,0,0,0,0,0,0,0,10,5,0,0,129
0,0,3.299587014,6.498795457,0.400080303,71.30033268,0,6.200527704,7.499713204,0,0,0,0,0,4.800963634,0,0,80
0,0,0,24.99879628,13.00014445,44.99975926,0,0,0,7.000818528,0,0,0,10.00048149,0,0,0,128
0,0,0,24.99919751,22.99939011,45.00048149,0,0,0,7.000930889,0,0,0,0,0,0,0,116
0,0,10.59978669,2.801304975,8.499592195,76.19988707,0,1.09950436,0.498776586,0.301148127,0,0,0,0,0,0,0,74
0,0,0,23.24834371,9.889006797,57.13425302,0,0,9.728396478,0,0,0,0,0,0,0,0,96
0,0,0,28.70044086,15.50043476,54.3987308,0,0,0,0,0,0,0,1.400393575,0,0,0,101
0,0,6.380497557,0,0,71.27943136,0,0,22.34007108,0,0,0,0,0,0,0,0,83.9
0,0,0,14.3403922,13.23057826,53.45135882,0,0,14.89012694,2.408783934,0,0,0,0,0,0,1.678759846,91.2
0,0,0,29.9502577,14.79983219,55.2499101,0,0,0,0,0,0,0,0,0,0,0,97
0,0,0,17.00065674,29.99875752,43.00040824,0,0,0,4.000780987,0,0,0,5.99939651,0,0,0,124
0,0,0,15.60989939,12.52992583,53.01020783,0,0,0,3.14900492,0,15.70096203,0,0,0,0,0,97.5
0,0,0,20.00068402,26.9998974,41.0000342,0,0,0,7.999589589,0,0,0,3.999794795,0,0,0,123
0,0,0,0,10.28037383,53.894081,0,0,26.79127726,0,0,0,0,9.034267913,0,0,0,105
0,0,0,13.39563863,10.28037383,53.894081,0,0,13.39563863,0,0,0,0,9.034267913,0,0,0,113
0,0,0,26.79127726,10.28037383,53.894081,0,0,0,0,0,0,0,9.034267913,0,0,0,119
0,0,14.8994255,0,0,77.3006135,0,0,0,7.799961,0,0,0,0,0,0,0,70
0,0,0,17.50088121,24.99823757,40,0,0,0,7.500881213,0,0,0,10,0,0,0,131
0,0,0.800445465,5.189670773,5.690819239,59.04642584,0,0.100229693,26.27131621,1.400431545,0,1.500661238,0,0,0,0,0,84
0,0,13.00013635,2.999681852,2.999681852,77.00092414,0,0,0,0,0,0,0,0,3.999575803,0,0,73
0,0,0,22.93051087,15.10960099,55.36879454,0,0,6.591093604,0,0,0,0,0,0,0,0,75
0,0,0,23.58090847,19.25976696,53.76970528,0,0,3.389619291,0,0,0,0,0,0,0,0,98.3
0,0,4.68933913,17.0404432,15.46006686,60.60986519,0,0,0,0,0,0,0,0,2.200285629,0,0,108
0,0,0,29.19985518,12.61012551,55.34033309,0,0,0,0,0,0,0,2.849686218,0,0,0,93
0,0,0.709435212,14.0203169,4.87081102,60.01766687,0,0,19.78137249,0.549329211,0.051068293,0,0,0,0,0,0,85.6
0,0,14.800426,0,0,81.39859301,0,0,0,3.800980995,0,0,0,0,0,0,0,67.5
0,0,0,17.50087873,22.49912127,38,0,0,0,10,0,0,0,12,0,0,0,133
0,0,0,17.50087873,22.49912127,40,0,0,0,0,0,0,0,12,8,0,0,132
0,0,0,19.11883798,17.15974292,39.21980805,0,0,0,9.800644416,4.900322208,0,0,9.800644416,0,0,0,130
0,0,0,26.92403565,10.19037826,53.84807129,0,0,0,0,0,0,0,9.0375148,0,0,0,123
0,0,0,20.49962765,17.50050775,38.0001354,0,0,0,11.9998646,0,0,0,11.9998646,0,0,0,135
0,0,0,20.49962765,17.50050775,40.000677,0,0,0,9.999322998,0,0,0,11.9998646,0,0,0,133
0,0,10.59982404,2.799597813,8.500911205,76.70143907,0,1.099729781,0,0.298498083,0,0,0,0,0,0,0,73
0,0,10.599491,2.79950985,8.500644107,77.00065982,0,1.099695227,0,0,0,0,0,0,0,0,0,73
0,0,7.9998212,14.0000596,6.0002384,71.9998808,0,0,0,0,0,0,0,0,0,0,0,73.3
0,0,10.79180362,3.020342898,1.190370436,79.9680199,0,1.289567973,3.251310296,0,0,0,0,0,0.488584881,0,0,44
0,0,4.700903417,0.199492719,0.400410385,73.08558238,0,3.901507595,11.31123714,0,0,0,4.300493032,0,2.100373336,0,0,77
0,0,0.650223302,15.0922394,3.190030814,61.27574083,0,0,19.79176565,0,0,0,0,0,0,0,0,83.4
0,0,1.470440846,0,8.049482411,60.73049554,0,0,0,0,0,0,0,0,0,0,29.7495812,69.1
0,0,0,17.00084722,26.9997882,39.99929398,0,0,0,7.999152782,0,0,0,8.00091782,0,0,0,127
0,0,2.432399807,10.6047803,8.080335587,62.86817962,0.134295027,0.484367455,9.892563979,1.370111057,4.132967166,0,0,0,0,0,0,89
0,0,0,19.99897999,20.00068001,40.00136001,0,0,0,9.999489995,0,0,0,9.999489995,0,0,0,131
0,0,0,19.99897999,20.00068001,42.00057801,0,0,0,8.000272002,0,0,0,9.999489995,0,0,0,129
0,0,0,6.098920483,7.869893459,58.61003316,0,0,27.4211529,0,0,0,0,0,0,0,0,88.9
0,0,0,19.50003415,22.50017075,40.00068301,0,0,0,9.999316987,0,0,0,7.999795096,0,0,0,129
0,0,5.15007404,3.169495387,0,74.3991343,0,3.660724456,6.831643695,0,0,0,5.23977674,0,1.549151384,0,0,75
0,0,0,27.5,17.5,55,0,0,0,0,0,0,0,0,0,0,0,102
0,0,0,15.37853571,16.07921815,68.54224614,0,0,0,0,0,0,0,0,0,0,0,83.4
0,0,0,22.81790496,9.719588577,58.15376659,0,0,9.308739872,0,0,0,0,0,0,0,0,97
0,0,0,5.700849765,4.999587493,60.00055001,0,0,4.999587493,0,0,0,9.69941974,0,0,0,14.6000055,80
0,0,0,5.950887256,5.290443559,59.8866629,0,0,28.87200629,0,0,0,0,0,0,0,0,77
0,0,0,22.001122,25.000825,44.998845,0,0,0,6.999306999,0,0,0,0.999901,0,0,0,116
0,0,4.999724988,0,0,30.00110005,0,0,7.499587481,40.00055002,0,0,7.499587481,0,0,0,9.999449975,107
0,0,1.90028222,0,8.179252544,59.49542461,0,2.719575815,4.748139913,0,17.80894552,5.148379372,0,0,0,0,0,72.7
0,0,0.66043682,14.32133951,3.959880518,61.49735551,0,0,19.56098764,0,0,0,0,0,0,0,0,84.7
0,0,0,4.999408004,2.9999408,50,0,0,4.999408004,7.000355198,0,4.999408004,15.00118399,10.000296,0,0,0,116
0,0,0,9.999111979,3.000029601,50.00148003,0,0,9.999111979,7.000562413,0,9.999111979,0,10.00059201,0,0,0,122
0,0,0.659599529,14.45021825,5.139610615,61.06007067,0,0,18.69050094,0,0,0,0,0,0,0,0,85.7
0,0,0,18.49937991,17.50034449,42.00082679,0,0,0,7.999173212,0,0,0,14.0002756,0,0,0,132
0,0,4.629195941,16.79937549,14.52771272,61.8735363,0,0,0,0,0,0,0,0,2.170179547,0,0,100
0,0,0,25.43943569,8.960061685,58.70089815,0,0,6.899604472,0,0,0,0,0,0,0,0,96.4
0,0,1.470588235,17.04885344,10.33956953,60.50671515,0,0,10.53897132,0.023459035,0.071843294,0,0,0,0,0,0,94.9
0,0,8.000065002,4.998618717,15.00073127,71.00118628,0,0.999398736,0,0,0,0,0,0,0,0,0,80.2
0,0,0.999813253,3.999253013,8.511341272,60.46571761,0,0.100555931,22.62221137,0.201111861,0,3.09999569,0,0,0,0,0,83
0,0,0,17.99906579,20.00069201,38.00148781,0,0,0,11.99937719,0,0,0,11.99937719,0,0,0,135
0,0,0,17.99906579,22.0005882,45.00112451,0,0,0,0,0,0,0,9.999480996,4.999740498,0,0,129
0,0,5.400223221,7.420656498,3.580116189,69.77649315,0,0.13021206,13.64794093,0,0.044357954,0,0,0,0,0,0,31.9
0,0,7.190232375,9.890508074,12.98936589,68.43009059,0,0,0.998818432,0,0,0,0,0,0.50098464,0,0,82
0,0,0,29.99837751,12.50055312,47.50062687,0,0,0,10.0004425,0,0,0,0,0,0,0,108
0,0,0.09560093,22.0909493,8.72964913,59.09278998,0,0,9.991010659,0,0,0,0,0,0,0,0,99
0,0,6.908781803,11.46969164,4.859889788,71.62328526,0,0,5.138351507,0,0,0,0,0,0,0,0,74.4
0,0,0,9.999583003,6.000583796,60.000278,0,0,9.999583003,0,0,0,8.998790709,0,0,0,5.001181491,89
0,0,2.100863986,11.52731264,1.280499817,71.15076126,0,3.811949455,4.86308502,0,0.039399994,0,4.964399291,0,0.101314271,0,0.160414263,78
0,0,9.999422999,0,0,78.50095205,0,0,11.49962495,0,0,0,0,0,0,0,0,72.2
0,0,0,20.50107038,17.49899652,39.99866203,0,0,0,7.00093658,0,0,0,9.999665507,5.000668986,0,0,131
0,0,0,20.50175615,17.49958187,40,0,0,0,11.99866198,0,0,0,10,0,0,0,132
0,0,0,20.50107038,17.49899652,41.99892962,0,0,0,10.00133797,0,0,0,9.999665507,0,0,0,132
0,0,0,12.00104956,24.99918003,44.99983601,0,0,10.00032799,7.999606415,0,0,0,0,0,0,0,109
0,0,0.799784837,4.300435989,6.989977917,60.24007701,0,0.100503935,26.17065851,0,0,0.399184644,0,0,0.999377159,0,0,82
0,0,0,18.01052476,2.580046029,43.74907471,0,0,17.97014845,12.61086661,0,0,0,0,5.079339444,0,0,100
0,0,12.68055412,0,0,82.51748252,0,0,4.311122282,0,0,0,0,0,0.490841083,0,0,41
0,0,0,0,22.52266735,53.9547296,0,0,23.52260305,0,0,0,0,0,0,0,0,94.9
0,0,0,8.509682347,14.13937188,57.11162031,0,0,0,0,0,20.23932546,0,0,0,0,0,91.4
0,0,0,23.12265736,23.12265736,46.35517642,0,0,0,3.699754427,0,0,0,0,3.699754427,0,0,113
0,0,0,18.18021461,11.98000882,57.93032486,0,0,11.87123328,0,0.038218433,0,0,0,0,0,0,87
0,0,0.980178926,15.03907666,9.510345528,60.48109966,0,0,13.98929923,0,0,0,0,0,0,0,0,87.1
0,0,0,0,0,62.5,0,0,0,0,0,0,0,0,0,0,37.5,64
0,0,0,0,12.5,0,50,37.5,0,0,0,0,0,0,0,0,0,47.8
0,0,0,0,59.99916,40.00084,0,0,0,0,0,0,0,0,0,0,0,134
0,0,0,10.00126,9.999685,54.999055,0,0,0,0,0,15.000315,0,9.999685,0,0,0,123
0,0,0,19.99899199,13.0000168,45.00109201,0,0,0,6.998975186,0,0,0,15.00092401,0,0,0,132
0,0,0,19.99932798,18.0000672,45.00184806,0,0,0,6.999092772,0,0,0,9.99966399,0,0,0,127
0,0,0,19.99932798,22.9998992,45.00184806,0,0,0,6.999092772,0,0,0,4.999831995,0,0,0,122
0,0,20,0,0,0,40,0,0,0,0,40,0,0,0,0,0,50.7
0,0,20.00084002,4.998109958,0,0,40.00168004,0,30.00126003,0,0,0,4.998109958,0,0,0,0,74.5
0,0,20,23.99832003,0,0,40,0,16.00167997,0,0,0,0,0,0,0,0,44
0,0,37.5,0,12.5,0,50,0,0,0,0,0,0,0,0,0,0,54.9
0,0,0.999287242,4.099786172,7.288667142,61.43406985,0,0.299358517,24.67854597,0.199572345,0,0.701354241,0,0,0.299358517,0,0,83
0,0,0,7.458583839,11.92873627,50.59606932,0,0,0,7.608519896,0,22.40809067,0,0,0,0,0,80
0,0,1.499601809,15.62110261,12.84127962,60.26355727,0,0,9.679794443,0.024041712,0.07062253,0,0,0,0,0,0,94.2
0,0,0,20.3271028,19.19225634,52.6034713,0,0,0,0,0,0,0,7.877169559,0,0,0,115
0,0,0,20.33903961,19.13938666,52.6412387,0,0,0,0,0,0,0,7.880335035,0,0,0,107
0,0,1.761316872,17.87983539,23.55226337,54.38024691,0,0,0,0,0,0,0,0,2.426337449,0,0,97.2
0,0,0,5.02952296,7.780751313,59.85019045,0,0,27.33953528,0,0,0,0,0,0,0,0,90.2
0,0,0,4.648786718,8.000567617,59.80984816,0,0,27.5407975,0,0,0,0,0,0,0,0,89.2
0,0,1.480647932,16.22197874,11.1300305,61.03230774,0,0,10.04175427,0.023690367,0.069590453,0,0,0,0,0,0,94.5
0,0,0,5.069424766,7.809577784,59.94049306,0,0,27.18050439,0,0,0,0,0,0,0,0,90.2
0,0,1.100158423,17.04218741,10.32241976,60.32975415,0,0.064542627,10.51164701,0.519274776,0.110015842,0,0,0,0,0,0,90
0,0,0,23.63915349,15.5796606,57.10162101,0,0,0,0,0,0,3.679564894,0,0,0,0,75.5
0,0,1.710879481,17.78721863,23.56040771,54.49785111,0,0,0,0,0,0,0,0,2.44364307,0,0,91.7
0,0,14.100141,0,0,73.50073501,0,0,0,0,0,0,0,0,12.39912399,0,0,86.7
0,0,0.500268506,4.889630027,6.889290862,60.67380798,0,0.100336339,26.24572511,0.200672677,0,0,0,0,0.500268506,0,0,86
0,0,0.139584772,29.26872273,11.56937363,58.88714204,0,0,0.094036057,0,0.041140775,0,0,0,0,0,0,80.9
0,0,0,0,8.000113598,59.99943201,0,0,32.00045439,0,0,0,0,0,0,0,0,92.9
0,0,0,14.99849128,25.00044374,40.00070999,0,0,0,10.0001775,0,0,0,10.0001775,0,0,0,131
0,0,4.590636031,16.65015173,13.14950146,63.46070477,0,0,0,0,0,0,0,0,2.149006007,0,0,99.3
0,0,0.709405477,13.94016199,3.989200507,62.11912502,0,0,18.64014546,0.550994545,0.050966995,0,0,0,0,0,0,85.7
0,0,1.510610419,15.31093272,12.93130714,60.6864768,0,0,9.470307393,0.024097474,0.066268054,0,0,0,0,0,0,94.6
0,0,4.880804954,15.99071207,12.79102167,64.17647059,0,0,0,0,0,0,0,0,2.160990712,0,0,101
0,0,0.980548585,15.26812782,9.278948666,61.28428656,0,0,13.18808837,0,0,0,0,0,0,0,0,86.7
0,0,0.09737242,19.77840398,11.99893776,58.85720187,0,0,9.229725144,0,0.038358832,0,0,0,0,0,0,98
0,0,0,15.09018152,9.550252276,60.67969611,0,0.639389897,14.04048019,0,0,0,0,0,0,0,0,85.6
0,0,4.500391876,0,0,70.49926437,0,0,25.00034375,0,0,0,0,0,0,0,0,79.1
0,0,13.99943,0,0,78.5006075,0,0,0,0,0,0,0,0,7.4999625,0,0,78.9
