Repository: kzzzynobad/High-Specific-Modulus-Glass

# High-Specific-Modulus-Glass
The code and the dataset used for the article on "Interpretable Machine Learning Accelerates Development of High-Specific Modulus Glass"

File: DATASET/YOUNGSMODULUS/CLEAN.csv (part 6 of 22)
Li2O,B2O3,Na2O,MgO,Al2O3,SiO2,P2O5,K2O,CaO,TiO2,Fe2O3,ZnO,SrO,Y2O3,ZrO,SnO2,BaO,YoungModulus
0,0,0,12.83036788,12.76952528,54.19146126,0,0,0,4.288661018,0,15.91998457,0,0,0,0,0,103
0,0,1.989592899,11.96087863,8.471438774,63.31423907,0,0.300260906,7.98169283,0,0,0,3.489439853,0,0.501406562,0,1.991050476,88
0,0,10.59116487,0.15846323,12.04158851,76.38574478,0,0.210206326,0.588577712,0,0.024254576,0,0,0,0,0,0,65.1
0,0,0,4.830298367,8.269926762,60.16927417,0,0,26.7305007,0,0,0,0,0,0,0,0,90.4
0,0,0,13.44976593,22.59992798,49.78033849,0,0,0,0,0,0,0,14.16996759,0,0,0,111
0,0,0,25.37056295,13.36975586,56.72911267,0,0,0,0,0,0,0,4.530568533,0,0,0,87.3
0,0,0,24.51237352,15.74119225,57.54601975,0,0,2.200414483,0,0,0,0,0,0,0,0,73
0,0,25.25045182,0,0,0,44.20000446,0,30.54954372,0,0,0,0,0,0,0,0,54.6
0,0,0,14.53875663,5.169858878,61.47049455,0,0,18.82088994,0,0,0,0,0,0,0,0,87.1
0,0,0.098982109,18.34862385,12.04922513,59.10561539,0,0,10.35914255,0,0.038410968,0,0,0,0,0,0,98
0,0,0,0,6.010471204,61.19930192,0,0,32.79022688,0,0,0,0,0,0,0,0,90.1
0,0,8.75016212,1.680284755,0.670096407,67.60912484,0,0,9.669563212,0,0,0,0,0,9.851137723,0,1.769630943,90
0,0,0,16.02957589,22.42082868,51.56947545,0,0,0,0,0,0,0,9.980119978,0,0,0,104
0,0,0,0,6.700023894,60.9959381,0,0,12.3009459,0,0,0,20.0030921,0,0,0,0,84
0,0,0,3.260579315,6.699647239,60.98969826,0,0,9.050918443,0,0,0,19.99915675,0,0,0,0,84
0,0,0,5.250804627,6.699835561,60.99422355,0,0,7.058228275,0,0,0,19.99690798,0,0,0,0,85
0,0,0,5.250952227,6.700023894,60.9959381,0,0,19.05297334,0,0,0,8.00011244,0,0,0,0,91
0,0,0,9.247937485,6.699835561,60.99422355,0,0,3.061095417,0,0,0,19.99690798,0,0,0,0,86
0,0,0,17.25112089,6.700023894,60.9959381,0,0,5.051371066,0,0,0,10.00154605,0,0,0,0,90
0,0,0,0,6.700023894,60.9987491,0,0,0,0,0,0,32.301227,0,0,0,0,80
0,0,0,5.248657614,6.699277501,60.99631722,0,0,7.059121194,0,0.008433837,0,19.98819263,0,0,0,0,85
0,0,0,5.250952227,6.700023894,60.9987491,0,0,3.049937455,0,0,0,24.00033732,0,0,0,0,83
0,0,0,5.251099836,6.700212237,61.00046383,0,0,17.04920798,0,0,0,9.999016122,0,0,0,0,88
0,0,0,1.239686846,6.700212237,61.00608599,0,0,3.050023191,0,0,0,28.00399174,0,0,0,0,82
0,0,0,5.240002811,6.70040059,61.00780097,0,0,11.05067116,0,0,0,16.00112446,0,0,0,0,88
0,0,0,5.240002811,6.70040059,61.00780097,0,0,15.05095228,0,0,0,12.00084335,0,0,0,0,89
0,0,0.099288678,19.11973918,12.3488441,59.12566686,0,0,9.267931239,0,0.038529935,0,0,0,0,0,0,98
0,0,25,0,0,0,44.12039925,0,30.87960075,0,0,0,0,0,0,0,0,54.5
0,0,0,23.92799939,15.76843872,57.78354054,0,0,0,0,0,0,0,0,0,0,2.520021356,75.5
0,0,6.000621987,10.9998445,10.9998445,69.99844503,0,0.999844503,0,0,0,0,0,0,1.001399471,0,0,84
0,0,0,13.01957335,4.299538157,43.22080493,0,0,16.34044425,18.78986145,0,0,0,0,0,0,4.329777876,102
0,0,0,11.24788501,17.7783642,57.11491594,0,0,13.85883485,0,0,0,0,0,0,0,0,90.5
0,0,1.070370871,15.62861739,12.91961695,60.60824727,0,0,9.67843774,0.024053278,0.070656504,0,0,0,0,0,0,94.9
0,0,0,0,10.00043499,59.99971001,0,0,0,0,0,0,0,0,0,0,29.999855,72.9
0,0,0,0,10.00043499,59.99971001,0,0,0,0,0,0,29.999855,0,0,0,0,81
0,0,0,0,10.00043499,59.99971001,0,0,29.999855,0,0,0,0,0,0,0,0,87.6
0,0,0,22.22007411,22.22007411,55.55985178,0,0,0,0,0,0,0,0,0,0,0,99.85
0,0,0,29.999855,10.00043499,59.99971001,0,0,0,0,0,0,0,0,0,0,0,100
0,0,1.499940062,15.24814193,12.10890674,61.64289139,0,0,9.410213378,0.023975066,0.065931431,0,0,0,0,0,0,93.2
0,0,10.00072501,0,0,80,0,0,9.999274995,0,0,0,0,0,0,0,0,69.75
0,0,0,5.380103441,9.589991043,60.16932012,0,0,24.8605854,0,0,0,0,0,0,0,0,88.3
0,0,0,22.20002578,22.20002578,55.59994845,0,0,0,0,0,0,0,0,0,0,0,101
0,0,0.239383696,15.08262365,9.541979195,60.66127932,0,0.159589131,14.032237,0.188605336,0.094302668,0,0,0,0,0,0,87.1
0,0,0,22.11081199,22.26073219,55.62845582,0,0,0,0,0,0,0,0,0,0,0,104
0,0,1.079585608,15.52919242,12.8302284,60.14103779,0,0,9.650112018,0.649555686,0.12028809,0,0,0,0,0,0,95.1
0,0,0,22.42166864,10.63000744,59.87186784,0,0,7.03997198,0,0.0364841,0,0,0,0,0,0,98
0,0,1.080446625,14.59957264,12.94880669,60.78490384,0,0,10.48845818,0.024076805,0.073735215,0,0,0,0,0,0,94.3
0,0,0,10.93154829,6.170177011,57.62659646,0,0,21.33094331,3.940734932,0,0,0,0,0,0,0,111
0,0,0,1.700736801,4.999723007,61.99933522,0,0,4.999723007,0,0,0,11.70018282,0,0,0,14.60029915,78
0,0,0,3.621363439,9.729338544,60.28947749,0,0,26.35982052,0,0,0,0,0,0,0,0,88.7
0,0,0,4.300711141,6.930804831,59.5157467,0,0,25.30195282,1.78067502,0.039507845,2.130601648,0,0,0,0,0,82.2
0,0,0,15.31834663,9.30964467,61.49383611,0,0.639593909,13.23857868,0,0,0,0,0,0,0,0,85.8
0,0,1.500094574,12.00075659,8.500050925,63.49866868,0,0.299727917,7.999534403,0,0,0,4.001222192,0,0.200788605,0,1.999156106,88
0,0,8.531508822,1.679510263,0.659704717,67.71624055,0,0,9.791861721,0,0,0,0,0,9.85235866,0,1.768815268,90
0,0,0,18.40130506,12.38024618,59.35043749,0,0,9.829452766,0,0.038558505,0,0,0,0,0,0,98
0,0,0.096475713,21.02878192,10.6693368,60.12775723,0,0,8.039642748,0,0.038005584,0,0,0,0,0,0,98
0,0,0.239369385,13.23960325,3.989489758,62.21953199,0,0,19.71083078,0.550274449,0.050900387,0,0,0,0,0,0,84.9
0,0,0,2.519485749,8.999396014,60.61146424,0,0,27.869654,0,0,0,0,0,0,0,0,89.4
0,0,9.650632911,0,0,79.67884268,0,0,10.67052441,0,0,0,0,0,0,0,0,72
0,0,24.73987924,0,0,0,44.12138226,0,30.88920081,0,0,0,0,0,0.249537687,0,0,52.4
0,0,0,0,0,81.6006082,0,10.7998655,0,0,0,0,7.599526309,0,0,0,0,61.1
0,0,0,5.181128303,6.700268912,60.98807496,0,0,6.941022428,0.501217847,0,0,19.68828755,0,0,0,0,85
0,0,0,15.00149173,22.99889437,45.00096523,0,0,0,6.998824169,0,0,0,9.999824503,0,0,0,126
0,0,24.9001183,0,0,0,44.24926902,0,30.60062942,0.24998326,0,0,0,0,0,0,0,51.2
0,0,0,18.26035327,12.45064569,59.4092326,0,0,9.841175597,0,0.038592845,0,0,0,0,0,0,87
0,0,0,21.72782517,10.64917611,60.09699661,0,0,7.488021503,0,0.037980601,0,0,0,0,0,0,98
0,0,0.99966822,11.99890368,8.000230804,63.00073569,0,0.300044718,8.000230804,0,0,0,4.999783622,0,0.19906813,0,2.501334333,89
0,0,1.080177167,13.54063093,12.99074995,60.99611317,0,0,11.2898852,0.024104372,0.078339209,0,0,0,0,0,0,93.8
0,0,0,19.07114332,12.03076468,59.60952522,0,0,9.25011093,0,0.03845585,0,0,0,0,0,0,98
0,0,0.099475896,19.11718854,12.3587665,59.6558431,0,0,8.73012338,0,0.038602586,0,0,0,0,0,0,98
0,0,0,4.599192618,9.230103806,60.66032295,0,0,25.51038062,0,0,0,0,0,0,0,0,89.6
0,0,0,14.32860302,10.29978179,61.35055578,0,0.650235051,13.37082436,0,0,0,0,0,0,0,0,86.3
0,0,0,5.249863939,5.700609833,61.99639961,0,0,17.05298706,0,0,0,10.00013955,0,0,0,0,87
0,0,0,0,7.240549342,61.44980886,0,0,0,0,0,0,0,0,0,0,31.3096418,68.6
0,0,0.097728552,19.79743537,12.00876595,59.9076021,0,0,8.149968905,0,0.038499126,0,0,0,0,0,0,98
0,0,0,18.43923063,12.71065325,59.50098255,0,0,9.310426964,0,0.038706604,0,0,0,0,0,0,98
0,0,0,3.229656472,8.899529787,60.89182233,0,0,26.97899142,0,0,0,0,0,0,0,0,89.2
0,0,0,7.950884445,15.09026807,58.66816607,0,0,18.29068142,0,0,0,0,0,0,0,0,95.55
0,0,1.00047849,11.999942,8.499717256,62.99824554,0,0.300143547,8.00092798,0,0,0,4.999492511,0,0.200095698,0,2.000956979,90
0,0,0,0,21.69943256,56.40019933,0,0,21.90036811,0,0,0,0,0,0,0,0,93.2
0,0,24.70934773,0,0,0,44.21931136,0,30.58041193,0.490928972,0,0,0,0,0,0,0,51.6
0,0,0,4.009866001,9.189516652,60.90957608,0,0,25.89104127,0,0,0,0,0,0,0,0,88.9
0,0,0.09961344,17.68064228,12.41005055,59.91079393,0,0,9.86024383,0,0.038655962,0,0,0,0,0,0,97
0,0,0.27032079,4.319381138,8.249097732,61.86320043,0,0.209929975,24.81774915,0.161042173,0.109278617,0,0,0,0,0,0,81
0,0,0.097776329,19.06934712,12.03093288,60.10281329,0,0,8.699130383,0,0,0,0,0,0,0,0,97
0,0,0.490252959,15.27906707,9.288698074,61.35414249,0,0,13.20782084,0.380018566,0,0,0,0,0,0,0,87.1
0,0,1.090514186,12.21134557,12.94137166,60.74601427,0,0,12.24151194,0.648576902,0.12066547,0,0,0,0,0,0,93
0,0,0,18.40197302,12.38188625,59.88589766,0,0,9.291614667,0,0.038628395,0,0,0,0,0,0,97
0,0,0.099347568,18.36002372,12.05960854,60.17200474,0,0,9.270462633,0,0.038552788,0,0,0,0,0,0,97
0,0,0,23.94938291,15.78034682,57.85033589,0,0,0,0,2.419934385,0,0,0,0,0,0,75.5
0,0,0.239467077,15.31137977,9.301481793,61.47482693,0,0.159644718,13.23019317,0.18867103,0.094335515,0,0,0,0,0,0,87
0,0,0,15.13015421,9.569350174,60.84037033,0,0,14.08078136,0,0.379343924,0,0,0,0,0,0,87.5
0,0,0.400275458,4.590972999,7.870649336,62.66678144,0,0.25967691,24.21164386,0,0,0,0,0,0,0,0,88
0,0,0,5.089144663,6.699954863,61.00203114,0,0,6.82972241,0,0,0,19.38050102,0,0.998645904,0,0,85
0,0,0,5.089144663,6.699954863,61.00203114,0,0,6.82972241,0.998645904,0,0,19.38050102,0,0,0,0,85
0,0,24.55036373,0,0,0,44.24956487,0,30.70915339,0,0,0,0,0,0.490918017,0,0,53.2
0,0,0.049431537,16.79799948,9.65950394,60.99270158,0,0.149748481,11.97987846,0.250065424,0.120671106,0,0,0,0,0,0,88.1
0,0,2.200304682,4.699008999,10.20055597,63.59995603,0,1.19988064,11.9988064,0.901481005,5.200006282,0,0,0,0,0,0,54
0,0,0,20.69919599,20.70082354,50.60056639,0,0,0,0,0,0,0,2.400638,5.598776082,0,0,107
0,0,0,19.08162812,12.03010861,60.14017099,0,0,8.709567485,0,0.038524797,0,0,0,0,0,0,88
0,0,0,15.34060381,9.319954112,61.58023903,0,0.319474899,13.24949537,0,0.190232781,0,0,0,0,0,0,86.7
0,0,0.490641202,14.30036029,10.28003164,61.20858842,0,0,13.3395823,0.380796157,0,0,0,0,0,0,0,87.4
0,0,0,0,7.00004245,61.9999717,0,0,0,0,0,0,0,0,0,0,30.99998585,95
0,0,0,0,54.99887251,45.00112749,0,0,0,0,0,0,0,0,0,0,0,129
0,0,0.199471902,9.99942598,7.499569485,63.00154985,0,0.799322657,7.499569485,0,0,0,6.500774927,0,0.499397279,0,4.000918432,86
0,0,0,4.120006325,8.689964493,61.44070842,0,0,25.74932076,0,0,0,0,0,0,0,0,88.4
0,0,0.719697502,9.819935059,5.400542584,63.57796489,0,0,20.14028479,0.191169649,0.150405533,0,0,0,0,0,0,83.2
0,0,0.099707015,8.151431946,15.86108512,59.10631836,0,0,16.78145756,0,0,0,0,0,0,0,0,96
0,0,0.299680245,4.608479947,7.709955406,62.72350554,0,0.259531696,24.27840151,0,0.120445649,0,0,0,0,0,0,33.2
0,0,0,2.478890917,7.810360566,61.82108626,0,0,27.88966225,0,0,0,0,0,0,0,0,89.6
0,0,0,14.34730328,10.31908966,61.42475878,0,0.329941051,13.38827463,0,0.190632607,0,0,0,0,0,0,86.9
0,0,0,17.32813552,13.69905907,58.10592895,0,0,6.227983655,0,0,0,0,4.638892803,0,0,0,90.2
0,0,0,15.30942263,9.299357515,61.46103755,0,0.320517469,13.22968485,0.379979986,0,0,0,0,0,0,0,86.6
0,0,24.43046166,0,0,0,44.2198273,0,30.61784591,0,0,0,0,0,0.73186514,0,0,54
0,0,0,3.469814618,8.280565027,61.68018108,0,0,26.56943927,0,0,0,0,0,0,0,0,89.7
0,0,1.50962882,14.09999393,13.22064273,62.37166636,0,0,8.711499909,0.02429986,0.062268392,0,0,0,0,0,0,92.4
0,0,0.029038534,16.7610419,9.669831867,60.95769086,0,0,12.23974214,0.319423875,0.023230827,0,0,0,0,0,0,88.2
0,0,0,5.251052982,4.699623143,62.99878076,0,0,7.049434715,0,0,0,20.0011084,0,0,0,0,83
0,0,24.41027472,0,0,0,44.23888058,0,30.60992211,0.740922583,0,0,0,0,0,0,0,52.7
0,0,0.029047813,16.28710858,9.69906466,60.98297798,0,0,12.67937024,0.299192471,0.02323825,0,0,0,0,0,0,88
0,0,0,0,13.30034488,60,0,0,26.69965512,0,0,0,0,0,0,0,0,91.6
0,0,0,17.49974687,17.49974687,40.00135003,0,0,0,10.00033751,0,0,0,10.00033751,4.998481218,0,0,131
0,0,0,15.07278316,9.531404048,60.61590211,0,0,14.0201821,0.759728586,0,0,0,0,0,0,0,87.6
0,0,0,21.00129199,20.999677,51.39857881,0,0,0,0,0,0,0,0.999677003,5.600775194,0,0,95
0,0,0,3.871079236,8.790575765,61.65788185,0,0,25.68046315,0,0,0,0,0,0,0,0,88
0,0,0,11.99945908,13.50051838,48.00084143,0,0,14.49972203,3.999819693,0,0,0,0,7.999639385,0,0,114
0,0,0,15.43935504,13.36005645,60.06095272,0,0,11.10060202,0,0.039033764,0,0,0,0,0,0,86
0,0,13.3004335,0,0,74.3006285,0,0,0,0,0,0,0,0,12.39893801,0,0,87.1
0,0,0.029063009,15.64171123,9.709951174,61.10497559,0,0,13.1916996,0.299348989,0.023250407,0,0,0,0,0,0,88.1
0,0,0,14.3208647,10.30053604,61.31696886,0,0.320747532,13.3600867,0.380796157,0,0,0,0,0,0,0,87
0,0,0.098617856,18.45349272,12.7217034,60.46768771,0,0,8.221143071,0,0.037355248,0,0,0,0,0,0,97
0,0,0.800316733,13.99847289,5.500410056,64.99816182,0,0.500551455,5.200644778,0,0,0,3.000480756,0,0,0,6.000961511,87
0,0,0.999813253,9.900449629,7.399479982,63.49963369,0,0.100555931,6.998692773,0,0,0,6.401103242,0,0.499906627,0,4.200364874,87
0,0,0,7.781437818,9.110610264,61.61870088,0,0,21.48925104,0,0,0,0,0,0,0,0,91
0,0,0,4.668990555,9.229500846,61.59075459,0,0,24.51075401,0,0,0,0,0,0,0,0,88.3
0,0,0,5.181019231,8.620168865,61.81839104,0,0,24.38042087,0,0,0,0,0,0,0,0,90.3
0,0,0,0,11.10082099,0,44.60102123,33.29995995,0,10.99819784,0,0,0,0,0,0,0,52.4
0,0,7.999764799,12.0011172,3.000279301,76.9988387,0,0,0,0,0,0,0,0,0,0,0,76
0,0,0,21.10026734,21.10026734,51.59918833,0,0,0,0,0,0,0,0.499243083,5.701033916,0,0,98
0,0,0.029081603,14.99156634,9.730704356,61.22549875,0,0,13.70034316,0.299540511,0.023265282,0,0,0,0,0,0,87.7
0,0,5.191145621,7.689658411,12.99038793,68.43670747,0,0,5.191145621,0,0,0,0,0,0.500954945,0,0,82.2
0,0,0,0,0,30.00053,0,0,8.999364003,35.00106,0,0,8.999364003,0,0,0,16.999682,101
0,0,0,0,0,35.00106,0,0,8.999364003,30.00053,0,0,8.999364003,0,0,0,16.999682,98
0,0,0,21.19937044,21.19937044,51.89991328,0,0,0,0,0,0,0,0,5.701345839,0,0,102
0,0,0.059333638,21.15624525,14.49566408,59.85090522,0,0.086718393,3.870378822,0.340788072,0.13996653,0,0,0,0,0,0,94.5
0,0,0.9995811,11.50096058,7.700530125,64.49898164,0,0.300452123,4.501003915,0,0,0,6.999956666,0,0,0,3.498533851,87
0,0,0.9995811,11.50096058,7.700530125,64.49898164,0,0.300452123,4.501003915,0,0,0,7.999537766,0,0,0,2.498952751,87
0,0,4.439225405,9.048469829,4.099187367,71.14575529,0,0.129675523,11.08869806,0,0.048988531,0,0,0,0,0,0,32.8
0,0,3.76012781,7.269200046,3.700216821,70.17003309,0,0.129807144,14.92924797,0,0.041367112,0,0,0,0,0,0,32.2
0,0,0.098063979,19.80000891,12.00986583,61.03145476,0,0,7.060606511,0,0,0,0,0,0,0,0,97
0,0,2.950196271,0,10.01901374,70.93351325,0,2.72939156,13.36788518,0,0,0,0,0,0,0,0,75.4
0,0,0.0291142,15.03748453,9.769269961,61.42222869,0,0,12.65885436,0.308610525,0.02329136,0.751146372,0,0,0,0,0,87.4
0,0,24.14154945,0,0,0,44.27104264,0,30.56932351,1.018084394,0,0,0,0,0,0,0,55.4
0,0,9.089320812,0,0.710489918,65.84552668,0,0,5.538327146,3.619421999,0,0,0,0,10.48846182,0,4.708451627,88
0,0,0.030582821,15.06713657,9.779221157,61.52098564,0,0,12.67876387,0.308740862,0.023301197,0,0.591267876,0,0,0,0,86.8
0,0,24.11998571,0,0,0,44.32011078,0,30.58161351,0,0,0,0,0,0.978290003,0,0,53.5
0,0,0,15.26182769,11.46188977,61.21580278,0,0,12.06047976,0,0,0,0,0,0,0,0,86
0,0,2.400501768,11.99965789,3.000627209,67.00022808,0,2.099726309,8.900672825,0,0,0,0,0,4.598585928,0,0,95.7
0,0,0,9.999085003,22.9993595,44.9995425,0,0,0,7.001555495,0,0,0,15.0004575,0,0,0,130
0,0,0,9.999085003,28.000732,44.9995425,0,0,0,7.001555495,0,0,0,9.999085003,0,0,0,126
0,0,12.000183,1.000396499,2.999664501,83.999756,0,0,0,0,0,0,0,0,0,0,0,59
0,0,0,15.33122295,9.30938344,61.53980193,0,0,13.24891819,0.380448988,0.190224494,0,0,0,0,0,0,87.4
0,0,0,4.17875298,8.27996209,62.35101525,0,0,25.19026968,0,0,0,0,0,0,0,0,87.1
0,0,0,12.99351303,5.332177609,63.16966782,0,0,3.620959624,0,0,4.820489878,9.411698915,0,0,0.220892518,0.430600604,71.8
0,0,0.999493011,11.99971029,8.000289708,64.50061563,0,0.199898602,7.500543203,0,0,0,5.000362135,0,0,0,1.799087419,89
0,0,0.099686063,18.36901698,12.06052581,61.29056256,0,0,8.180208597,0,0,0,0,0,0,0,0,96
0,0,0,4.920376531,6.699695661,61.00077854,0,0,6.619010546,0,0,0,18.7614127,0,1.998726024,0,0,85
0,0,0,4.920446181,6.701206047,63.00605855,0,0,6.610610951,0,0,0,18.76167827,0,0,0,0,84
0,0,0.059416845,10.21969741,9.021216161,62.00510115,0,0.05362008,18.18155469,0.359399455,0.099994203,0,0,0,0,0,0,87.9
0,0,0.059455619,10.53959599,9.080758132,62.00495947,0,0.05365507,17.80188228,0.359633985,0.100059456,0,0,0,0,0,0,88.1
0,0,0,15.2993734,9.300301694,61.42086331,0,0,13.21942446,0.760037132,0,0,0,0,0,0,0,87.1
0,0,0,14.34101707,10.31145522,61.39363012,0,0,13.38201654,0.381254032,0.190627016,0,0,0,0,0,0,87.5
0,0,0.059311981,9.310534386,8.799872696,62.14448977,0,0.053525446,19.16210977,0.370338223,0.099817724,0,0,0,0,0,0,87.9
0,0,0.059398769,10.00796813,8.9590728,62.0905469,0,0.053603767,18.35856574,0.370880116,0.099963781,0,0,0,0,0,0,88.3
0,0,9.999561999,0,0,81.9996204,0,0,8.000817602,0,0,0,0,0,0,0,0,70.5
0,0,0,0,0,86.999565,0,13.000435,0,0,0,0,0,0,0,0,0,53
0,0,0.097047406,22.45912246,10.63992471,61.95741677,0,0,4.808257852,0,0.038230796,0,0,0,0,0,0,98
0,0,0.149653552,25.78830009,12.55892609,61.3819009,0,0,0.08679906,0,0.034420317,0,0,0,0,0,0,81
0,0,13.000435,0,0,86.999565,0,0,0,0,0,0,0,0,0,0,0,62.1
0,0,0,18.13848763,10.12924732,62.03286742,0,0,9.699397626,0,0,0,0,0,0,0,0,93.4
0,0,0,0,15.09999359,47.19889751,5.600602525,0,32.10050638,0,0,0,0,0,0,0,0,86.2
0,0,0,20.82197055,20.82197055,50.95768231,0,0,0,3.699188296,0,0,0,0,3.699188296,0,0,105
0,0,0,4.439309697,8.750090259,62.58069175,0,0,24.2299083,0,0,0,0,0,0,0,0,89.4
0,0,0,14.3091479,10.29028384,61.27888925,0,0,13.3512991,0.770379917,0,0,0,0,0,0,0,87.5
0,0,0,0,0,78.19948557,0,7.59931409,0,0,0,0,14.20120034,0,0,0,0,65.7
0,0,0,3.179215698,8.320626061,62.74994965,0,0,25.75020859,0,0,0,0,0,0,0,0,87.3
0,0,0,0,0,0,28.00095201,0,0,0,0,0,0,0,0,71.99904799,0,30
0,0,20.00085001,0,0,0,40.00170003,0,30.00127502,4.998087467,0,0,4.998087467,0,0,0,0,77
0,0,0.059575638,21.39834716,14.66477247,60.57162061,0,0.085544506,2.740479355,0.339122863,0.140537403,0,0,0,0,0,0,94.9
0,0,0,3.40907441,9.270417423,62.57132486,0,0,24.7491833,0,0,0,0,0,0,0,0,88.9
0,0,0,2.699372439,7.82015646,63.09997994,0,0,26.38049116,0,0,0,0,0,0,0,0,87
0,0,0.09999403,15.47071817,12.17091517,61.76049191,0,0,10.45907707,0,0.038803654,0,0,0,0,0,0,95
0,0,0,0,32.000808,47.999192,0,0,0,0,0,0,0,20,0,0,0,129
0,0,0.097757502,19.43893118,11.31913381,62.06712682,0,0,7.038540155,0,0.038510531,0,0,0,0,0,0,86
0,0,0,3.960973618,9.720135921,62.51804751,0,0,23.80084295,0,0,0,0,0,0,0,0,88.2
0,0,0,23.78052531,15.67017285,57.43987206,0,0,0,0,0,0,0,0,3.109429784,0,0,77.4
0,0,0.999551576,10.99940692,7.500253143,65.00122955,0,0.299431514,4.001099362,0,0,0,8.699425728,0,0.500499053,0,1.999103152,87
0,0,0.999551576,10.99940692,7.500253143,65.00122955,0,0.299431514,7.999305666,0,0,0,4.701219424,0,0.500499053,0,1.999103152,87
0,0,0,5.248999768,2.699602638,64.99528901,0,0,3.058730354,0,0,0,23.99737823,0,0,0,0,81
0,0,0,18.45323741,12.72182254,61.59472422,0,0,7.230215827,0,0,0,0,0,0,0,0,98
0,0,0,0,2.940290744,64.94647795,0,0,32.11323131,0,0,0,0,0,0,0,0,87.2
0,0,0,4.698772536,8.719476051,62.99246751,0,0,23.58928391,0,0,0,0,0,0,0,0,88.1
0,0,0,8.88123598,14.04221036,59.5652586,0,0,12.7610502,0,0,0,0,4.750244858,0,0,0,84.2
0,0,1.000159446,10.99885489,7.699778226,65.00166693,0,0.300047834,7.499746336,0,0,0,5.000797229,0,0.498630216,0,2.000318891,88
0,0,0,16.0700573,9.61958769,62.15665426,0,0,10.65036328,0,0,0,0,1.42063914,0,0.082698328,0,94.3
0,0,0,15.47048728,12.17073353,61.86105515,0,0,10.45892098,0,0.038803074,0,0,0,0,0,0,86
0,0,0,3.090206111,9.229919474,63.01927382,0,0,24.6606006,0,0,0,0,0,0,0,0,87.6
0,0,12.7004365,0,0,77.6996115,0,0,0,0,0,0,0,0,9.599952,0,0,83.6
0,0,0,5.998865999,31.999622,45.000945,0,0,0,7.000567001,0,0,0,10,0,0,0,129
0,0,0.700232424,12.21927786,10.43982886,63.83218108,0,0,12.73149862,0,0.076981154,0,0,0,0,0,0,92
0,0,0.490547635,9.948650277,7.110072004,64.41091253,0,0,17.69987665,0.189334175,0.15060673,0,0,0,0,0,0,83.8
0,0,0,12.35025244,12.20087832,62.13664745,0,0,13.31222179,0,0,0,0,0,0,0,0,85.1
0,0,0,0,20.09977933,59.49982411,0,0,20.40039656,0,0,0,0,0,0,0,0,91.9
0,0,0.700263524,12.19909395,10.4210464,63.90311788,0,0,12.69949368,0,0.076984573,0,0,0,0,0,0,84.1
0,0,0,19.34040363,10.60992527,62.15599409,0,0,6.390119479,0,0,0,0,1.420026551,0,0.083530974,0,95.4
0,0,0,15.42912534,10.57937514,62.19968682,0,0,10.29900828,0,0,0,0,1.409290881,0,0.083513534,0,94
0,0,0,24.56046088,12.08023641,53.96853825,0,0,1.101459658,8.289304797,0,0,0,0,0,0,0,86.3
0,0,0,0,8.459594136,63.49100888,0,0,28.04939698,0,0,0,0,0,0,0,0,85.6
0,0,0,15.03982843,11.6283701,61.19485294,0,0,8.648897059,0,0,0,0,3.399203431,0,0.088848039,0,99.2
0,0,4,0,0,33,0,0,6,37,0,0,6,0,3,0,11,108
0,0,4,3,0,30,0,0,0,40,0,3,6,0,3,0,11,110
0,0,4,3,0,33,0,0,0,37,0,3,6,0,3,0,11,107
0,0,0.719562506,0,2.190211209,66.83022437,0,0,0,0,0,0,0,0,0,0,30.26000192,65.2
0,0,3.899469802,6.400876751,7.299843014,63.99988152,0,0,0,4.801398063,0,1.999348361,9.9997038,0,1.599478688,0,0,85
0,0,0,23.3894397,15.41003766,56.48143878,0,0,0,4.719083852,0,0,0,0,0,0,0,81.4
0,0,0,4.998856969,22.99969519,45.00114303,0,0,0,6.999161777,0,0,0,20.00114303,0,0,0,133
0,0,0.199678216,10.00114923,7.500143653,64.00045969,0,0.100557375,6.998793311,0,0,0,6.498879504,0,0.499913808,0,4.200425214,87
0,0,0,0,9.429504754,63.36988858,0,0,27.20060666,0,0,0,0,0,0,0,0,86
0,0,0.679927236,14.71088182,11.19046909,63.91017803,0,0,9.480213521,0.008946411,0.01938389,0,0,0,0,0,0,86.8
0,0,0.120234381,23.70900236,14.0598128,62.03789666,0,0,0.054790351,0,0.01826345,0,0,0,0,0,0,85.8
0,0,0,0.250930172,8.199936546,63.81990713,0,0,27.72922615,0,0,0,0,0,0,0,0,85.3
0,0,0,18.56101674,11.57089507,62.16419708,0,0,6.219130225,0,0,0,0,1.400433683,0,0.084327189,0,96.1
0,0,0,14.76659735,11.60835368,62.19148359,0,0,9.929783323,0,0,0,0,1.419401501,0,0.084380556,0,94.6
0,0,0,15.01954557,11.62044955,61.69069142,0,0,8.661128756,0,0,0,0,2.919618861,0,0.088565844,0,98.1
0,0,30.00312132,0,0,0,50.00120051,0,0,0,0,19.99567817,0,0,0,0,0,35.4
0,0,0,0,0,66.66222234,0,0,0,0,0,0,16.66888883,0,0,0,16.66888883,67.1
0,0,0,0,0,66.66222234,0,0,16.66888883,0,0,0,0,0,0,0,16.66888883,71.3
0,0,0,0,0,66.66933333,0,0,0,0,0,0,0,0,0,0,33.33066667,64
0,0,0,0,0,66.66933333,0,0,0,0,0,0,33.33066667,0,0,0,0,71.4
0,0,0,0,4.999509989,29.99986,0,0,14.99993,29.99986,0,0,14.99993,0,5.00091002,0,0,109
0,0,0,0,4.999509989,35.00077002,0,0,0,29.99986,0,0,29.99986,0,0,0,0,100
0,0,0,0,10.00047998,0,39.99952002,29.99904003,0,20.00095997,0,0,0,0,0,0,0,62.2
0,0,0,0,14,48,6,0,32,0,0,0,0,0,0,0,0,84.3
0,0,0,0,25,50,0,0,0,0,0,0,0,25,0,0,0,129
0,0,0,0,20,60,0,0,0,0,0,20,0,0,0,0,0,97
0,0,0,0,20,60,0,0,20,0,0,0,0,0,0,0,0,93.3
0,0,0,0,30,50,0,0,0,0,0,0,0,20,0,0,0,126
0,0,0,0,31.25,50,0,0,0,0,0,0,0,18.75,0,0,0,127
0,0,0,0,50,50,0,0,0,0,0,0,0,0,0,0,0,122
0,0,0,4.9984,20,60,0,0,0,0,0,15.0016,0,0,0,0,0,100
0,0,0,10.00032001,10.00032001,60.00192006,0,0,4.998559954,0,0,4.998559954,0,10.00032001,0,0,0,115
0,0,0,10,20,60,0,0,0,0,0,0,0,0,0,0,10,88
0,0,0,10,20,60,0,0,0,0,0,0,10,0,0,0,0,93
0,0,0,10,20,60,0,0,0,0,0,10,0,0,0,0,0,99
0,0,0,10,20,60,0,0,10,0,0,0,0,0,0,0,0,95
0,0,0,15.0016,20,60,0,0,0,0,0,4.9984,0,0,0,0,0,102
0,0,0,16.9984,20,60,0,0,0,0,0,3.0016,0,0,0,0,0,102
0,0,0,20,20,60,0,0,0,0,0,0,0,0,0,0,0,102
0,0,0.499690394,8.000806417,6.9999856,65.000072,0,0.499690394,8.000806417,0,0,0,8.000806417,0,0.999380787,0,1.998761574,88
0,0,3.37013623,1.730329742,4.22936515,63.49390081,0,3.699581515,9.927878194,3.49033924,0,0,0,0,10.05846912,0,0,87
0,0,14.9988001,0,0,0,49.98800096,14.9988001,0,0,0,0,0,0,0,0,20.01439885,40.7
0,0,29.99927973,0,0,0,50.00600226,0,0,0,0,19.99471801,0,0,0,0,0,32.2
0,0,30.00024002,0,0,0,50.00120011,0,0,0,0,19.99855987,0,0,0,0,0,25.25
0,0,29.99976,0,0,0,49.99880001,0,0,0,0,0,0,0,0,0,20.00143999,42
0,0,29.99976,0,0,0,49.99880001,0,0,0,0,20.00143999,0,0,0,0,0,19.8
0,0,0,8.330888824,0,66.67644471,0,0,8.330888824,0,0,0,8.330888824,0,0,0,8.330888824,73.2
0,0,0,0,18.70079429,31.29920571,12.50043738,0,37.49956262,0,0,0,0,0,0,0,0,82.8
0,0,0,0,0,66.69955994,0,0,0,0,0,0,0,0,0,0,33.30044006,56.9
0,0,0,0.249753151,8.88946971,63.73932741,0,0,27.12144973,0,0,0,0,0,0,0,0,86.1
0,0,0,9.519717662,15.04986957,61.74006445,0,0,13.69034832,0,0,0,0,0,0,0,0,94
0,0,0,3.119563787,9.599894748,63.56074671,0,0,23.71979476,0,0,0,0,0,0,0,0,88.7
0,0,0.700344946,14.51759822,11.17864023,64.18683829,0,0,9.338928129,0,0.077650186,0,0,0,0,0,0,93
0,0,0,14.9701052,11.57950503,62.20540377,0,0,9.260576705,0,0,0,0,1.89964429,0,0.084765004,0,96.7
0,0,0,15.05122385,11.57137599,61.71707257,0,0,8.171277836,0,0,0,0,3.400098153,0,0.088951598,0,98.8
0,0,0.149978354,22.19988868,15.7198961,61.82200507,0,0,0.07730843,0,0.030923372,0,0,0,0,0,0,85.9
0,0,0.700460004,14.47816476,11.17898321,64.23621483,0,0,9.328514248,0,0.077662943,0,0,0,0,0,0,85.4
0,0,0,23.02976291,15.17032621,61.79991088,0,0,0,0,0,0,0,0,0,0,0,96
0,0,0.759330952,10.25993632,11.11044678,63.81070537,0,0,13.32117607,0.588929911,0.149474597,0,0,0,0,0,0,84.1
0,0,0,18.46899021,12.7303359,62.660389,0,0,6.140284902,0,0,0,0,0,0,0,0,97
0,0,0,15.03159192,11.0710433,61.65510865,0,0,7.730004623,0,0,0,0,4.419787332,0,0.09246417,0,100
0,0,0,16.98918358,9.610312639,63.15898652,0,0,8.739072455,0,0,0,0,1.419469551,0,0.082975256,0,94.8
0,0,0,15.06880981,11.57977469,61.68996286,0,0,7.66848002,0,0,0,0,3.90050702,0,0.092465595,0,99.8
0,0,0,15.0411803,9.600343663,63.17473485,0,0,10.70095396,0,0,0,0,1.399834094,0,0.082953131,0,93.5
0,0,0,13.96926998,9.619060319,63.18768428,0,0,11.7408247,0,0,0,0,1.400186692,0,0.082974026,0,92.8
0,0,0,15.48876413,9.590116581,63.19937192,0,0,10.23893818,0,0,0,0,1.39985483,0,0.08295436,0,93.5
0,0,0,19.21994013,9.618861326,63.20796657,0,0,6.460982188,0,0,0,0,1.409264693,0,0.082985092,0,94.7
0,0,0,14.99923908,11.59945214,62.22492771,0,0,8.668391417,0,0,0,0,2.419723025,0,0.088266626,0,97.8
0,0,0,7.999650797,9.000698405,64.0001164,0,0,7.999650797,0,0,0,7.999650797,0,0,0,3.000232802,87
0,0,0.200028781,8.499064614,7.500359764,65.00215858,0,0.099294863,8.499064614,0,0,0,6.999568283,0,0,0,3.200460498,87
0,0,3.000219998,0,0,28.00022,0,0,6.000439996,37.00087999,0,0,6.000439996,0,6.998680013,0,12.99912001,110
0,0,0,15.96099412,9.589934348,63.27785764,0,0,9.66847963,0,0,0,0,1.419743024,0,0.082991241,0,94
0,0,0,0,0,35.99882523,0,0,25.10012282,24.0001068,0,0,6.301062637,0,7.000587387,0,1.599295135,113
0,0,0,15.06887137,11.39061877,62.01184158,0,0,7.939380925,0,0,0,0,3.500322116,0,0.088965242,0,99.5
0,0,0,15.03005093,11.61969139,62.15112634,0,0,8.190980134,0,0,0,0,2.919451284,0,0.088699934,0,97.9
0,0,0,0,12.37040705,62.96079579,0,0,0,0,0,0,0,0,0,0,24.66879717,73.5
0,0,0,14.53054,11.11999864,54.21126976,0,0,0,0,0,0,0,16.32941337,3.80877823,0,0,114
0,0,0.051420291,10.0098166,16.51058791,61.41452545,0,0.034280194,11.5399598,0.32098727,0.081025913,0,0,0,0.037396575,0,0,90
0,0,0,14.77267486,11.61149464,62.05507465,0,0,7.96137702,0,0,0,0,3.510201571,0,0.089177263,0,98.8
0,0,0,10.50141365,8.0001154,64.50002885,0,0,6.999019099,0,0,0,8.0001154,0,0,0,1.999307599,88
0,0,0,14.42985787,11.61983292,61.77715092,0,0,7.659759141,0,0,0,0,4.420403292,0,0.092995862,0,101
0,0,0.249544246,14.76046741,11.45960969,63.18998237,0,0,9.611189146,0.579779445,0.149427692,0,0,0,0,0,0,86.8
0,0,0,15.06089788,11.56982906,62.17880785,0,0,7.700932283,0,0,0,0,3.40045155,0,0.089081387,0,99
0,0,0.210674157,9.97815231,16.21878901,62.0536829,0,0.210674157,10.69912609,0.371410737,0.179463171,0,0,0,0.078027466,0,0,91
0,0,0,4.601371288,6.701067666,60.99525323,0,0,6.180776303,0,0,0,17.52170256,0,3.999828945,0,0,88
0,0,0,14.98840254,10.5993266,63.16797606,0,0,9.750841751,0,0,0,0,1.409652076,0,0.083800973,0,94.4
0,0,0,4.590163934,6.699928724,65.00641483,0,0,6.181040627,0,0,0,17.52245189,0,0,0,0,84
0,0,0,4.598717035,6.699928724,65.00071276,0,0,2.671418389,0,0,0,21.02922309,0,0,0,0,82
0,0,0,4.59884815,6.700119747,65.002566,0,0,13.189257,0,0,0,10.5092091,0,0,0,0,84
0,0,0,14.06836712,10.56025133,63.19994016,0,0,10.67843519,0,0,0,0,1.409230309,0,0.083775899,0,94
0,0,0,16.04033271,10.57088146,63.20387769,0,0,8.700855724,0,0,0,0,1.400275268,0,0.083777153,0,94.3
0,0,0.500246498,7.000550996,7.499347505,65.49894151,0,0.500246498,8.99863701,0,0,0,7.000550996,0,1.000492997,0,2.000985993,87
0,0,0.199323162,8.500630951,6.999254331,64.99942641,0,0.100378571,8.500630951,0,0,0,7.00068831,0,0.499024894,0,3.200642423,88
0,0,0.021084972,16.9101479,10.82110907,62.82418145,0,0.061748848,7.051417211,0.539172867,0.120485557,0,0,1.650652128,0,0,0,92.8
0,0,0,0.014562612,8.939987476,64.42499527,0,0,26.62045464,0,0,0,0,0,0,0,0,87.1
0,0,0,15.00121936,11.60224363,62.68747714,0,0,8.200219485,0,0,0,0,2.420436532,0,0.088403853,0,97.2
0,0,0.989460414,7.648895469,8.469781146,66.20149812,0,0,16.49980211,0,0.190562746,0,0,0,0,0,0,81.4
0,0,0,0,14.39915806,61.08240847,0,0,19.63898456,0,0,0,0,4.879448909,0,0,0,95.4
0,0,0,0,22.60010162,60.0003278,0,0,17.39957058,0,0,0,0,0,0,0,0,98
0,0,12.199805,0,0,82.90107253,0,0,0,0,0,0,0,0,4.899122478,0,0,76.2
0,0,0.700134293,17.27098517,12.08033437,64.60247763,0,0,5.269114119,0,0.076954416,0,0,0,0,0,0,95
0,0,0,0,8.170024442,64.74697366,0,0,27.08300189,0,0,0,0,0,0,0,0,85.1
0,0,0.700144858,17.20787059,12.07900773,64.6155239,0,0,5.320497344,0,0.076955577,0,0,0,0,0,0,86.8
0,0,0.699838615,17.23050934,12.09031538,64.62949277,0,0,5.321186709,0.009049637,0.019607547,0,0,0,0,0,0,87.5
0,0,0,0.031971168,8.669999419,64.63988839,0,0,26.65814102,0,0,0,0,0,0,0,0,85
0,0,0.619681508,1.151089298,22.37915328,61.06069701,0,1.389428339,5.769570284,0,7.630380283,0,0,0,0,0,0,86.8
0,0,0,14.01928483,11.58903364,63.15630384,0,0,9.730072847,0,0,0,0,1.420669226,0,0.084635613,0,95.3
0,0,0,15.01937539,11.60838732,62.65373953,0,0,7.710334053,0,0,0,0,2.919327911,0,0.088835792,0,97.6
0,0,0.260587312,16.40938114,13.600829,60.82199296,0,0,6.180948172,2.380335563,0.086862437,0,0,0,0.25906341,0,0,83.3
0,0,0,0.014657384,9.590326127,64.37229754,0,0,26.02271894,0,0,0,0,0,0,0,0,85.4
0,0,0,17.8286958,11.59862763,63.17730454,0,0,5.900578873,0,0,0,0,1.410153711,0,0.084639451,0,95.4
0,0,0.010283985,0.299704703,9.661069241,63.95463294,0,0.054358206,25.41025754,0.499507838,0.110185552,0,0,0,0,0,0,82
0,0,0,14.17039545,11.58090458,63.24525336,0,0,9.499334865,0,0,0,0,1.419458217,0,0.084653525,0,93.8
0,0,0,14.93972988,11.63054493,63.24354573,0,0,8.681317019,0,0,0,0,1.420166669,0,0.084695776,0,95
0,0,0,0,22.99924761,45.00059399,0,0,0,7.001148378,0,0,0,24.99901002,0,0,0,134
0,0,0,0.260326276,8.090362143,64.98611593,0,0,26.66319565,0,0,0,0,0,0,0,0,84.2
0,0,12.1004395,0,0,80.6995965,0,0,0,0,0,0,0,0,7.199964,0,0,80.2
0,0,0,13.63724289,14.37874782,60.99361661,0,0,4.900380424,0,0,0,0,6.090012251,0,0,0,98.3
0,0,0,14.03940513,11.60886539,63.20618572,0,0,9.160096614,0,0,0,0,1.900378253,0,0.085068891,0,95.4
0,0,0,0,5.99049578,65.73515852,0,0,5.291155401,0,0,0,8.990708561,0,0,0,13.99248174,76.6
0,0,0,18.1794652,14.36983354,60.96057719,0,0,0,0,0,0,0,6.490124076,0,0,0,97.4
0,0,0,2.110058041,9.770038939,64.57130262,0,0,23.5486004,0,0,0,0,0,0,0,0,87.7
0,0,0,0.20074097,10.25993004,64.42013904,0,0,25.11918995,0,0,0,0,0,0,0,0,86.8
0,0,0.749536178,10.17884972,9.969573284,65.15176252,0,0,13.22152134,0.578849722,0.149907236,0,0,0,0,0,0,84.1
0,0,0,15.00931212,11.60962355,63.13620126,0,0,7.739749031,0,0,0,0,2.419625683,0,0.085488352,0,96.5
0,0,0,14.88988617,9.599667132,64.11864356,0,0,9.908758582,0,0,0,0,1.399827622,0,0.083216929,0,92.9
0,0,0,14.0583271,11.56927679,63.1648023,0,0,8.698704351,0,0,0,0,2.420376333,0,0.088513132,0,96.2
0,0,5.999557578,6.999747187,12.00069523,71.00240172,0,0,0.998609531,2.99898875,0,0,0,0,0,0,0,83.7
0,0,0,0,9.139533524,64.85941427,0,0,26.0010522,0,0,0,0,0,0,0,0,85.2
0,0,0,0.032160451,9.17011417,64.85885947,0,0,25.93886591,0,0,0,0,0,0,0,0,86.3
0,0,0,18.47993478,12.73968053,63.7316182,0,0,5.048766495,0,0,0,0,0,0,0,0,96
0,0,0,18.5078355,9.588450445,64.25109281,0,0,6.14945434,0,0,0,0,1.419905439,0,0.083261471,0,94.4
0,0,0,14.06995109,11.57980281,63.16144564,0,0,8.209515924,0,0,0,0,2.890350675,0,0.088933867,0,97.1
0,0,0.990698943,16.82976338,12.10046354,65.68000727,0,0,4.399066865,0,0,0,0,0,0,0,0,94
0,0,0.021158584,17.05079571,10.93143108,63.46668279,0,0.060453096,6.12994393,0.550123173,0.119394865,0,0,1.670016776,0,0,0,93.2
0,0,0,0,3.000027599,36.99942042,0,0,0,30.00027599,0,0,30.00027599,0,0,0,0,103
0,0,0,0,10.14035036,64.7500701,0,0,25.10957954,0,0,0,0,0,0,0,0,85.9
0,0,0.259278242,19.35240737,12.14085441,61.41577979,0,0,3.638939974,3.099279448,0.093460762,0,0,0,0,0,0,83.8
0,0,0.310437889,9.631374507,15.87133207,63.0142115,0,0.099839321,10.38952935,0.489836669,0.140399045,0,0,0,0.053039639,0,0,92
0,0,0,0,24.99874378,59.89983753,0,0,15.00092123,0,0,0,0,0,0,0.100497462,0,94
0,0,0,5.001423714,24.99874378,59.99698508,0,0,5.001423714,0,0,0,0,0,0,0,5.001423714,92.7
0,0,0,15.00092123,24.99874378,59.89983753,0,0,0,0,0,0,0,0,0,0.100497462,0,102
0,0,0,0,4.360717183,66.63030405,0,0,0,0,0,0,0,0,0,0,29.00897877,66.7
0,0,0,14.98958001,11.59129284,63.67300993,0,0,7.760994235,0,0,0,0,1.899937632,0,0.085185354,0,96.1
0,0,6.000574218,4.998883466,12.99964909,74.00070182,0,0,2.000191406,0,0,0,0,0,0,0,0,81.3
0,0,6.000756001,6.999306999,11.5006615,71.001071,0,0,0.998550999,2.000252,0,0,0,0,1.499401499,0,0,84.7
0,0,0.100781444,15.85214587,15.57150831,63.28454478,0,0,5.191019598,0,0,0,0,0,0,0,0,97
0,0,0.021226594,18.74914715,11.35016299,63.51906603,0,0.060647411,4.060344174,0.570085664,0.119778637,0,0,1.549541354,0,0,0,93.6
0,0,0,17.73026217,10.60992823,64.19712304,0,0,5.979158533,0,0,0,0,1.399441425,0,0.084086609,0,94
0,0,0,11.08958616,13.7696966,60.56103849,0,0,11.37941028,3.200268469,0,0,0,0,0,0,0,89.2
0,0,0,14.25096838,10.57111972,64.24346155,0,0,9.440590938,0,0,0,0,1.409782902,0,0.08407651,0,92.9
0,0,0,0.218566323,10.13970523,64.94078034,0,0,24.70094811,0,0,0,0,0,0,0,0,85.4
0,0,0,6.730895699,22.61936078,60.9693542,0,0,9.68038932,0,0,0,0,0,0,0,0,93.1
0,0,0.100446601,14.1799694,14.94027291,63.40498524,0,0.129807915,6.79019023,0.321429123,0.080357281,0,0,0,0.052541299,0,0,90
0,0,0,5.000147497,10.00029499,64.99896752,0,0,5.000147497,0,0,0,0,0,0,0,15.00044249,79.6
0,0,0,5.000147497,10.00029499,64.99896752,0,0,15.00044249,0,0,0,0,0,0,0,5.000147497,84.5
0,0,0,15.00044249,10.00029499,64.99896752,0,0,5.000147497,0,0,0,0,0,0,0,5.000147497,86.9
0,0,0,0,6.999770405,65.9998852,0,0,0,0,0,0,0,0,0,0,27.00034439,88
0,0,0,7.998966764,7.000172206,64.00321451,0,0,7.998966764,0,0,0,7.998966764,0,2.000459216,0,2.999253774,90
0,0,0,0,2.499793746,30.000275,0,0,7.499381239,37.49965624,0,0,17.50130627,0,0,0,4.999587493,108
0,0,0,0,15.60008249,34.39991751,12.5,0,37.5,0,0,0,0,0,0,0,0,81.4
0,0,0,0.2198672,9.259340692,65.37971065,0,0,25.14108145,0,0,0,0,0,0,0,0,85.2
0,0,0,0,11.09896403,0,49.59914623,33.29949503,0,6.002394711,0,0,0,0,0,0,0,43.7
0,0,0,15.13897621,8.949746319,65.57103797,0,0,10.3402395,0,0,0,0,0,0,0,0,92
0,0,0,18.7489043,18.75049805,56.24990039,0,0,0,6.250697267,0,0,0,0,0,0,0,105
0,0,0.750089296,10.18871294,9.969936897,65.96023336,0,0,12.40028575,0.580426241,0.150315514,0,0,0,0,0,0,84.1
0,0,0,0,18.40030519,62.70027976,0,0,18.89941506,0,0,0,0,0,0,0,0,90.2
0,0,0,0,20.69942624,37.89996128,10.39987328,0,31.0007392,0,0,0,0,0,0,0,0,83.4
0,0,0,5.001498452,13.99886784,49.99833505,0,0,0,5.001498452,0,9.999667011,0,9.999667011,6.000466185,0,0,127
0,0,0.499860743,7.648895469,8.469781146,66.69989299,0,0,16.4910069,0,0.190562746,0,0,0,0,0,0,82.1
0,0,0.269562304,12.68922665,13.03950535,62.1699004,0,0,8.979318327,2.768724681,0.083762298,0,0,0,0,0,0,82.6
0,0,2.000109595,0,0,31.99901364,0,0,8.00043838,32.99906844,0,0,10.00054798,0,7.000383583,0,8.00043838,111
0,0,0,0,9.280681151,65.76042278,0,0,24.95889607,0,0,0,0,0,0,0,0,84.4
0,0,0,0,22.4799077,41.58078961,0,0,0,12.87080311,0,0,0,23.06849958,0,0,0,121
0,0,0,6.950647157,14.65969437,62.18880426,0,0,9.990743297,0,0,0,0,6.210110918,0,0,0,89.8
0,0,0.119604548,17.80139589,12.48126448,63.03008281,0,0,4.490469486,2.019651481,0.057531302,0,0,0,0,0,0,85.3
0,0,0.129828958,21.38856599,12.13900756,62.08843466,0,0,1.099017225,3.088721487,0.066424118,0,0,0,0,0,0,86.4
0,0,0,0.190022364,8.768801251,66.03423326,0,0,25.00694312,0,0,0,0,0,0,0,0,85.8
0,0,0,18.49828808,18.49988056,55.59996815,0,0,0,3.700931603,0,0,0,0,3.700931603,0,0,120
0,0,0,10.09930936,16.00018708,63.80119421,0,0,10.09930936,0,0,0,0,0,0,0,0,92.1
0,0,0.300569348,7.499783243,6.999797694,66.00098263,0,0.199416202,7.499783243,0,0,0,6.999797694,0,1.499956649,0,2.999913297,88
0,0,0.021274333,17.29907153,11.10976036,64.49769781,0,0.060783807,4.640843679,0.550093455,0.120048019,0,0,1.700427006,0,0,0,94.1
0,0,0,0,8.820602868,66.18964004,0,0,24.9897571,0,0,0,0,0,0,0,0,85.1
0,0,0.093498722,9.589852272,15.77946768,64.19622265,0,0,10.32849218,0,0.012466496,0,0,0,0,0,0,80.1
0,0,0,0,9.749690064,65.93069248,0,0,24.31961745,0,0,0,0,0,0,0,0,85.6
0,0,0,0,22.69953006,38.00089698,0,0,0,12.99845953,0,0,0,22.29978745,4.001325975,0,0,110
0,0,0,0,22.70041536,41.999961,0,0,0,12.99896648,0,0,0,22.30065716,0,0,0,121
0,0,0,0,22.69953006,55.00068249,0,0,0,0,0,0,0,22.29978745,0,0,0,114
0,0,0,0,44.99931751,55.00068249,0,0,0,0,0,0,0,0,0,0,0,117
0,0,0,5.001247972,4.999688007,54.99812804,0,0,5.001247972,5.001247972,0,9.999376014,0,10.99931362,3.999750406,0,0,123
0,0,0,5.001247972,4.999688007,59.99937601,0,0,0,0,0,9.999376014,5.001247972,10.99931362,3.999750406,0,0,120
0,0,0,5.001247972,4.999688007,59.99937601,0,0,5.001247972,0,0,9.999376014,0,10.99931362,3.999750406,0,0,121
0,0,0,9.999687997,15.9995008,63.90128233,0,0,9.999687997,0,0,0,0,0,0,0.099840879,0,92.1
0,0,0.249387798,14.74993615,11.29005604,65.70016375,0,0,7.670928293,0.189294353,0.150233613,0,0,0,0,0,0,84.8
0,0,0,0,0,0,29.95016176,0,0,0,0,70.04983824,0,0,0,0,0,46.5
0,0,0.200716225,7.5001444,7.000519841,65.99953792,0,0.099636112,7.5001444,0,0,0,7.000519841,0,1.498873679,0,3.199907584,88
0,0,0,7.001022362,6.999582415,65.99853125,0,0,8.000345587,0,0,0,7.001022362,0,0.999323225,0,4.000172794,87
0,0,0,7.499460004,6.999784002,66.000432,0,0,7.499460004,0.999352005,0,0,7.00122399,0,0,0,4.000287998,85
0,0,0,9.580651696,15.79062193,64.30007324,0,0,10.32865313,0,0,0,0,0,0,0,0,91
0,0,0,22.55023044,11.88962858,65.56014098,0,0,0,0,0,0,0,0,0,0,0,95.3
0,0,0,9.151228678,9.039664132,66.46898212,0,0,15.34012507,0,0,0,0,0,0,0,0,82.7
0,0,0,0,9.750184775,66.38876571,0,0,23.86104952,0,0,0,0,0,0,0,0,84.3
0,0,0,8.99969789,18.00098583,63.90103512,0,0,0,0,0,0,8.99969789,0,0,0.098583263,0,90
0,0,0,8.99969789,18.00098583,63.90103512,0,0,8.99969789,0,0,0,0,0,0,0.098583263,0,93.1
0,0,0.119753124,20.50849019,13.79003286,65.5080296,0,0,0.055270673,0,0.018423558,0,0,0,0,0,0,86.3
0,0,0,0,25.39922481,43.20155039,0,0,0,13,0,0,0,18.39922481,0,0,0,114
0,0,3.329623725,0,4.340241225,69.73260745,0,3.9191506,3.949228502,0,0,0,0,0,10.77991999,0,3.949228502,84
0,0,0,0,0,64.9999225,0,0,0,0,14.99914751,0,20.00092999,0,0,0,0,89
0,0,1.853274872,8.106194157,6.171555998,71.64790791,0.102457473,0.369148247,7.554731878,1.042655457,3.15207401,0,0,0,0,0,0,84
0,0,0.259902119,16.39055233,12.34003101,63.34924157,0,0,4.489771104,2.209927957,0.091193726,0,0,0,0.869380187,0,0,83.3
0,0,0,8.998897976,7.49956499,66.00255206,0,0,6.000232005,0,0,0,4.999709994,0,1.499332985,0,4.999709994,88
0,0,0,8.998897976,7.49956499,66.00255206,0,0,7.000754017,0,0,0,6.000232005,0,1.499332985,0,2.998665971,89
0,0,0,7.660510114,8.478452067,66.77220756,0,0,16.50835532,0.389914981,0.190559953,0,0,0,0,0,0,80.6
0,0,0,9.550183599,13.41799266,65.74357405,0,0,6.098531212,0,0,0,0,0,0,0,5.189718482,76.8
0,0,0.259878419,16.3100304,12.27963526,63.04863222,0,0,4.47112462,3.541033435,0.089665653,0,0,0,0,0,0,84
0,0,4.363653706,0.683559597,8.937144311,79.7507392,0.033383143,3.126887737,1.576956093,0.25116841,1.276507805,0,0,0,0,0,0,76
0,0,16.49967975,0,0,0,46.9988105,6.0000915,30.50141825,0,0,0,0,0,0,0,0,64.1
0,0,18.0002745,0,0,0,46.9988105,4.499496752,30.50141825,0,0,0,0,0,0,0,0,65.9
0,0,19.50086925,0,0,0,46.9988105,2.998902004,30.50141825,0,0,0,0,0,0,0,0,65.5
0,0,20.9991765,0,0,0,46.9988105,1.500594748,30.50141825,0,0,0,0,0,0,0,0,67.3
0,0,22.49977125,0,0,0,46.9988105,0,30.50141825,0,0,0,0,0,0,0,0,50
0,0,0.010421164,0.25904036,8.390525673,66.53764273,0,0.049128344,22.46802936,0.440666359,0.095279213,0,0,1.749266797,0,0,0,83.7
0,0,0,0,0,39.99028052,0,0,7.500202489,30.00080996,0,0,7.500202489,0,0,0,15.00850455,98
0,0,0,0,0,29.99892003,0,0,0,39.99946001,0,0,15.00080998,0,0,0,15.00080998,103
0,0,0,0,0,29.99973,0,0,0,40.00054,0,0,29.99973,0,0,0,0,103
0,0,0,0,0,29.99892003,0,0,7.500404989,39.99946001,0,0,7.500404989,0,0,0,15.00080998,108
0,0,0,0,0,32.4999325,0,0,7.500607501,37.5003375,0,0,17.4987175,0,0,0,5.000405,109
0,0,0,0,0,32.49905502,0,0,15.00080998,37.49932502,0,0,0,0,0,0,15.00080998,106
0,0,0,0,0,35.000135,0,0,0,29.99973,0,0,29.99973,0,5.000405,0,0,103
0,0,0,0,0,34.99919002,0,0,7.500404989,34.99919002,0,0,7.500404989,0,0,0,15.00080998,103
0,0,0,0,0,37.000837,0,0,0,29.99973,0,0,29.99973,0,2.999703,0,0,103
0,0,0,0,0,39.99946001,0,0,7.500404989,29.99892003,0,0,7.500404989,0,0,0,15.00080998,100
0,0,0,0,0,50.00135,0,0,0,19.99892,0,0,0,0,0,0,29.99973,87
0,0,0,0,0,70.00027,0,0,0,0,0,0,0,0,0,0,29.99973,66.2
