Repository: kzzzynobad/High-Specific-Modulus-Glass

# High-Specific-Modulus-Glass
The code and the dataset used for the article on "Interpretable Machine Learning Accelerates Development of High-Specific Modulus Glass"

File: DATASET/YOUNGSMODULUS/CLEAN.csv (part 8 of 22)
Li2O,B2O3,Na2O,MgO,Al2O3,SiO2,P2O5,K2O,CaO,TiO2,Fe2O3,ZnO,SrO,Y2O3,ZrO,SnO2,BaO,YoungModulus
0,0,0,0,0,0,54.05125794,0,45.94874206,0,0,0,0,0,0,0,0,43
0,0,0,0,0,0,54.20012717,0,0,0,0,0,45.79987283,0,0,0,0,46.457
0,0,0,0,0,0,54.30134144,0,0,0,0,0,0,0,0,0,45.69865856,39.474
0,0,0,0,4.123475827,0,69.0710757,13.40129644,13.40415203,0,0,0,0,0,0,0,0,48.8
0,0,0,0,0,0,55.79930547,0,0,0,0,0,0,0,0,0,44.20069453,41.95
0,0,0,0,0,0,55.99875201,0,0,0,0,0,0,0,0,0,44.00124799,38.958
0,0,0,0,0,0,56.90162706,0,26.19888675,0,16.89948619,0,0,0,0,0,0,64
0,0,0,0,8.247812309,0,69.07288426,11.34110533,0,0,0,0,0,0,0,0,11.3381981,52.6
0,0,0,0,0,0,56.49908328,0,0,0,0,0,43.50091672,0,0,0,0,45.587
0,0,0,0,0,0,56.79887714,0,0,0,0,43.20112286,0,0,0,0,0,44.4
0,0,0,0,0,0,56.94999879,0,43.05000121,0,0,0,0,0,0,0,0,16.5
0,0,0,0,0,0,56.99978175,0,0,0,0,43.00021825,0,0,0,0,0,44.7
0,0,0,0,0,6.401519649,53.69820729,0,39.90027306,0,0,0,0,0,0,0,0,54.8
0,0,0,0,0,0,57.40131979,0,0,0,0,0,0,0,0,0,42.59868021,41.37
0,0,0,0,0,0,57.59912163,0,0,0,0,0,0,0,0,0,42.40087837,39.91
0,0,0,0,0,0,60.00062,0,0,0,39.99938,0,0,0,0,0,0,70.9
0,0,0,0,26.18056419,0,67.2486641,6.570771716,0,0,0,0,0,0,0,0,0,79.3
0,0,0,0,0,0,59.99885005,0,0,0,25,15.00114995,0,0,0,0,0,72
0,0,0,0,25,0,59.99885005,0,0,0,0,15.00114995,0,0,0,0,0,89
0,0,0,27.76185758,12.780203,0,59.45793942,0,0,0,0,0,0,0,0,0,0,59
0,0,0,1.159971001,0,3.489912752,55.81110472,0,23.25941851,3.489912752,0,0,0,4.649883753,0,0,8.139796505,64.2
0,0,0,0,10.00106,0,60.00106,0,0,0,0,0,0,0,0,0,29.99788001,58
0,0,0,0,10.00106,0,60.00106,0,0,0,0,0,29.99788001,0,0,0,0,61.1
0,0,0,0,10.00106,0,60.00106,0,0,0,0,29.99788001,0,0,0,0,0,59
0,0,0,0,10.00106,0,60.00106,0,29.99788001,0,0,0,0,0,0,0,0,63
0,0,0,29.99788001,10.00106,0,60.00106,0,0,0,0,0,0,0,0,0,0,61.4
0,0,0,0,0,0,59.49952739,0,0,0,0,0,40.50047261,0,0,0,0,44.73
0,0,0,0,0,0,62.00118561,0,0,0,37.99881439,0,0,0,0,0,0,68.15
0,0,0,0,0,0,59.60159363,0,0,0,0,0,0,0,0,0,40.39840637,39.337
0,0,0,0,5.000643749,0,60,0,0,0,0,34.99935625,0,0,0,0,0,46.3
0,0,0,0,0,0,60,0,0,0,0,40,0,0,0,0,0,43.8
0,0,0,10,0,0,60,0,30,0,0,0,0,0,0,0,0,43.6
0,0,0,0,0,0,60.1001001,0,0,0,0,0,0,0,0,0,39.8998999,38.7
0,0,0,0,0,8.999390615,55.70018282,0,35.30042657,0,0,0,0,0,0,0,0,56.4
0,0,0,0,0,0,60.998889,0,0,0,0,0,39.001111,0,0,0,0,43.15
0,0,0,0,0,0,61.6002032,0,0,0,0,0,0,0,0,0,38.3997968,39.603
0,0,0,0,0,0,65.000315,0,0,0,34.999685,0,0,0,0,0,0,73.2
0,0,0,0,0,0,62.39920129,0,0,0,0,0,0,0,0,0,37.60079871,37.823
0,0,0,0,0,0,62.80133642,0,0,0,0,0,37.19866358,0,0,0,0,42.89
0,0,0,0,0,0,63.70084158,0,32.69994178,0,3.599216641,0,0,0,0,0,0,43
0,0,0,0,0,13.40195981,56.30010888,0,30.29793131,0,0,0,0,0,0,0,0,58.7
0,0,0,0,4.999268502,0,27.0006479,0,0,68.0000836,0,0,0,0,0,0,0,97
0,0,0,0,33.33016657,0,66.66983343,0,0,0,0,0,0,0,0,0,0,82
0,0,0,0,14.69975158,0,65.39790411,0,19.90234431,0,0,0,0,0,0,0,0,70.2
0,0,0,0,10.00023,0,34.99850503,0,0,55.00126498,0,0,0,0,0,0,0,76.6
0,0,0,0,0,0,64.20142236,0,0,0,0,0,0,0,0,0,35.79857764,38.958
0,0,0,0,0,0,64.39943624,0,0,0,0,0,0,0,0,0,35.60056376,36.659
0,0,0,0,0,0,65.2986548,0,0,0,0,0,0,0,0,0,34.7013452,37.565
0,0,0,0,0,18.61912288,55.05235085,0,26.32852627,0,0,0,0,0,0,0,0,60.6
0,0,0,0,0,0,67.50154881,0,0,0,17.50007375,14.99837744,0,0,0,0,0,68
0,0,0,0,5.000442517,0,67.50154881,0,0,0,12.49963124,14.99837744,0,0,0,0,0,72
0,0,0,0,10.00088503,0,67.50154881,0,0,0,7.499188719,14.99837744,0,0,0,0,0,66
0,0,0,0,17.50007375,0,67.50154881,0,0,0,0,14.99837744,0,0,0,0,0,79
0,0,0,0,17.48148585,0,67.53016847,0,0,0,0,14.98834568,0,0,0,0,0,81
0,0,0,0,0,0,66.5494646,0,0,0,0,33.4505354,0,0,0,0,0,44.8
0,0,0,0,0,0,70,0,0,0,30,0,0,0,0,0,0,70.9
0,0,0,0,10.00047998,0,39.99952002,0,0,50,0,0,0,0,0,0,0,76.1
0,0,0,0,0,0,66.69956521,0,0,0,0,0,0,0,0,0,33.30043479,36.172
0,0,0,0,0,0,67.00104325,0,0,0,0,0,32.99895675,0,0,0,0,41.075
0,0,0,0,0,0,68.29832882,0,24.00067751,0,7.700993677,0,0,0,0,0,0,44
0,0,0,0,29.04002311,0,70.95997689,0,0,0,0,0,0,0,0,0,0,89
0,0,0,0,19.99938998,0,70.00244007,0,0,0,0,0,0,0,0,0,9.998169951,76
0,0,0,0,19.99938998,0,70.00244007,0,0,0,0,9.998169951,0,0,0,0,0,81
0,0,0,0,19.99938998,0,70.00244007,0,9.998169951,0,0,0,0,0,0,0,0,77
0,0,0,0,28.94888917,0,71.05111083,0,0,0,0,0,0,0,0,0,0,89
0,0,0,9.998169951,19.99938998,0,70.00244007,0,0,0,0,0,0,0,0,0,0,81
0,0,0,0,19.80056111,0,70.09941449,0,10.1000244,0,0,0,0,0,0,0,0,79.4
0,0,0,0,0,0,69.99862505,0,0,0,0,0,30.00137495,0,0,0,0,40.716
0,0,0,0,0,0,69.99862505,0,0,0,0,30.00137495,0,0,0,0,0,40.1
0,0,0,0,0,0,69.99862505,0,30.00137495,0,0,0,0,0,0,0,0,22.5
0,0,0,0,0,0,75.00081251,0,0,0,0,0,0,24.99918749,0,0,0,61.8
0,0,0,0,0,0,75.00081251,0,0,0,24.99918749,0,0,0,0,0,0,70.4
0,0,0,0,24.99918749,0,75.00081251,0,0,0,0,0,0,0,0,0,0,90
0,0,0,0,0,0,73.49962207,0,14.10128496,0,12.39909297,0,0,0,0,0,0,51
0,0,0,0,0,0,74.69820789,0,0,0,0,0,25.30179211,0,0,0,0,41.184
0,0,0,0,0,0,75.72180756,0,0,0,0,24.27819244,0,0,0,0,0,42.6
0,0,0,0,0,0,79.99868,0,0,0,20.00132,0,0,0,0,0,0,71.5
0,0,0,0,0,0,80.00180002,0,0,0,0,19.99819998,0,0,0,0,0,36.8
0,0,0,0,0,0,85.97883598,0,0,0,0,14.02116402,0,0,0,0,0,38.6
0,0,0,0,0,0,90.0026001,0,0,0,0,9.997399896,0,0,0,0,0,33.3
0,0,0,0,0,0,100,0,0,0,0,0,0,0,0,0,0,31.3
0,0.009149549,0,22.3614987,12.80021959,57.34327584,0,0,4.059350077,0.018299099,0.036598198,0,0,2.850084633,0.521524315,0,0,105
0,0.009211213,0.529644754,15.17393841,14.20522583,59.271086,0,0,9.281832417,0.024563235,0.064478492,0,0,1.440019651,0,0,0,97.3
0,0.009249268,0.010790812,19.16139972,13.61183906,58.15631263,0,0,5.691382766,0.018498536,0.049329428,0,0,2.890396177,0.400801603,0,0,104
0,0.009172909,0.519798196,15.09555114,13.51322428,60.08867146,0,0,9.243234979,0.024461092,0.065739184,0,0,1.440146767,0,0,0,97
0,0.009122562,0.530629001,15.32590351,11.78330875,60.38831704,0,0,9.371911633,0.024326831,0.065378358,0,0,2.50110231,0,0,0,97.7
0,0.009134227,0.520650966,15.02580419,12.82445537,60.89789456,0,0,9.201211808,0.02435794,0.065461964,0,0,1.431028971,0,0,0,96.5
0,0.009093251,0.519830866,15.12510798,11.64390828,61.35822863,0,0,9.253898731,0.02424867,0.065168301,0,0,2.000515284,0,0,0,96.8
0,0.009279451,0.010826026,17.41443573,13.61295411,58.15431726,0,0,6.439938756,0.015465751,0.051036979,0,0,2.89054888,1.401197049,0,0,105
0,0.009279164,0.010825691,16.65300568,13.60325389,58.16489074,0,0,7.200630983,0.015465273,0.0510354,0,0,2.890459473,1.401153709,0,0,103
0,0.00927902,0.010825523,18.16213541,13.60149702,58.16708422,0,0,5.69113235,0.015465034,0.051034611,0,0,2.890414772,1.40113204,0,0,104
0,0.009095595,0.51996483,14.96528515,12.13352333,61.70148258,0,0,9.162295728,0.024254919,0.063669163,0,0,1.420428706,0,0,0,96.1
0,0.009376319,0.010939038,15.93974153,13.60972637,58.15192761,0,0,6.810332703,0.018752637,0.048444312,0,0,3.969308184,1.431451298,0,0,105
0,0.009345794,0.010903427,16.00311526,13.61214953,58.14641745,0,0,6.85046729,0.015576324,0.051401869,0,0,3.5,1.800623053,0,0,105
0,0.009058928,0.519378558,14.89287817,11.46256398,62.4945269,0,0,9.113281899,0.024157142,0.063412498,0,0,1.420741926,0,0,0,95.3
0,0.009309109,0.010860627,16.01166742,13.61146882,58.14469458,0,0,6.851504197,0.015515182,0.052751617,0,0,2.890478333,2.401750112,0,0,104
0,0.009407043,0.010974883,15.23313788,13.61199084,59.16716315,0,0,6.500266533,0.018814085,0.048603054,0,0,3.969772036,1.429870496,0,0,104
0,0.009022014,0.490196078,14.81414652,10.86250451,63.33453627,0,0,9.061109106,0.024058703,0.064657765,0,0,1.339769036,0,0,0,94.8
0,0.009138958,0.519397438,14.14406044,12.18375398,62.97655857,0,0,8.651546769,0.024370554,0.060926386,0,0,1.430246904,0,0,0,95.3
0,0.009219564,0.519368767,13.38373362,12.91353586,63.46747799,0,0,8.18082638,0.024585504,0.061463759,0,0,1.439788565,0,0,0,95.1
0,0.00943782,0.011010791,14.5216598,13.61248309,60.16925158,0,0,6.200648064,0.025167521,0.048762073,0,0,3.970176487,1.431402775,0,0,104
0,0.009357601,0.010917201,14.89418113,13.61374943,58.16684602,0,0,6.363168484,1.999407352,0.051466804,0,0,2.89149862,1.999407352,0,0,104
0,0.009055237,0.490492001,14.13522487,10.8828856,64.38273468,0,0,8.671898581,0.024147299,0.063386659,0,0,1.340175068,0,0,0,93.8
0,0.009468501,0.011046585,13.82401212,13.614127,61.17598788,0,0,5.89256407,0.025249337,0.047342507,0,0,3.970458275,1.429743719,0,0,103
0,0.009269272,0.520624131,10.79252279,11.65302024,68.93866831,0,0,6.571914105,0.02471806,0.049436119,0,0,1.439826974,0,0,0,91.6
0,0.010755332,0.010755332,18.13348903,13.85133059,57.52565915,0,0,7.74076578,0.018437711,0.058386086,0,0,2.650420994,0,0,0,101
0,0.010715324,0.010715324,20.25502472,13.32220981,57.4310775,0,0,5.890366923,0.018369128,0.050515101,0,0,2.750776861,0.260229308,0,0,104
0,0.010733069,0,20.90188442,12.90114844,57.83590671,0,0,4.081632653,0.831046168,0.036799092,0,0,2.870329199,0.530520247,0,0,104
0,0.010680989,0,16.4151548,12.49370585,59.46564536,0,0,8.88353144,0.02441369,0.065611792,0,0,2.641256084,0,0,0,99.3
0,0.010691593,0,16.44978006,12.51985582,59.59188661,0,0,8.299731183,0.024437928,0.06262219,0,0,2.500305474,0.54068915,0,0,100
0,0.010701237,0.010701237,16.4829621,12.54184948,59.70984361,0,0,7.732407931,0.02445997,0.058092428,0,0,2.349685842,1.079296164,0,0,99.7
0,0.02937568,0,0.10022291,15.7816523,64.48825837,6.720118885,0,7.050163294,0,0,0,5.771457207,0,0,0.058751361,0,75.3
0,0.029605893,0,2.041065116,13.61174483,64.46770345,8.571776876,0,7.370125912,0,0,0,3.85921527,0,0,0.048762648,0,74
0,0.039408161,0,1.601404364,17.80174112,69.42643213,7.050478272,0,2.93053416,0,0,0,1.08909827,0,0,0.060903522,0,77.7
0,0.039851682,0,2.131198669,16.10181239,62.90674706,7.031222927,0,7.731226392,0,0,0,4.009425789,0,0,0.048515092,0,77
0,0.039740821,0,2.04924406,15.7511879,63.67861771,6.890712743,0,7.50237581,0,0,0,4.02937365,0,0,0.0587473,0,65.7
0,0.079465989,15.24864025,2.818393727,15.41816769,60.18577382,6.249558522,0,0,0,0,0,0,0,0,0,0,66.1
0,0.070521862,0,6.840620592,11.1102594,72.95026676,0,0,3.740724842,0,0.010731588,0,2.370147789,0,0.009198504,0.088918869,2.808609799,84.1
0,0.079561798,0,7.310505217,10.99941859,72.63992166,0,0,3.919948591,0,0.010710242,0,1.820741149,0,0.009180207,0.088742006,3.121270541,84.1
0,0.087240681,19.20773633,9.040500377,3.569474634,65.29447426,0,0.260243387,2.17066643,0,0,0.369663902,0,0,0,0,0,77
0,0.090486634,0,6.791098569,11.16973145,72.8371394,0,0,3.831112065,0,0.010735702,0,2.340383111,0,0.009202031,0.088952962,2.831158076,84.5
0,0.091816307,0,0.319099297,8.280024685,69.16025709,1.350151271,0,20.63007059,0,0,0,0,0,0,0,0.168580761,78
0,0.089161734,0,0,6.060074545,73.89022875,0,0,19.96053497,0,0,0,0,0,0,0,0,87
0,0.091533846,8.200270243,0,0.620396065,74.04652244,0,5.400496898,7.93002746,0.799105002,0,1.871358624,0,0,0,0,1.040289421,72
0,0.091507255,0,0.479323718,10.05417811,58.66341308,0,0,28.23071448,0.961552428,0,0.790157886,0.310834169,0,0,0.20915944,0.20915944,87
0,0.089470844,0,3.561791689,7.102280796,60.43684495,0,0,24.92686114,1.641718976,0,2.070610958,0,0,0,0.170420655,0,90
0,0.089928058,0,3.579993148,7.132865136,60.75996346,0,0,25.05709718,1.650108485,0,0.539568345,0,0,1.019184652,0.171291538,0,90
0,0.091487322,0,0.630245999,8.514129709,61.16000116,0,0,25.3724841,3.032151259,0,0.78127269,0,0,0,0.20911388,0.20911388,87
0,0.092518974,0,0.471268522,8.513191182,61.19840983,0,0,25.5005421,1.679797615,0,2.122153957,0,0,0,0.211058909,0.211058909,88
0,0.099235576,0,0,9.450638054,81.23052114,0,0,1.838959267,0,0,0,4.050051944,0,0,0.229482269,3.101111749,72.5
0,0.099452248,0,7.319685425,10.93056703,72.78068484,0,0,3.889347899,0,0.010710242,0,1.750359558,0,0.009180207,0.088742006,3.121270541,84.1
0,0.100372396,10.24816711,2.179099267,2.339113232,62.30361922,0,10.57837775,5.568485977,0.480041895,0,0.043640172,0,0,0,0,6.159082975,51.9
0,0.160249002,0,5.078660688,11.73978027,72.32160742,0,0,5.371423288,0,0.009245135,0,1.180295536,0,0.018490269,0.089369636,4.03087875,83.6
0,0.169974274,0,6.97047654,10.89979174,72.92049492,0,0,3.319857895,0,0.010719098,0,3.270856303,0,0.009187799,0.088815387,2.339826044,84.3
0,0.189297752,0,1.671360635,17.0521877,56.07522662,0,0,22.83269465,0,0,0,1.298921157,0,0,0,0.880311495,92
0,0.180304319,0,3.433111495,8.06971767,67.45433756,0,0,20.282037,0,0,0,0,0,0,0.419244188,0.161247765,88
0,0.190376762,0,6.939540025,11.27061136,72.54275801,0,0,4.218994688,0,0.010747075,0,1.489237572,0,0.009211779,0.089047195,3.239475543,83.8
0,0.190698819,0,6.409940945,11.400406,72.6808563,0,0,4.100024606,0,0.010765256,0,2.159202756,0,0.009227362,0.089197835,2.949680118,84
0,0.189612281,0,0.330683818,10.66834537,70.68139069,0,0,15.6574237,0,0,0,1.271160731,0,0,0.130453249,1.070930162,83.3
0,0.189609405,0,0.330678802,10.66970042,70.67728479,0,0,15.66021995,0,0,0,1.271141449,0,0,0.13045127,1.070913917,83.3
0,0.199837056,0,6.090418582,11.27080995,72.90055801,0,0,3.870690053,0,0.010760457,0,3.099011575,0,0.009223249,0.089158071,2.459532996,84
0,0.199594669,0,6.359393232,11.12049377,72.97181109,0,0,3.899772769,0,0.010747405,0,2.699134066,0,0.009212062,0.089049929,2.640791009,84
0,0.189328246,0,0,8.230720314,59.55890854,0,0,29.009134,0,0,1.601341196,0,1.410567696,0,0,0,88
0,0.200538852,0,7.1704121,10.74949483,73.18290368,0,0,3.958728798,0,0.010715817,0,1.509399302,0,0.009184986,0.088788194,3.119833446,84
0,0.209672482,0,7.030915213,10.89990817,72.62932354,0,0,4.331190695,0,0.010713193,0,1.509029691,0,0.009182736,0.088766452,3.281297827,83.8
0,0.230393512,0,6.659908457,11.22016404,72.70912051,0,0,3.649433232,0,0.010751697,0,2.491321844,0,0.00921574,0.089085491,2.930605474,84.2
0,0.23019198,0,6.868928687,11.07069963,72.88185013,0,0,4.220186302,0,0.010742292,0,0.890075656,0,0.009207679,0.089007566,3.729110078,84.7
0,0.229498164,0,7.071603427,10.72062424,73.01101591,0,0,4.409424725,0,0.010709914,0,1.410648715,0,0.009179927,0.08873929,3.038555692,83.8
0,0.229501675,0,7.38077388,10.67029789,73.17125415,0,0,3.739347297,0,0.010710078,0,1.560611392,0,0.009180067,0.088740648,3.139582919,84.2
0,0.249576336,0,6.230164844,11.48051148,72.79926051,0,0,3.910029271,0,0.009243568,0,2.141426591,0,0.009243568,0.089354491,3.081189339,83.8
0,0.269767442,0,5.181395349,12.21085271,72.51782946,0,0,5.370542636,0,0.009302326,0,1.590697674,0,0,0.089922481,2.759689922,84.4
0,0.269485904,0,15.26889363,11.46943852,60.92454395,0,0,12.067638,0,0,0,0,0,0,0,0,85
0,0.279423957,0,7.280375841,11.08023459,72.8498173,0,0,3.908864802,0,0.010747075,0,0.451377161,0,0.009211779,0.089047195,4.040900298,83.8
0,0.320501715,0,3.139184366,18.25300579,64.44336648,5.240636153,0,4.649873532,0.003464883,0.003464883,0,0.928588753,0,0.006929767,0.100481619,2.910502062,80
0,0.319521572,0,3.099530115,17.99743699,65.96497223,4.140111064,0,4.579239641,0.003417343,0.003417343,0,0.919265271,0,0.006834686,0.095685604,2.870568133,81
0,0.32084277,0,3.108914968,16.62205751,66.24459543,5.19010363,0,4.60160593,0.003431473,0.003431473,0,0.919634891,0,0.006862947,0.099512731,2.879006245,78
0,0.309327542,0,5.620547246,14.32943383,64.43885022,4.119979598,0,5.600802935,0.006581437,0.003290719,0,0.55942215,0,0.006581437,0.095430837,4.909752044,80
0,0.30966854,0,5.600249046,15.69806498,64.16856455,3.078662363,0,5.580587551,0.006553832,0.003276916,0,0.560352596,0,0.006553832,0.098307473,4.889158324,78
0,0.290162122,0,6.709039548,11.1305576,72.66028003,0,0,3.589412921,0,0.010746745,0,3.021370671,0,0.009211496,0.089044461,2.490174404,84.9
0,0.309969328,0,5.540498872,14.13038186,65.9277171,3.039646862,0,5.521024359,0.009737256,0.003245752,0,0.561515117,0,0.019474513,0.097372564,4.839416414,83
0,0.309969328,0,5.540498872,14.13038186,65.94070011,3.039646862,0,5.521024359,0.009737256,0.003245752,0,0.561515117,0,0.006491504,0.097372564,4.839416414,80
0,0.309738101,0,4.24876348,14.02091948,66.12178708,3.019541069,0,7.521284359,0.003243331,0.003243331,0,0.551366253,0,0.006486662,0.094056596,4.099570259,80
0,0.310348172,0,5.521611224,15.48184786,65.68713025,2.020495911,0,5.502214464,0.003232793,0.003232793,0,0.549574888,0,0.006465587,0.09375101,4.820095044,82
0,0.309717383,0,6.110465867,14.00019357,64.26313073,3.060072267,0,6.071751194,0.019357336,0.003226223,0,0.629113434,0,0.006452445,0.096786682,5.429732869,81
0,0.309243481,0,3.198737256,14.69067599,66.90289433,2.019746485,0,7.541031134,0.009663859,0.003221286,0,0.55083995,0,0.009663859,0.093417302,4.670865076,81
0,0.310493717,0,3.208435079,13.33990976,67.17014085,3.040250982,0,7.57151867,0.006468619,0.00323431,0,0.559535553,0,0.006468619,0.093794977,4.689748856,79
0,0.310473634,0,3.211461652,13.32934461,67.16903026,3.040054333,0,7.571028929,0.009702301,0.0032341,0,0.559499361,0,0.012936401,0.09378891,4.689445513,78
0,0.300216218,12.80041066,2.799944001,8.499385568,70.50258995,0,1.099755783,3.69903713,0.298660693,0,0,0,0,0,0,0,75
0,0.300328051,0,3.058725685,11.34777988,72.93813242,0,0,7.207873215,0,0,0,0.529809484,0,0.055445179,0.092408631,4.469497451,81
0,0.300452856,1.000058059,11.19948908,7.700011612,64.99941941,0,0.300452856,8.000464468,0,0,0,4.499535532,0,0,0,2.000116117,88
0,0.369685767,15.28937472,4.828223596,11.38855249,66.5243164,0,1.379947734,0,0,0,0,0,0,0,0.219899292,0,71
0,0.360623034,0,7.731144019,10.93992174,72.88882069,0,0,3.320801044,0,0.010741963,0,0.770352183,0,0.009207397,0.089004834,3.879383104,83.6
0,0.369331463,0,5.410628019,12.80193237,72.0211937,0,0,4.69066542,0,0.009350164,0,1.358890447,0,0.018700327,0.068567867,3.250740221,84.7
0,0.349855942,11.93038161,1.36120421,1.619921209,73.09931205,0,1.230375728,9.798906333,0,0.610042924,0,0,0,0,0,0,73.5
0,0.380530559,0,5.140281655,12.9707896,71.73936776,0,0,5.339904244,0,0.009357309,0,1.568908782,0,0,0.090453985,2.760406107,84.9
0,0.380439826,0,4.992112833,11.90188983,72.30831091,0,0,5.23955337,0,0.00927902,0,1.150598497,0,0.01855804,0.089697195,3.909560484,83.5
0,0.399646824,0,7.500348529,13.80020757,67.1995291,0,0,8.600151804,0,0,0,2.500116176,0,0,0,0,88.3
0,0.399741705,0,9.901294548,13.09922819,66.99978475,0,0,5.30119,0,0,0,4.298760801,0,0,0,0,89
0,0.410037472,0,7.509675041,10.90054672,73.07881319,0,0,3.231156705,0,0.010750046,0,1.630935561,0,0.009214325,0.08907181,3.129799128,84.5
0,0.429277667,0,5.300106932,12.06006788,72.36040727,0,0,4.801091016,0,0.009298433,0,1.738807011,0,0.009298433,0.080586421,3.211058937,83.5
0,0.439393234,0,5.021193349,12.25022125,72.31201577,0,0,4.67961557,0,0.009315758,0,2.288571118,0,0.009315758,0.090052324,2.900305867,84.5
0,0.459286193,16.70175103,4.819315536,11.42155456,65.69706248,0,0.690524033,0,0,0,0,0,0,0,0.210506172,0,71
0,0.459293517,15.65106451,4.809823778,11.4217367,66.75703692,0,0.690535045,0,0,0,0,0,0,0,0.210509529,0,71
0,0.449553558,0,5.099088448,12.4303892,72.33301185,0,0,4.660423731,0,0.009333292,0,1.508882183,0,0.009333292,0.090221821,3.409762623,83.8
0,0.450197838,0,5.081471789,12.46066611,72.69215191,0,0,4.769916192,0,0.009346668,0,1.289840172,0,0.018693336,0.068542231,3.159173755,84.1
0,0.46063186,15.76313992,4.809631971,10.78196229,66.53430119,0,1.440665851,0,0,0,0,0,0,0,0.209666916,0,71
0,0.470797606,16.22067627,3.281022488,13.55120531,63.60459473,0,1.470635819,1.181038667,0,0,0,0,0,0,0.220029122,0,72
0,0.470671674,17.21981334,3.11094634,12.8596528,63.47942423,0,1.470043037,1.170231628,0,0,0,0,0,0,0.219216944,0,72
0,0.470527571,16.21064166,3.280801831,12.89922331,63.56956396,0,2.170550131,1.179541719,0,0,0,0,0,0,0.219149828,0,72
0,0.469506215,16.31212516,1.640055955,12.90177351,63.45730227,0,1.469618767,3.530943997,0,0,0,0,0,0,0.218674127,0,73
0,0.470739965,16.16153474,4.900854425,12.86151862,62.28599065,0.459455102,1.470256328,1.170401419,0,0,0,0,0,0,0.219248751,0,72
0,0.470656501,16.04100514,3.101175029,12.85117906,64.67658484,0,1.469995648,1.170193904,0,0,0,0,0,0,0.219209877,0,72
0,0.47000499,16.0703076,1.63857904,12.48088593,65.30172067,0,1.469570396,2.350024949,0,0,0,0,0,0,0.218906434,0,72
0,0.470686848,16.00012896,4.729435659,12.17015652,64.49054596,0.459403259,1.460418782,0,0,0,0,0,0,0,0.219224011,0,71
0,0.469249683,13.96982017,4.750349527,12.24870233,63.88545165,0.469249683,2.809070018,1.179552284,0,0,0,0,0,0,0.218554647,0,72
0,0.470482083,16.91802011,4.68870843,12.07946636,65.16499098,0.459203403,0,0,0,0,0,0,0,0,0.219128641,0,70
0,0.46988261,16.17967798,4.721277824,12.84880364,62.92898839,0,1.459362371,1.170697287,0,0,0,0,0,0,0.221309898,0,72
0,0.470584456,15.99184106,4.721905466,12.16131571,63.34741339,0.459341824,1.459936078,1.169233734,0,0,0,0,0,0,0.21842828,0,72
0,0.470259686,15.80907136,4.859885083,11.5398196,65.24893269,0.460629795,1.389914294,0,0,0,0,0,0,0,0.221487497,0,70
0,0.469935364,15.29615551,3.249450673,11.54789973,67.47501965,0,1.740204334,0,0,0,0,0,0,0,0.221334745,0,71
0,0.470010748,14.79811996,3.249971928,11.56900175,67.60134105,0,2.090184315,0,0,0,0,0,0,0,0.22137025,0,71
0,0.469513661,12.75058088,4.740004807,12.72974922,65.11978207,0,2.799455172,1.169778063,0,0,0,0,0,0,0.221136127,0,73
0,0.47024952,15.80934101,4.859245042,12.49040307,63.59884837,0,1.389955214,1.161228407,0,0,0,0,0,0,0.220729367,0,72
0,0.470008953,15.68934646,4.859956516,12.41047449,63.73896918,0,1.449993605,1.160634352,0,0,0,0,0,0,0.220616447,0,72
0,0.479945149,16.3605792,4.969228007,13.02055275,60.86161582,1.41045105,1.490441909,1.188435607,0,0,0,0,0,0,0.21875051,0,72
0,0.47992948,16.34861816,4.959271291,13.00870076,60.89554188,1.410405002,1.490393248,1.188396807,0,0,0,0,0,0,0.218743368,0,72
0,0.469926314,15.90876397,4.859102025,11.45884948,64.00268529,0.460335981,1.459328996,1.160430286,0,0,0,0,0,0,0.220577658,0,72
0,0.470377422,15.54965362,4.690974833,12.44900245,64.69769451,0,0.759963522,1.161544246,0,0,0,0,0,0,0.220789402,0,72
0,0.470211915,15.76009596,4.039984006,11.48980408,66.63894442,0,1.380247901,0,0,0,0,0,0,0,0.220711715,0,71
0,0.480392157,13.17156863,5.019607843,13.16176471,61.73856209,1.429738562,3.580065359,1.199346405,0,0,0,0,0,0,0.218954248,0,73
0,0.469866232,15.74051877,4.839302552,10.85007432,66.04017836,0.460277125,1.379233191,0,0,0,0,0,0,0,0.220549456,0,70
0,0.470174316,12.88181673,4.909643371,11.58164081,64.79449864,0.460578922,3.500719655,1.180233488,0,0,0,0,0,0,0.220694067,0,72
0,0.47015176,12.86840548,4.909407833,11.56829194,64.82337326,0.460556826,3.498952553,1.180176867,0,0,0,0,0,0,0.220683479,0,72
0,0.45964073,15.39952785,3.949158107,8.09999531,69.94981474,0,0.680080672,0,0.800462768,0,0.550318153,0,0.029704673,0,0.081297,0,71.8
0,0.469737743,15.81821946,4.869349214,12.17974236,63.08498272,0,1.390105253,1.168771198,0,0,0.799350329,0,0,0,0.219741724,0,73
0,0.469700347,15.68799159,6.270101583,11.8889915,64.08304939,0,1.380441359,0,0,0,0,0,0,0,0.21972423,0,72
0,0.46985745,15.73942821,4.838735367,11.79899658,64.39436171,0,1.379310345,1.159512622,0,0,0,0,0,0,0.219797722,0,72
0,0.470471907,15.76001148,4.688770872,11.94041752,64.37969475,0,1.379519321,1.161028978,0,0,0,0,0,0,0.220085163,0,72
0,0.470561963,15.8268332,4.839610151,11.46735576,65.72554274,0,1.449968895,0,0,0,0,0,0,0,0.220127291,0,71
0,0.469364051,15.36013747,6.100141605,12.26074366,63.69031519,0,0.76052887,1.148748628,0,0,0,0,0,0,0.210020525,0,73
0,0.469707826,12.50059709,6.190589921,12.43053897,63.60003184,0,3.420109864,1.16869676,0,0,0,0,0,0,0.219727729,0,73
0,0.469992193,12.68819603,6.340911626,12.0190546,64.78244938,0,3.479535425,0,0,0,0,0,0,0,0.219860755,0,72
0,0.470779739,12.75094954,4.73971466,12.07111168,65.08569787,0,3.490153522,1.171363825,0,0,0,0,0,0,0.220229166,0,73
0,0.470704621,15.25880776,4.860224662,11.51870054,66.33265254,0,1.389775338,0,0,0,0,0,0,0,0.169134542,0,71
0,0.470554457,15.1885408,4.829962356,11.45919735,66.45185989,0,1.379761373,0,0,0,0,0,0,0,0.22012378,0,71
0,0.470546951,15.18032316,4.829885314,11.44944412,66.5209832,0,1.379739365,0,0,0,0,0,0,0,0.169077887,0,71
0,0.46992332,15.68845354,6.429694074,12.07829939,62.57600533,0,1.379605963,1.158932512,0,0,0,0,0,0,0.219085872,0,73
0,0.470715456,16.02817932,4.668988439,11.46891847,64.53254457,0,1.450312485,1.16088609,0,0,0,0,0,0,0.219455179,0,72
0,0.470775348,15.02982107,4.688667992,11.50059642,64.84930417,0,2.080318091,1.161033797,0,0,0,0,0,0,0.219483101,0,72
0,0.479266851,16.12020531,4.918961804,11.68051035,62.53137093,1.400560224,1.470183449,1.178737391,0,0,0,0,0,0,0.220203688,0,71
0,0.470670547,14.02630031,4.700345052,11.47736488,65.15606863,0,2.77950039,1.170315954,0,0,0,0,0,0,0.219434241,0,72
0,0.470775348,13.0194831,4.720477137,11.51968191,65.39960239,0,3.479920477,1.170576541,0,0,0,0,0,0,0.219483101,0,72
0,0.479367753,13.15184297,4.97182095,11.73155406,63.2959772,1.410572002,3.549912548,1.188702468,0,0,0,0,0,0,0.220250049,0,72
0,0.440286186,0,13.83034107,11.85054069,60.61967306,0,0,13.25915899,0,0,0,0,0,0,0,0,84
0,0.479341511,17.18043899,1.639767592,12.9099419,63.74112331,0,1.470303422,2.35958683,0,0,0,0,0,0,0.219496449,0,72
0,0.479248693,16.16859227,1.649131866,12.88969212,64.0450526,0,2.180016782,2.368811721,0,0,0,0,0,0,0.219453947,0,72
0,0.480357114,16.14937974,1.640007116,13.25915024,64.40990474,0,1.479888078,2.361351469,0,0,0,0,0,0,0.219961507,0,72
0,0.480310504,16.13002345,1.639847983,13.24007439,64.44893669,0,1.479744481,2.361122342,0,0,0,0,0,0,0.219940163,0,72
0,0.440267422,0,15.27149824,11.47067107,60.74504514,0,0,12.07251812,0,0,0,0,0,0,0,0,85
0,0.480583151,12.99187202,4.950974068,12.92091343,63.24667785,0.469294285,3.530189653,1.19016901,0,0,0,0,0,0,0.219326539,0,72
0,0.479674014,13.13889691,4.761446402,12.91911316,63.78862258,0,3.510122886,1.180736035,0,0,0,0,0,0,0.221388007,0,73
0,0.440379404,0,18.16012725,11.36002121,59.16990692,0,0,10.86956522,0,0,0,0,0,0,0,0,84
0,0.439599086,12.34980365,1.368618487,1.500498212,73.36029541,0,0.970048649,9.820643573,0,0.190492937,0,0,0,0,0,0,72.5
0,0.460381372,0.051659956,12.59895161,12.14008965,66.02142369,0,0,6.788725974,0,0,0,1.528526932,0,0,0,0.410240827,91
0,0.45007357,12.13179077,0,0.310146851,71.01641614,0,3.079830357,13.0117423,0,0,0,0,0,0,0,0,71.8
0,0.500372112,10.59965481,3.800294523,9.999524963,70.49863031,0,3.800294523,0.500372112,0.30085665,0,0,0,0,0,0,0,74
0,0.500372112,11.29954238,3.800294523,9.999524963,70.49863031,0,3.100406948,0.500372112,0.30085665,0,0,0,0,0,0,0,74
0,0.500372112,11.79991449,3.800294523,9.999524963,70.49863031,0,2.600034836,0.500372112,0.30085665,0,0,0,0,0,0,0,75
0,0.500372112,12.30028661,2.799550298,9.999524963,70.49863031,0,2.099662724,1.501116337,0.30085665,0,0,0,0,0,0,0,75
0,0.500372112,12.30028661,3.299922411,9.999524963,70.49863031,0,2.099662724,1.000744224,0.30085665,0,0,0,0,0,0,0,75
0,0.500372112,12.30028661,3.800294523,9.999524963,70.49863031,0,2.099662724,0.500372112,0.30085665,0,0,0,0,0,0,0,75
0,0.500372112,12.30028661,4.300666635,9.999524963,70.49863031,0,2.099662724,0,0.30085665,0,0,0,0,0,0,0,75
0,0.499581048,11.80023082,2.801448153,9.999525714,70.497842,0,2.099505162,2.001486096,0.30038101,0,0,0,0,0,0,0,75
0,0.490530891,0,5.060540205,12.26948153,72.06147159,0,0,5.150574356,0,0.009313878,0,1.499534306,0,0.009313878,0.080720273,3.368519093,84.1
0,0.500039188,11.80029783,3.799670821,8.400344855,70.50082295,0,4.299710009,0.498471667,0.200642684,0,0,0,0,0,0,0,73
0,0.499360195,11.8005056,3.801379483,7.699510003,70.5002965,0,5.099715989,0.499360195,0.099872039,0,0,0,0,0,0,0,72
0,0.500312695,11.79956223,3.799249531,8.000312695,70.5003127,0,4.799874922,0.500312695,0.100062539,0,0,0,0,0,0,0,73
0,0.500164116,0,7.799434189,14.30000469,68.20050329,0,0,8.699729599,0,0,0,0.500164116,0,0,0,0,84.2
0,0.499523891,0,7.099483305,14.00071807,68.70014517,0,0,6.500054635,0,0,0,3.200074929,0,0,0,0,90.8
0,0.500280531,12.80001247,2.799077364,8.50009351,70.50059223,0,1.100305467,3.500405212,0.299233215,0,0,0,0,0,0,0,75
0,0.500764407,0,7.999750398,14.5003276,66.9994696,0,0,7.500546005,0,0,0,2.499141992,0,0,0,0,91
0,0.489374028,0,3.381406836,10.81958716,70.83879623,0,0,9.470378388,0,0,0,0.329298411,0,0,0.140256731,4.530902217,81.6
0,0.49927125,0,8.800818681,13.70049927,67.50085279,0,0,7.299903867,0,0,0,2.198654138,0,0,0,0,89.9
0,0.499852984,0,10.69963942,13.50067318,67.50027082,0,0,4.500224392,0,0,0,3.299339204,0,0,0,0,89.8
0,0.499768626,0,8.998920253,13.49992288,66.50007712,0,0,4.501002622,0,0,0,6.000308499,0,0,0,0,84.7
0,0.499722376,0,1.721265963,11.46893701,72.42272811,0,0,7.899932136,0,0,0,1.338762416,0,0,0.138811771,4.509840212,80
0,0.499623361,0,1.718704361,11.13007118,72.4315516,0,0,7.898661009,0,0,0,1.669510677,0,0,0.141431844,4.510445971,80
0,0.500053687,0,1.708772414,10.76956115,72.82990505,0,0,7.881214241,0,0,0,1.668890832,0,0,0.141119445,4.500483181,79
0,0.509546224,0,5.368877289,12.51961287,71.47317892,0,0,5.039536437,0,0.009320968,0,1.270758571,0,0.009320968,0.090102686,3.709745072,83.8
0,0.509451253,0,4.979575354,12.2998307,72.09045866,0,0,5.209449699,0,0.00931923,0,1.410310175,0,0.00931923,0.080766662,3.401519035,84
0,0.509259259,0,6.780864198,11.5,72.47222222,0,0,3.361111111,0,0.009259259,0,2.089506173,0,0.009259259,0.089506173,3.179012346,84.1
0,0.519378629,0,5.040012553,13.6591872,71.16899419,0,0,5.250274596,0,0.009414718,0,1.540875569,0,0,0.091008944,2.720853601,85.3
0,0.500463115,0,0,7.60703935,69.36568168,0,4.30398279,3.30455048,0,0,0,9.310107861,0,0.200185246,0.101586543,5.30640294,74
0,0.500267205,0,0,6.907250163,69.56831542,0,4.304970014,3.304435604,0,0,0,9.310611009,0,0.198919304,0.100944124,5.804287156,73
0,0.499859921,0,0,6.206225394,69.57047435,0,4.404370457,3.302909214,0,0,0,9.410342234,0,0.200533774,0.100266887,6.305017768,73
0,0.529379803,0,5.939610339,12.23007064,72.06396026,0,0,3.99906854,0,0.009314601,0,1.76045952,0,0.009314601,0.090041139,3.368780564,84
0,0.500427902,11.40395411,1.560754848,0.04351547,73.07697887,0,3.333284983,10.08108383,0,0,0,0,0,0,0,0,73.6
0,0.500261006,5.299866597,11.89896178,3.100168204,66.90157183,0,2.499854997,4.799605591,1.000522011,0,0.498810974,0,0,3.500377008,0,0,76
0,0.539750191,0,5.021076701,12.54024794,71.72922273,0,0,5.070851934,0,0.009332856,0,1.291045124,0,0.009332856,0.090217611,3.698922055,83.8
0,0.560157791,14.28323471,5.77199211,10.3321499,65.93451677,0,2.4,0.580670611,0,0.007889546,0,0,0,0,0.12938856,0,72.9
0,0.560045921,0,5.619075692,12.15966739,71.98063886,0,0,4.5610388,0,0.009308242,0,1.740641338,0,0.009308242,0.089979677,3.270295847,83.9
0,1.000899992,5.590858265,3.098153653,0,0,66.3348515,5.189952819,16.18348924,0,0,2.601794529,0,0,0,0,0,47.2
0,0.599236762,14.19087268,5.799981077,10.28952597,65.97281357,0,2.400100924,0.599236762,0,0,0,0,0,0.009461633,0.138770618,0,72.9
0,0.600390952,0,5.411275559,12.04970679,72.18964287,0,0,4.781408049,0,0.009308387,0,1.691023612,0,0.009308387,0.09928946,3.15864594,83.8
0,0.600414719,0,8.30057875,14.49970598,64.19795116,0,0,6.001052273,0,0,0,6.400297112,0,0,0,0,89.6
0,0.629798845,12.29932102,3.801002602,10.15927407,70.49939717,0,2.10038708,0.501300844,0.00951837,0,0,0,0,0,0,0,75
0,0.620130882,0,5.11997507,12.5303833,72.04113431,0,0,4.689934559,0,0.009348707,0,1.598628856,0,0.009348707,0.090370832,3.29074478,84.3
0,0.620627747,0,6.599393302,11.77025939,72.23116449,0,0,3.380177057,0,0.009286201,0,2.089395159,0,0.009286201,0.089766607,3.200643843,84
0,0.649464073,16.49225883,4.840015879,10.85033744,63.69511711,0,2.759825328,0.581183009,0,0.001587932,0,0,0,0,0.130210401,0,72
0,0.649927081,16.02942109,4.828482658,10.57003361,64.52032211,0,2.690064042,0.580178809,0,0.001585188,0,0,0,0,0.129985416,0,71
0,0.64993171,16.28910972,4.791284008,9.01897989,65.81892965,0,2.730027159,0.571437542,0,0.001569883,0,0,0,0,0.128730435,0,70
0,0.640323402,0,6.609989045,11.63999938,71.61130055,0,0,4.400487572,0,0.009257688,0,2.150869451,0,0.009257688,0.089490981,2.83902424,83.8
0,0.649986783,0,5.0101852,12.32953397,71.93083394,0,0,5.150134507,0,0.009329954,0,1.480352672,0,0.009329954,0.090189554,3.340123466,83.4
0,0.659470557,0,4.97091486,12.34018726,71.94139422,0,0,5.188664572,0,0.009332131,0,1.440258811,0,0.009332131,0.090210595,3.350234859,83.7
0,0.679954566,0,4.938617374,12.36988284,71.91025222,0,0,5.190682911,0,0.009335761,0,1.450154818,0,0.009335761,0.090245686,3.351538067,83.7
0,0.689472701,0,4.899458383,12.38093756,71.93239121,0,0,5.220070971,0,0.009338231,0,1.410072838,0,0.009338231,0.090269564,3.358650314,83.7
0,0.68933753,0,5.840178092,11.19981577,71.11691103,0,0,5.52084133,0,0.050664006,0,1.040915023,0,0.021493821,0.110539648,4.409303754,83.1
0,0.700601401,0,10.0998202,13.5997272,67.0996342,0,0,4.101308203,0,0,0,4.398908798,0,0,0,0,87
0,0.699623991,0,9.699192504,13.00006164,67.10226222,0,0,7.199654811,0,0,0,2.299204833,0,0,0,0,88
0,0.750814332,15.14983713,4.889250814,12.23941368,65.58957655,1.159609121,0,0,0,0,0,0,0,0,0.221498371,0,70
0,0.749209438,15.82907646,4.868239682,12.18843753,65.31419768,0.830292711,0,0,0,0,0,0,0,0,0.220546501,0,70
0,0.76052468,4.290013411,7.549638546,37.80543652,4.939321579,0,2.18017075,39.9954205,0,0,0,0,0,0,0,2.479474011,110
0,0.740186559,4.049536786,7.140810544,32.43927287,12.66116965,0,2.120276336,38.43876349,0,0,0,0,0,0,0,2.409983764,110
0,0.739823508,0,3.699117541,12.92026521,72.3710403,0,0,5.219517547,0,0.009404536,0,1.241398768,0,0.018809072,0.08150598,3.699117541,83.6
0,0.749698082,0,3.560281686,13.38948227,71.13035023,0,0,7.449928638,0,0.009410436,0,1.129252341,0,0.018820872,0.081557114,2.481218338,84.4
0,0.710085269,0,18.32696266,7.849162011,68.35342546,0,0,2.749191414,0,0,0,0,0,0,0,2.011173184,87
0,0.799340227,0,1.700183975,16.50066612,64.89881368,0,0,13.80130686,0,0,0,1.900019032,0,0,0.399670114,0,87.7
0,0.790544408,0,4.641160909,11.58124352,72.11745231,0,0,5.461099336,0,0.009282322,0,1.370689522,0,0.018564644,0.129952505,3.88001052,81.8
0,0.799552871,0,4.999146109,13.69952337,67.00097809,0,0,11.0012265,0,0,0,2.499573054,0,0,0,0,84.7
0,0.809597523,0,4.730650155,11.76006192,71.70278638,0,0,5.529411765,0,0.009287926,0,1.390092879,0,0.018575851,0.13003096,3.919504644,83
0,0.819314642,0,4.959501558,12.38006231,71.78193146,0,0,5.158878505,0,0.009345794,0,1.470404984,0,0.009345794,0.099688474,3.31152648,83.3
0,0.819736001,0,1.081552823,12.21032618,72.46092228,0,0,9.908519956,0,0.009350601,0,0.411426434,0,0.009350601,0.099739742,2.989075381,82
0,0.829958888,0,4.930295818,11.78943464,71.0395351,0,0,5.740162592,0,0.020092115,0,1.43117678,0,0.018546567,0.129825971,4.070971531,83.1
0,0.850605569,0,4.710325883,12.44069172,72.14071669,0,0,5.668622799,0,0.009364465,0,3.199525534,0,0.009364465,0.090523161,0.880259708,84.6
0,0.800387,14.85993227,0.260932026,2.349854142,68.87139569,0,0.007329551,7.989210901,0,0,4.860958412,0,0,0,0,0,72.2
0,1.000810008,0,15.99855999,39.00099001,40,0,0,3.999639996,0,0,0,0,0,0,0,0,114
0,0.870000626,0,4.841334418,12.84033298,71.67803718,0,0,4.79126244,0,0.009388496,0,1.170432497,0,0.018776992,0.100143957,3.680290417,83.8
0,0.869592369,0,4.380747194,12.38973975,72.33384853,0,0,5.629712894,0,0.009367243,0,1.089722573,0,0.018734486,0.068693114,3.20984185,83.3
0,0.88040856,0,3.581163643,12.51997368,72.98931604,0,0,5.119528778,0,0.00939938,0,1.290848137,0,0.018798759,0.08146129,3.509101733,83.1
0,0.910749754,1.13036317,7.793046652,16.14481567,69.71111147,0,0.096888272,3.681754324,0.381093869,0.150176821,0,0,0,0,0,0,87.5
0,0.879641905,0,4.81931469,12.460034,71.76255907,0,0,5.231061965,0,0.009357893,0,1.409922485,0,0.009357893,0.099817521,3.318932576,83.4
0,0.800305958,3.300376781,6.49876767,0.399444743,65.29930026,0,6.199892348,12.60092354,0,0,0,0,0,4.900988697,0,0,83
0,0.879418494,0,4.850031908,12.24026025,71.8103569,0,0,5.569131633,0,0.009338957,0,1.260759257,0,0.018677915,0.080937631,3.281087055,83.2
0,0.901071204,16.46660365,5.504095778,9.369880277,66.84940139,0,0.650598614,0,0.078764965,0,0.078764965,0,0,0,0.100819156,0,73.2
0,0.790394511,0,16.20034305,8.069982847,45.66998285,0,0,18.59073756,0,0,0,9.589022298,0.730017153,0,0,0.359519726,89
0,0.929535715,17.31159584,6.450365693,13.39208042,61.69732899,0,0,0,0,0,0,0,0,0,0.21909334,0,72
0,0.930615141,17.33008613,4.838553595,12.77055579,63.91084159,0,0,0,0,0,0,0,0,0,0.219347763,0,70
0,0.929535715,16.25962561,6.450365693,13.39046944,62.7509102,0,0,0,0,0,0,0,0,0,0.21909334,0,72
0,0.939632289,17.49963359,3.260214634,13.53917306,64.5398733,0,0,0,0,0,0,0,0,0,0.221473122,0,70
0,0.939616988,17.39024231,3.260161542,13.53895258,64.64955706,0,0,0,0,0,0,0,0,0,0.221469515,0,70
0,0.930525094,16.27209392,4.841310799,12.76125661,64.97548703,0,0,0,0,0,0,0,0,0,0.219326539,0,71
0,0.929490794,15.20208773,6.450053965,13.3817678,63.81751695,0,0,0,0,0,0,0,0,0,0.219082752,0,73
0,0.939586387,16.43217717,3.260055366,13.53199805,65.61472073,0,0,0,0,0,0,0,0,0,0.221462303,0,70
0,0.939586387,15.46979319,3.260055366,13.53036965,66.57873311,0,0,0,0,0,0,0,0,0,0.221462303,0,77
0,0.949471056,16.57960444,3.288652342,14.95991852,64.00223405,0,0,0,0,0,0,0,0,0,0.220119587,0,71
0,0.949393078,15.51058623,3.288382254,14.95047716,65.08105977,0,0,0,0,0,0,0,0,0,0.22010151,0,71
0,0.92971246,17.15974441,6.399361022,12.00958466,63.29073482,0,0,0,0,0,0,0,0,0,0.21086262,0,71
0,0.929727312,16.11207847,6.389878433,12.01137398,64.34607582,0,0,0,0,0,0,0,0,0,0.210865988,0,71
0,0.93974036,17.33998579,3.229348318,12.140735,66.13059485,0,0,0,0,0,0,0,0,0,0.219595686,0,70
0,0.929682758,15.06980608,6.389572218,11.99961663,65.40046644,0,0,0,0,0,0,0,0,0,0.210855883,0,82
0,0.939664498,16.28913251,3.229087621,12.12845311,67.19408431,0,0,0,0,0,0,0,0,0,0.219577958,0,70
0,0.899786649,0,9.300887418,13.1999629,66.89960113,0,0,5.29977428,0,0,0,4.399987632,0,0,0,0,87
0,0.909916706,0,5.681205832,11.27003433,71.1397823,0,0,5.459500239,0,0.040030177,0,1.099290234,0,0.018475466,0.110852797,4.270911918,82.4
0,0.880192691,0,15.28145351,11.48116209,60.27535758,0,0,12.08183413,0,0,0,0,0,0,0,0,84
0,0.870328384,0.029254736,15.01060484,9.750603379,60.29401009,0,0,13.720471,0.301323777,0.023403788,0,0,0,0,0,0,86.4
0,0.880302493,0,17.86009689,11.18988538,59.19000354,0,0,10.87971169,0,0,0,0,0,0,0,0,84
0,0.880692733,0,15.22002542,10.94955227,60.04078376,0,0,12.90894583,0,0,0,0,0,0,0,0,83
0,0.919781475,0,7.200839532,12.54051051,68.15025155,0,0,7.071205901,0,0.009259545,0,2.709960184,0,0,0.089508935,1.308682367,86.6
0,0.880375155,0,13.74093081,10.86090957,59.70624668,0,0,14.81153778,0,0,0,0,0,0,0,0,82
0,0.869996065,0,15.79108436,9.510208245,60.3197272,0,0,13.50898413,0,0,0,0,0,0,0,0,81
0,0.900438907,0,12.39800305,12.25924194,62.18307416,0,0,12.25924194,0,0,0,0,0,0,0,0,82
0,0.890371187,0,13.80819797,11.52866906,60.53332936,0,0,13.23943243,0,0,0,0,0,0,0,0,84
0,0.929526406,0,6.020232691,11.79104246,71.54254907,0,0,4.498907806,0,0.009295264,0,2.568591303,0,0.009295264,0.089854219,2.540705511,83.4
0,0.940654395,0,4.550142192,12.50039064,72.04912654,0,0,5.10015938,0,0.009375293,0,1.250039064,0,0.018750586,0.090627832,3.490734085,83
0,0.881803317,8.781534688,4.706844195,1.77236627,63.40224247,0,6.428112591,0,0,0,9.311492642,0,0,4.715603831,0,0,78
0,0.881610252,8.781071653,4.717490622,1.771978222,67.52784224,0,6.417947483,0,0,0,9.312373196,0,0,0.589686328,0,0,71
0,0.881764697,8.782609965,4.727076308,1.772288647,64.57904495,0,6.419071811,0,0,0,9.302325581,0,0,3.535818041,0,0,74
0,0.881623121,8.772441979,4.71755948,1.772004087,67.53466647,0,6.419500803,0,0.589694935,0,9.312509123,0,0,0,0,0,70.5
0,0.942352923,0,7.80050155,13.93436239,66.55659569,0,0,7.819192847,0,0,0,2.657279482,0,0,0.077880407,0.211834707,86
0,0.950107574,0,3.630824316,13.32035115,71.14970869,0,0,7.230240118,0,0.009422554,0,1.080452911,0,0.018845109,0.078521287,2.531526297,84.3
0,0.94926811,0,4.150506693,12.50938321,72.25071938,0,0,5.401601401,0,0.00938321,0,2.189415739,0,0.00938321,0.100087577,2.43025147,83.4
0,0.890894704,11.79849368,4.747530991,2.363508484,66.1606541,0,3.494710313,0,0,0,9.363186121,0,0,1.181021598,0,0,72.5
0,0.941803368,0,9.284818068,13.19299224,67.0508233,0,0,5.152036185,0,0,0,4.300075902,0,0,0.077450935,0,86
0,0.940754151,0,9.280663479,13.18448375,66.91423355,0,0,5.266985409,0,0.006189172,0,4.363366291,0,0,0.043324204,0,87
0,0.940564958,0.063426255,9.238575539,13.17873828,66.98121964,0,0,5.228798614,0,0,0,4.368676712,0,0,0,0,87
0,0.940768707,0,9.283901714,13.19551897,66.94002599,0,0,5.260877638,0,0,0,4.301541128,0,0,0.077365848,0,86
0,0.940143186,0,9.280821388,13.12953256,66.93881338,0,0,5.260472236,0,0.015462881,0,4.36981027,0,0,0.064944102,0,87
0,0.950445521,0,4.498983899,12.4902298,72.1994685,0,0,5.580740972,0,0.009379397,0,3.160856652,0,0.009379397,0.0906675,1.009848366,84.8
0,0.890627966,8.780715714,4.715948081,1.772495656,65.7546247,0,6.428581857,0,0,0,9.303412127,0,0,2.353593903,0,0,74
