Repository: kzzzynobad/High-Specific-Modulus-Glass

# High-Specific-Modulus-Glass
The code and the dataset used for the article on "Interpretable Machine Learning Accelerates Development of High-Specific Modulus Glass"

File: DATASET/YOUNGSMODULUS/CLEAN.csv (part 9 of 22)
Li2O,B2O3,Na2O,MgO,Al2O3,SiO2,P2O5,K2O,CaO,TiO2,Fe2O3,ZnO,SrO,Y2O3,ZrO,SnO2,BaO,YoungModulus
0,0.89047195,8.770418814,4.715121965,1.77218516,66.94013401,0,6.427455732,0,0,0,9.301782404,0,0,1.182429967,0,0,71.3
0,0.880434155,0,12.17019803,9.62126898,57.16471335,0,0,19.80255182,0,0,0,0,0,0,0,0.36083367,90
0,0.941987717,0,9.893949422,12.44131817,66.81032492,0,0,5.011620927,0,0,0,4.291277378,0,0.532561683,0.076959781,0,87
0,0.850427291,13.50988241,14.29105666,0.120500284,58.10052771,0,0,7.304810316,0.739622432,0,3.642709733,0,0,1.440463164,0,0,80
0,0.959689898,0,4.070085497,12.64008503,71.64225762,0,0,5.529939511,0,0.009378077,0,1.30980478,0,0.018756154,0.100032823,3.719970615,83.1
0,0.949733611,0,5.281445448,11.60991429,71.04007413,0,0,5.809589993,0,0.009265694,0,0.911126554,0,0.009265694,0.098834067,4.280750521,82.9
0,0.969901758,0,4.849508792,12.80270321,71.44108629,0,0,4.849508792,0,0.009386146,0,1.630060697,0,0,0.068831738,3.379012577,83.2
0,0.899806151,0,4.661053728,7.360472181,64.54011515,0,0,20.18921969,0,0,0,2.349333102,0,0,0,0,86
0,0.900330792,0,4.651229685,6.129728175,66.55832015,0,0,20.16971092,0,0,0,0,0,0,0,1.590680282,89
0,0.980239614,0,4.509102225,12.08028629,71.85311965,0,0,5.290182044,0,0.009335615,0,1.160728178,0,0.018671231,0.099579897,3.998755251,82.6
0,1.000744224,12.30028661,3.800294523,9.499152851,70.49863031,0,2.099662724,0.500372112,0.30085665,0,0,0,0,0,0,0,75
0,0.989619161,0,4.471265087,12.43980989,72.25001563,0,0,5.600025014,0,0.009380276,0,3.039209555,0,0.009380276,0.090676005,1.100619098,84
0,0.949599341,0,0,9.070620834,63.79689957,0,0,22.39197184,1.650565416,0,0,0,1.169774582,0.539204673,0,0.431363738,86
0,0.940531734,0,0,8.664741169,64.80337703,0,0,21.12123232,0,0,2.411316004,0,0.349551951,1.110864252,0.219210546,0.379174998,85
0,0.979530134,0,6.238141515,11.93946967,69.60679964,0,0,4.609190615,0,0,0,3.868758388,0,0,0.138831043,2.619279004,83
0,0.919507098,17.00944008,4.790660806,0.063414283,59.27794192,0,2.389565468,9.169128774,0,0.119622397,0,0,0,6.260719176,0,0,83.7
0,0.999670955,0,3.989282525,12.79046082,71.84469062,0,0,5.139374187,0,0.009401294,0,1.378856489,0,0.018802588,0.100280472,3.72918005,83.1
0,0.990129693,0,2.578365899,11.81957637,71.32652587,0,0,7.28884206,0,0,0,1.338766909,0,0,0.139454886,4.518338318,81
0,0.990482086,0,2.559777142,11.41994893,72.15042947,0,0,7.249090768,0,0,0,0.999767856,0,0,0.139286543,4.49121721,80
0,0.999625725,0,9.799762959,13.79982534,67.50046784,0,0,4.500654981,0,0,0,3.399663153,0,0,0,0,89.1
0,0.999625725,0,7.700704884,13.50040546,68.39872747,0,0,5.199301354,0,0,0,4.201235107,0,0,0,0,89.4
0,0.999937601,0,5.001247972,12.99918882,69.99875203,0,0,5.001247972,0,0,0,1.999875203,0,0,0,3.999750406,82
0,1.009767376,13.49187625,3.740228692,8.951068749,64.55905252,0,4.359930166,1.62946885,0,0,0,0,0,2.010097674,0.248509728,0,74.8
0,0.99959518,0,8.800174384,14.10020864,66.100956,0,0,5.499330489,0,0,0,4.49973531,0,0,0,0,89.2
0,0.880050367,5.900306581,7.560494909,0,53.76929815,0.85952042,7.119785394,23.91054418,0,0,0,0,0,0,0,0,83
0,0.9994112,0,6.699928724,12.49961263,68.4000124,0,0,5.200037187,0,0,0,5.200037187,0,1.000960674,0,0,90
0,0.999442172,0,7.701128053,12.5,69.40002479,0,0,5.200198339,0,0,0,4.199206644,0,0,0,0,88
0,1.010164289,0,4.018731108,12.67012263,72.04272447,0,0,5.108768852,0,0.009396877,0,1.240387778,0,0.018793754,0.090836479,3.790073765,83.3
0,0.999350268,0,6.200303208,12.49961325,68.398255,0,0,5.200952941,0,0,0,6.200303208,0,0.501222116,0,0,90
0,1.00001548,0,5.808139445,12.50948157,69.06608461,0,0,5.808139445,0,0,0,5.808139445,0,0,0,0,82.7
0,1.009564293,0,4.369569294,12.33981372,72.36356817,0,0,5.360380071,0,0.009376758,0,2.619241108,0,0.018753516,0.090641995,1.81909108,83.5
0,1.010384507,0,4.61845511,12.24935292,71.93064521,0,0,5.451086787,0,0.009355412,0,1.241151339,0,0.018710824,0.09043565,3.380422241,83.1
0,1.009332443,0,5.990776254,12.1104365,71.06942654,0,0,5.080824236,0,0.009316915,0,1.369586484,0,0.009316915,0.09006351,3.260920201,83.4
0,1.000598518,0,10.19014441,12.46911496,66.53059345,0,0,4.600911588,0,0,0,0,0,0,0,5.208637068,77.1
0,1.020120787,0,4.080483149,12.47926902,72.29089088,0,0,5.37910317,0,0.009387615,0,2.259285915,0,0.009387615,0.090746941,2.381324905,83.4
0,1.019851233,0,5.139800708,12.28967518,71.82933866,0,0,5.280147208,0,0.009356433,0,2.030346032,0,0,0.090445522,2.311039032,83.8
0,1.039953641,0,4.269448229,12.49040705,72.50857492,0,0,4.92098545,0,0.009397171,0,1.180911212,0,0.018794343,0.090839324,3.470688656,82.8
0,1.040525739,0,4.481301831,12.35017994,72.6302613,0,0,4.778594899,0,0.009388202,0,1.060866844,0,0.018776404,0.090752621,3.539352214,82.8
0,1.040770013,0,4.519915486,12.37029502,72.63166132,0,0,4.739024963,0,0.009390406,0,1.039204946,0,0.018780812,0.090773926,3.540183113,82.8
0,0.97145441,6.429686246,2.012923553,0.660764036,71.30708753,0,2.082938285,6.388844319,0,0,0,2.473853873,0,6.310077746,0,1.362369999,84
0,1.050407013,0,4.120225423,13.11051972,70.48841578,0,0,5.989355041,0,0.009392611,0,1.809643081,0,0.009392611,0.08140263,3.331246086,83.1
0,1.049680735,0,4.438560972,12.11960754,71.82058869,0,0,5.251518455,0,0.009344339,0,1.171157141,0,0.018688678,0.099672948,4.021180501,82.6
0,1.049402899,0,4.440500101,12.08058916,71.84206019,0,0,5.259470316,0,0.009341866,0,1.161505286,0,0.018683731,0.099646566,4.038799882,82.6
0,1.049337547,0,4.440223568,12.07049556,71.8624963,0,0,5.259142782,0,0.009341284,0,1.170774237,0,0.009341284,0.099640361,4.029207081,82.6
0,1.049321211,0,4.458836717,12.06875078,71.85515008,0,0,5.249719766,0,0.009341138,0,1.161414871,0,0.018682277,0.099638809,4.029144352,82.6
0,1.050335048,0,4.391460184,12.18014649,71.84042387,0,0,5.261025401,0,0.009350164,0,1.168770453,0,0.009350164,0.099735079,3.989403148,82.6
0,1.049582659,0,4.419459325,12.09044475,71.87305344,0,0,5.260371247,0,0.009343466,0,1.15858976,0,0.009343466,0.099663635,4.03014825,82.6
0,0.99970423,3.979591837,10.44957113,5.468796214,65.91245194,0,4.979296066,5.468796214,0,0,0,0.751257025,0,1.49068323,0,0.499852115,78.9
0,1.04980355,0,6.041029304,12.13020049,70.90211669,0,0,5.140310282,0,0.009317783,0,1.369714099,0,0.009317783,0.099389685,3.248800335,84
0,1.059318743,0,4.659759867,11.65095292,72.37228375,0,0,5.399108433,0,0.00931952,0,1.109022848,0,0.00931952,0.09940821,3.63150619,82.7
0,0.959941957,0,4.978303637,5.899178189,56.73424398,0,0,20.25924014,0.839949212,0,2.458456,4.520656891,0.299981862,0,0,3.050048137,77
0,1.080508804,0,4.499525137,12.08955456,71.72149652,0,0,5.421227172,0,0.009341575,0,1.139672111,0,0.018683149,0.099643463,3.920347507,82.6
0,1.100643743,0,3.58926048,12.76024494,72.30334432,0,0,5.300675145,0,0.009420631,0,1.529282462,0,0.009420631,0.07850526,3.319202387,83.1
0,1.100198906,0,5.960964694,12.08975634,71.08092989,0,0,4.978866236,0,0.00932372,0,1.510442566,0,0.00932372,0.090129289,3.170064644,83.7
0,1.099837348,0,9.189063589,13.19030284,66.93207343,0,0,5.189373403,0,0,0,4.399349392,0,0,0,0,87
0,1.102535832,0,11.45084398,12.88414057,68.27957824,0,0,4.230010715,0,0,0,1.975247294,0,0,0.077643368,0,86
0,1.100244499,0,9.201200829,13.09925412,66.8998174,0,0,5.298505153,0,0,0,4.400977995,0,0,0,0,88
0,1.120571617,0,5.329010529,13.35085538,71.24443255,0,0,3.468735737,0,0.009443019,0,1.938966619,0,0,0.069248808,3.468735737,83.5
0,1.110507949,0,7.699108181,13.52927491,66.27995347,0,0,6.151221404,0,0,0,0,0,0,0,5.229934083,73.9
0,1.130778324,0,4.560442979,11.90972438,71.81297829,0,0,5.419025695,0,0.009332421,0,1.210103901,0,0.018664842,0.090213401,3.838735768,81.9
0,1.270101225,14.80042511,2.679582557,14.979877,61.60949179,4.660522327,0,0,0,0,0,0,0,0,0,0,66.6
0,1.089370073,0,13.85034946,8.580838413,69.03119086,0,0,3.388820172,0,0,0,2.569184686,0,0,0,1.490246338,86
0,1.149641915,0,3.571428571,12.76228169,72.24839804,0,0,5.30217364,0,0.009423294,0,1.539138083,0,0.009423294,0.078527453,3.329564016,82.7
0,1.150702946,0,4.079907318,12.35087829,72.47080189,0,0,4.96915803,0,0.009393493,0,1.199235996,0,0.018786987,0.09080377,3.660331277,83
0,1.110511645,0,6.081587387,5.75038216,79.14755867,0,0,3.099241675,0,0,0,2.670623145,0,0,0,2.140095315,80.4
0,1.17060005,0,5.059000753,12.87032388,71.56038162,0,0,5.181395933,0,0.009415014,0,1.970876224,0,0,0.119256842,2.058749686,84.2
0,1.170670632,0,4.000313014,12.14023006,72.94780499,0,0,4.870490649,0,0.009390406,0,1.180061038,0,0.018780812,0.090773926,3.571484467,82.3
0,1.220597996,15.88881874,4.688132356,12.08942418,65.43311803,0.459747786,0,0,0,0,0,0,0,0,0.220160912,0,70
0,1.179945613,0,4.710405401,12.56993717,71.18119589,0,0,5.501203388,0,0.009377051,0,1.31903854,0,0.009377051,0.090644829,3.428875066,83.2
0,1.20055386,0,5.170406269,13.2312679,71.30629071,0,0,3.779463134,0,0.009440791,0,1.941655915,0,0,0.069232464,3.291688957,83.6
0,1.189425266,0,5.321439081,11.59070142,71.21064288,0,0,5.35860862,0,0.020133501,0,1.400052657,0,0.01858477,0.111508619,3.778903189,83.3
0,1.19947523,0,4.34185044,12.3414756,71.5968014,0,0,5.260198663,0,0.0093709,0,1.180733429,0,0.0187418,0.090585369,3.960767164,82.6
0,1.19971991,0,6.199330896,13.59993776,66.80152494,0,0,9.298996343,0,0,0,2.900490158,0,0,0,0,85.4
0,1.20042806,0,5.570978799,11.79955643,70.98965523,0,0,5.360050871,0,0.020162228,0,1.839415606,0,0.031018813,0.108565845,3.080168122,83.1
0,1.219798264,0,4.700914849,12.59050747,71.20806943,0,0,5.510986004,0,0.009383064,0,1.329267339,0,0.018766127,0.081319884,3.330987567,83.4
0,1.240302803,0,4.319944945,12.32951702,71.96884384,0,0,5.23023023,0,0.009384384,0,1.201201201,0,0.009384384,0.1001001,3.591091091,82.7
0,1.240648955,0,9.78973617,12.48960995,66.65948342,0,0,4.59932888,0,0,0,0,0,0,0,5.221192624,77.2
0,1.140582431,0,17.69032058,2.869807033,70.2982736,0,0,2.930506345,0,0,0,3.119662342,0,0,0,1.950847673,90.6
0,1.300251456,0,2.941082853,12.8290416,70.89792151,0.980360951,0,5.458828023,0.00318299,0.00318299,0,2.489098259,0,0.00636598,0.092306713,2.998376675,80
0,1.270600662,0,4.858727225,11.69946722,71.56060206,0,0,5.259479023,0,0.02019292,0,1.401077991,0,0,0.13047733,3.799375573,82.6
0,1.289540395,0,5.088882241,13.41184992,70.68696761,0,0,5.170757821,0,0.009447182,0,1.999653603,0,0,0.091322763,2.251578467,84.6
0,1.300017418,12.30028661,3.800294523,9.199879657,70.49863031,0,2.099662724,0.500372112,0.30085665,0,0,0,0,0,0,0,75
0,1.289848501,0,4.349525492,12.41068776,71.44978972,0,0,5.200043777,0,0.009380716,0,1.150701209,0,0.018761433,0.090680258,4.030581135,82.6
0,1.2996197,0,3.450985322,13.29006506,70.41832982,0,0,6.311091555,0,0.009428922,0,2.020932206,0,0.009428922,0.069145425,3.120973065,83.8
0,1.300282534,0,5.001326819,12.50019512,70.79905718,0,0,5.201130138,0,0,0,1.49852489,0,0,0,3.699483321,82
0,1.290632456,0,5.209011187,11.49019243,71.34269158,0,0,5.329862725,0,0.020141923,0,1.279786805,0,0.018592544,0.108456509,3.910631837,82.8
0,1.420406219,0,7.028884428,23.13135781,62.24271085,0,0,4.671180213,0,0,0,0,1.410199707,0,0.095260776,0,98.6
0,1.320236253,0,2.811029342,13.96039291,69.89040144,0,0,6.010549256,0,0.00947538,0,2.848930861,0,0.00947538,0.069486119,3.070023057,83.3
0,1.410491903,0,7.670918926,22.11118788,62.18297636,0,0,5.129674256,0,0,0,0,1.40038085,0,0.094369829,0,97.8
0,1.400003341,0,8.299781145,21.12869004,62.18821525,0,0,5.469702792,0,0,0,0,1.420051122,0,0.093556309,0,97.6
0,1.299566295,0,8.999380421,13.00030979,66.89900867,0,0,5.300495663,0,0,0,4.501239157,0,0,0,0,86
0,1.390199096,0,8.910514208,20.10989193,62.17830958,0,0,5.90834616,0,0,0,0,1.410059083,0,0.09267994,0,97.1
0,1.36995206,0,10.12106931,18.12951979,62.20849923,0,0,6.669375152,0,0,0,0,1.410579345,0,0.091005119,0,95.1
0,1.320695598,0,3.321322262,12.53172489,71.64656118,0,0,7.259909134,0,0.009399969,0,1.080996397,0,0.018799937,0.081466395,2.729124236,82.7
0,1.310748135,0,5.528409884,11.75019778,70.87036779,0,0,5.401213024,0,0.020165356,0,1.771448958,0,0.018614175,0.108582686,3.220252222,83.3
0,1.210213862,24.04978185,0,0,45.57900007,2.570631571,0,26.59037265,0,0,0,0,0,0,0,0,72.3
0,1.340680387,0,4.869778175,13.00962338,70.79232013,0,0,5.660999388,0,0.0094193,0,1.629538925,0,0.0188386,0.078494168,2.59030754,84.7
0,1.410170816,15.09990067,4.868834574,12.19976877,65.36939636,0.830470111,0,0,0,0,0,0,0,0,0.221458696,0,70
0,1.350572474,0,4.489446219,11.94018226,71.50089571,0,0,5.339979749,0,0.020250798,0,1.479866033,0,0.009346522,0.10904276,3.760417478,82.2
0,1.419622851,14.33034035,4.899988551,12.25978444,65.71152871,1.15957673,0,0,0,0,0,0,0,0,0.219158366,0,70
0,1.409911516,15.77966486,4.848799144,12.14954786,65.13142968,0.460246978,0,0,0,0,0,0,0,0,0.220399961,0,70
0,1.370700877,0,3.541238649,12.30964666,72.50913539,0,0,5.278923514,0,0.009409846,0,3.189937738,0,0.009409846,0.081551997,1.700045481,82.6
0,1.390221272,0,3.648544514,12.73058959,72.04931826,0,0,5.280953654,0,0.009435891,0,1.591520279,0,0.009435891,0.078632425,3.211348232,82.3
0,1.389740446,0,3.508937415,12.55011083,72.46144414,0,0,5.209954566,0,0.009432627,0,1.509220393,0,0.009432627,0.091182065,3.260544891,82.2
0,1.399914774,15.44956677,7.12109973,9.999842174,64.74960938,0,1.000615521,0,0.078912896,0,0.078912896,0,0.0299869,0,0.091538959,0,75.5
0,1.319339441,0,17.43010466,11.0794865,59.28133061,0,0,10.8897388,0,0,0,0,0,0,0,0,84
0,1.38932251,0,4.389634717,12.06993444,71.68279738,0,0,5.388698096,0,0.009366219,0,1.361223853,0,0.018732438,0.090540119,3.599750234,82.4
0,1.330211611,0,15.28848591,11.49022473,59.79987175,0,0,12.09120599,0,0,0,0,0,0,0,0,83
0,1.329438417,0,13.78919757,11.21080243,60.45069751,0,0,13.21986408,0,0,0,0,0,0,0,0,83
0,1.449672213,0,10.70180243,17.12223958,62.14583702,0,0,7.090507868,0,0,0,0,1.399739059,0,0.090201827,0,96.5
0,1.399698622,0,0,11.20069597,70.29873701,0.500225257,0,10.49851641,0,0,0,1.401252117,0,0,0.099423654,4.601450964,79
0,1.399285603,0,2.599782575,11.09954962,70.50163069,0.500077652,0,8.600714397,0,0,0,0.698866284,0,0,0.099394316,4.500698866,80
0,1.39988205,0,0.900145886,11.1990564,70.0003104,0.499736164,0,10.40134091,0,0,0,0.999472328,0,0,0.099326443,4.500729429,80
0,1.400360181,0,1.701546296,11.19977644,70.09873937,0.49990685,0,9.200149041,0,0,0,1.300999814,0,0,0.099360368,4.499161647,79
0,1.399717886,0,13.10123541,13.11053586,62.17041527,0,0,8.720722955,0,0,0,0,1.410568413,0,0.08680421,0,94.7
0,1.440467075,0,11.28126595,16.05889484,62.20010209,0,0,7.51020929,0,0,0,0,1.419729454,0,0.089331291,0,95.1
0,1.400586292,0,3.399872815,10.99995347,70.40156345,0.499433872,0,8.499682037,0,0,0.400167512,0.300901152,0,0,0.09926636,3.998573046,80
0,1.420467937,0,3.840291636,12.60979557,72.05103628,0,0,5.329897393,0,0.009427885,0,1.750443896,0,0.009427885,0.078565704,2.90064581,82.6
0,1.380541233,0,14.98916923,11.59959728,61.81468713,0,0,8.710376178,0,0,0,0,1.420203191,0,0.085425756,0,94
0,1.430264718,0,11.85934413,15.09917029,62.18253655,0,0,7.930462268,0,0,0,0,1.409719478,0,0.088502568,0,95.5
0,1.340482574,0,16.63087109,7.42968021,69.93023566,0,0,0,0,0,0,4.668730467,0,0,0,0,82.8
0,1.430016117,0,2.300666814,13.59068356,70.84031223,0,0,6.431122207,0,0.00948077,0,2.190057833,0,0.00948077,0.079006415,3.119173277,82.7
0,1.400105201,0,0,10.80014852,71.2026981,0.300133049,0,10.39945543,0,0,0,1.299545159,0,0,0.099012965,4.498901575,79
0,1.390380897,0,13.65212854,12.06224487,62.28783647,0,0,9.121880851,0,0,0,0,1.399588717,0,0.085939658,0,94.3
0,1.370007855,0,15.93861398,10.60963084,61.84822669,0,0,8.739653193,0,0,0,0,1.409280406,0,0.084587034,0,94.3
0,1.40042615,0,0.898619646,10.80041997,70.601859,0.299539882,0,10.40051879,0,0,0,1.000524967,0,0,0.098817281,4.499274311,79
0,1.379834359,0,14.32110022,11.07058734,62.23235316,0,0,9.491679964,0,0,0,0,1.419345035,0,0.085099916,0,94.3
0,1.420436769,0,12.55866341,14.05888242,62.15505913,0,0,8.319254114,0,0,0,0,1.400100119,0,0.08760403,0,95
0,1.400443705,0,14.00135577,12.59012757,61.84137549,0,0,8.670733962,0,0,0,0,1.409687558,0,0.08627596,0,94.3
0,1.360279829,0,15.06173578,9.61015277,61.77165237,0,0,10.71182995,0,0,0,0,1.40063978,0,0.083709528,0,92.6
0,1.360666278,0,15.99904305,9.609892492,61.85798233,0,0,9.689140089,0,0,0,0,1.399542457,0,0.083733309,0,93.1
0,1.360584902,0,17.03870939,9.579414799,61.86624404,0,0,8.650927739,0,0,0,0,1.420390832,0,0.083728302,0,93.9
0,1.389206582,0,14.03845861,11.59857877,61.74115925,0,0,9.747319944,0,0,0,0,1.399881056,0,0.085395794,0,93.2
0,1.410847437,0,9.121004919,12.75022431,66.86364902,0,0,5.380402834,0,0,0,4.430555985,0,0,0.043315491,0,87
0,1.379195746,0,13.95812562,10.60001813,61.83872625,0,0,10.71935708,0,0,0,0,1.419982477,0,0.084594701,0,93.5
0,1.460773202,0,3.891197582,13.0902909,71.06157915,0,0,5.638458632,0,0.009444654,0,1.190026445,0,0.009444654,0.069260798,3.579523989,83
0,1.519702262,0,2.990434527,12.00907577,70.79755803,2.990434527,0,4.038392478,0.009794,0.003264667,0,2.530116549,0,0.016323333,0.094675329,3.000228527,75
0,1.540396102,0,1.05891891,11.78047287,70.431344,4.080146925,0,6.49911481,0.003309122,0.003309122,0,1.518886811,0,0.006618243,0.095964526,2.981518556,73
0,1.470125291,0,3.651703079,13.07057861,71.06340112,0,0,5.219416987,0,0.00944406,0.478499024,1.158471322,0,0.00944406,0.069256438,3.799660014,82.9
0,1.449544982,0,4.871091267,11.3607119,71.48194658,0,0,5.348588438,0,0.009301893,0,0.979799389,0,0.018603786,0.099220191,4.381191572,82
0,1.48982616,0,1.711308338,13.2204146,69.59320576,0.97037875,0,8.629837952,0.003186794,0.003186794,0,1.669880017,0,0.006373588,0.092417024,2.609984225,80
0,1.459899554,0.051470818,9.008952803,13.49939171,67.00876564,0,0,8.971519481,0,0,0,0,0,0,0,0,91
0,1.480490875,0,5.129011957,13.33071114,70.10069226,0,0,5.009439899,0,0.009439899,0,1.120201385,0,0.009439899,0.09125236,3.719320327,83.4
0,1.469418316,1.029528757,8.869546227,13.38855351,66.36404761,0,0,8.87890558,0,0,0,0,0,0,0,0,89
0,1.439375457,0,8.200170773,30.37021225,5.501341791,0,0,50.46962674,0,0,0,0,0,4.019272993,0,0,114
0,1.49953288,12.30028661,3.800294523,9.000364195,70.49863031,0,2.099662724,0.500372112,0.30085665,0,0,0,0,0,0,0,75
0,1.499565458,0,4.749940744,13.82950146,69.91862211,0,0,5.091253852,0,0.00948092,0,1.371573043,0,0.00948092,0.079007664,3.441573833,83.5
0,1.499581696,11.30053196,2.800271503,9.000647188,70.49928178,0,2.099414374,2.500355164,0.299916339,0,0,0,0,0,0,0,75
0,1.499196015,0,3.799224391,13.78913516,69.32244538,0,0,10.98779834,0,0,0,0.501308447,0,0,0.100892266,0,85.9
0,1.500401051,0,3.859522199,13.1403048,70.5031219,0,0,5.768837582,0,0.009436485,0,1.651384804,0,0.009436485,0.078637372,3.478917321,83.5
0,1.500283072,0,4.84053595,13.09052022,70.61395232,0,0,5.749512487,0,0.009435743,0,1.519154557,0,0.018871485,0.078631188,2.579102975,83.7
0,1.500298489,11.30015396,2.79950985,8.500644107,70.49989003,0,2.100417884,3.000596977,0.298488705,0,0,0,0,0,0,0,75
0,1.49944494,0,0.200134465,10.50080523,76.60146661,0,0,7.598855481,0,0,0,3.499226042,0,0,0.100067233,0,82
0,1.499859826,3.499672928,6.500950067,10.50057627,71.9995016,0,0,5.999439305,0,0,0,0,0,0,0,0,81.6
0,1.499392769,0,0.501354592,10.90056986,74.00118332,0,0,9.999065799,0,0,0,2.899137421,0,0,0.199296235,0,83
0,1.520769182,0,4.508892101,12.65003456,71.5547037,0,0,5.7311632,0,0.009426255,0,1.388801609,0,0.018852511,0.078552127,2.538804751,83.2
0,1.509463354,0,5.810421372,12.15047901,70.44162318,0,0,5.810421372,0,0.009346522,0,2.109198536,0,0,0.099696238,2.059350417,84
0,1.499476569,0,6.699919946,12.50076975,65.89999384,0,0,6.699919946,0,0,0,6.699919946,0,0,0,0,85
0,1.540430373,0,5.049451765,13.75011849,70.00031599,0,0,4.591272474,0,0.009479572,0,1.62100673,0,0.009479572,0.078996429,3.349448605,84.1
0,1.520451471,0,4.530261337,11.58061658,71.47987501,0,0,5.428851266,0,0.009327923,0,1.371204701,0,0.018655846,0.099497847,3.961258026,82.2
0,1.540347678,0,5.488667442,13.29099997,69.73059633,0,0,5.149162239,0,0.0094307,0,1.119109742,0,0.0094307,0.091163434,3.571091761,84.3
0,1.490209144,0,8.480865048,31.42009056,0,0,0,52.22092653,0,0,0,0,0,4.158652754,0,2.229255956,114
0,1.550289892,0,4.379884043,13.30035291,70.42160323,0,0,5.470128561,0,0.009452987,0,1.109150492,0,0.009452987,0.078774893,3.670910008,84.8
0,1.549777141,0,3.619296615,13.19043044,70.63455814,0,0,5.799064464,0,0.009449861,0,1.609626258,0,0.018899721,0.078748838,3.49014852,82.7
0,1.550094518,0,4.098928796,13.21045999,70.64902331,0,0,6.701323251,0,0.009451796,0,0.951480781,0,0.018903592,0.078764965,2.731568998,83.6
0,1.530183809,0,4.329300532,11.55102168,71.61073617,0,0,5.520480204,0,0.009330389,0,1.290703822,0,0.018660778,0.09952415,4.04005847,81.8
0,1.550692695,0,5.270780856,13.38003778,69.94962217,0,0,5.069269521,0,0.009445844,0,1.079974811,0,0.009445844,0.091309824,3.589420655,84.5
0,1.559537353,0,2.578687903,13.82094552,69.76046012,0,0,6.361395525,0,0.00948047,0,2.351156617,0,0.00948047,0.069523448,3.479332575,82.9
0,1.559389516,0,3.071381174,13.44045249,70.85979714,0,0,6.171201062,0,0.009479572,0,0.780484722,0,0.009479572,0.078996429,4.019338326,82.5
0,1.560229929,0,2.870949403,13.77045038,69.73027604,0,0,6.50938033,0,0.009475081,0,2.270860969,0,0.009475081,0.069483924,3.199418862,83.3
0,1.719326828,14.62121081,2.669116245,14.8499922,62.10028251,4.040071408,0,0,0,0,0,0,0,0,0,0,66.7
0,1.559797478,0,4.408943677,13.00040882,70.67203371,0,0,5.481304444,0,0.009434259,0,1.078650272,0,0.009434259,0.078618824,3.701374257,83.4
0,1.550133981,0,4.458777342,11.77011279,71.48999813,0,0,5.521281236,0,0.009347542,0,1.140400075,0,0.009347542,0.090359569,3.96024179,81.9
0,1.450520644,0,3.66999199,3.359790286,76.83972912,0,0,2.761232069,0,0,0,9.469161873,0,0,0,2.449574019,80.5
0,1.570466419,0,4.248756845,13.07043495,70.68357777,0,0,5.35972808,0,0.009441682,0,1.318688236,0,0.009441682,0.069239,3.660225341,82.9
0,1.550821252,0,5.019191025,11.59075723,71.20413967,0,0,5.438751884,0,0.009323575,0,1.208956847,0,0.018647149,0.099451463,3.859959909,83
0,1.580221136,0,2.410667679,13.96099274,69.62780177,0,0,7.269966308,0,0.009490818,0,1.610275392,0,0.009490818,0.069599329,3.451494013,83
0,1.760297654,16.01993717,2.509696555,15.89006476,59.07439583,4.55957458,0.049140912,0.038610716,0,0,0,0,0,0,0.098281823,0,66.5
0,1.579311647,0,5.241301202,13.2794312,69.89240546,0,0,5.159504184,0,0.009438117,0,1.079091424,0,0.009438117,0.091235135,3.658843516,83.6
0,1.589835169,0,3.249205873,13.4409027,70.8630308,0,0,6.090680658,0,0.009482118,0,0.448820266,0,0,0.079017653,4.229024764,82
0,1.580029184,0,4.280357115,12.37977186,71.80895298,0,0,5.519903347,0,0.009414275,0,2.730139802,0,0.009414275,0.09100466,1.591012505,82.3
0,1.540552095,23.04720899,1.490167338,4.24911445,61.65567363,0,3.290277269,3.948332723,0,0,0.778673507,0,0,0,0,0,79.8
0,1.590551181,0,4.091338583,13.08031496,70.83149606,0,0,6.57007874,0,0.009448819,0,0.929133858,0,0.018897638,0.069291339,2.809448819,82.3
0,1.590898362,0,5.601976428,13.34088656,69.80755008,0,0,4.95051063,0,0.009441533,0,1.02912713,0,0.009441533,0.078679444,3.5814883,84
0,1.59012268,0,5.290972004,13.27933312,69.83013526,0,0,5.218622208,0,0.00943693,0,1.000314564,0,0.00943693,0.091223655,3.680402642,83.7
0,1.600139005,0,3.10866097,13.78994424,69.64158782,0,0,5.948789233,0,0.009477625,0,2.821173014,0,0.009477625,0.069502583,3.001247887,82.7
0,1.600705823,0,3.570078145,13.07978321,70.94151752,0,0,5.340937736,0,0.009452987,0,1.670027729,0,0.009452987,0.069321906,3.708721956,83.6
0,1.599385936,0,10.3106349,13.81017278,67.070821,0,0,2.199351473,0,0,0,5.009633911,0,0,0,0,86
0,1.590639995,0,4.979123824,11.77946034,71.34043746,0,0,5.851561039,0,0.009347542,0,1.670094099,0,0.009347542,0.090359569,2.679628591,83.1
0,1.600137916,0,4.428981146,12.44064131,71.19281584,0,0,5.479022678,0,0.009403357,0,1.068848245,0,0.009403357,0.081495761,3.689250396,80.6
0,1.610437907,0,5.568774523,13.43029577,69.91065379,0,0,4.960526938,0,0.009454626,0,1.030554199,0,0.009454626,0.078788547,3.391059076,83.8
0,1.610617797,0,5.290005668,13.34939228,69.87845582,0,0,5.110523333,0,0.009446439,0,0.919453366,0,0.009446439,0.091315574,3.731343284,83.8
0,1.530505797,0,17.11126345,7.500521594,70.95764657,0,0,0,0,0,0,0,0,0,0,2.900062591,83
0,1.620658668,0,4.351184752,13.3199855,70.36307168,0,0,5.429521843,0,0.009459097,0,1.248600842,0,0.009459097,0.069366713,3.578691807,82.9
0,1.620727674,0,3.209954324,13.37060954,69.91967239,0,0,6.580563868,0,0.009450307,0,2.129469208,0,0.018900614,0.069302252,3.071349819,82.7
0,1.619248442,0,5.16145276,13.09089192,70.46956631,0,0,4.94114685,0,0.009441682,0,1.038585007,0,0.009441682,0.078680682,3.581544659,83.6
0,1.620013225,0,4.140558582,13.04984414,70.73270569,0,0,5.299285242,0,0.009446141,0,1.231147076,0,0.009446141,0.078717844,3.828835921,82.8
0,1.610135114,0,5.139326614,12.0292071,70.99884545,0,0,5.701001654,0,0.009361251,0,1.990825974,0,0.009361251,0.09049209,2.421443505,83.2
0,1.629552582,0,4.699541393,13.35003861,70.13064788,0,0,5.361448631,0,0.009455818,0,1.200888847,0,0.009455818,0.078798481,3.530171938,83.7
0,1.629912199,0,3.631835306,13.08185816,71.01625183,0,0,5.759863806,0,0.009457904,0,1.220069673,0,0.009457904,0.069357966,3.571935245,82
0,1.619395154,0,4.651454167,12.23943243,71.51963164,0,0,5.660052309,0,0.009396877,0,2.590405788,0,0.009396877,0.090836479,1.609998277,83.6
0,1.630383416,0,5.100658454,13.35024101,69.98204215,0,0,5.050250465,0,0.009451498,0,1.288554236,0,0.009451498,0.078762484,3.500204782,83.1
0,1.629767266,0,4.468869083,13.20032753,70.30516802,0,0,5.369571379,0,0.009447926,0,1.259723491,0,0.009447926,0.078732718,3.668944667,83.5
0,1.610468825,0,4.400392114,11.57047941,71.50170383,0,0,5.449141861,0,0.009336051,0,1.219910685,0,0.018672102,0.099584546,4.120310579,80.9
0,1.630571644,0,5.508687988,13.34991186,69.71165953,0,0,5.039662554,0,0.009443465,0,0.969529086,0,0.009443465,0.09128683,3.679803576,84.3
0,1.629930303,0,4.361164865,13.01898963,70.58730983,0,0,5.220182187,0,0.009439751,0,1.220874436,0,0.009439751,0.091250924,3.851418323,82.9
0,1.639499621,0,3.860247662,13.38134951,70.71961082,0,0,5.199646197,0,0.009476876,0,1.241470811,0,0.009476876,0.060020217,3.879201415,82.3
0,1.630417726,0,3.659416879,12.36073188,71.71954932,0,0,5.639770266,0,0.009415309,0,1.180052098,0,0.018830619,0.100429966,3.681385934,81.9
0,1.639344262,0,3.691677175,13.18095839,70.67150063,0,0,5.829129887,0,0.009457755,0,1.358764187,0,0.009457755,0.078814628,3.530895334,82.7
0,1.640455104,0,5.099435847,13.38050364,69.98959942,0,0,5.011188503,0,0.009455073,0,1.32055848,0,0.009455073,0.078792272,3.460556589,83.6
0,1.620183029,0,4.230218515,11.58096246,71.51217083,0,0,5.649629584,0,0.009338231,0,1.08012202,0,0.018676461,0.099607794,4.199091079,81.6
0,1.639859261,0,4.011686353,12.42146268,71.81766776,0,0,5.161472732,0,0.009424479,0,1.218899221,0,0.009424479,0.109952249,3.600150792,82.1
0,1.650712413,0,3.829020946,13.39999368,70.65365052,0,0,5.279120463,0,0.009477775,0,1.219473668,0,0.009477775,0.069503681,3.879569077,82.3
0,1.64968615,0,4.059552724,13.43090559,70.05330726,0,0,5.860644103,0,0.009462827,0,1.419424029,0,0.018925654,0.069394064,3.4286976,83.1
0,1.649582085,0,3.611417757,13.25973821,70.5598486,0,0,5.920201861,0,0.00946223,0,1.280555117,0,0.00946223,0.078851916,3.620879987,83
0,1.629791212,0,5.060766594,11.81988158,71.13742599,0,0,5.870987847,0,0.009348707,0,1.701464631,0,0.009348707,0.099719539,2.661265192,82.9
0,1.650612477,0,4.098942158,13.40038782,70.03200328,0,0,5.839416058,0,0.009459097,0,1.450394917,0,0.009459097,0.069366713,3.43995838,83.2
0,1.649338374,0,4.139886578,13.12066793,70.61121613,0,0,5.308758664,0,0.009451796,0,1.241335854,0,0.018903592,0.078764965,3.821676118,82.8
0,1.650315733,0,4.119490418,13.04977718,70.71791884,0,0,5.29108861,0,0.009448373,0,1.231437885,0,0.031494575,0.078736438,3.820291955,82.7
0,1.650003936,0,4.049437141,13.00007872,70.78957727,0,0,5.000393608,0,0.009446587,0,1.231205227,0,0.018893175,0.100763599,4.15020074,82.4
0,1.870593485,0,1.570727354,15.6215975,70.097278,6.870147256,0,2.848728246,0,0,0,1.060240964,0,0,0.060687193,0,75.9
0,1.659305994,0,4.230283912,13.29968454,70.4511041,0,0,5.520504732,0,0.009463722,0,1.220820189,0,0.018927445,0.069400631,3.520504732,83.2
0,1.660417783,0,4.921390088,13.31169854,70.03686317,0,0,4.911937994,0,0.009452094,0,1.219320079,0,0.009452094,0.078767447,3.840700715,83.6
0,1.659920941,0,4.119879679,13.06990881,70.65215679,0,0,5.301037844,0,0.009449265,0,1.241003512,0,0.018898531,0.078743878,3.84900074,82.7
0,1.659868659,0,4.119749917,13.05059922,70.71922392,0,0,5.291421912,0,0.009448968,0,1.231515457,0,0.009448968,0.078741398,3.829981575,82.7
0,1.849544633,0,2.060118975,13.75927843,70.5178374,6.71030235,0,3.681541404,0,0,0,1.351185358,0,0,0.070191447,0,73.8
0,1.669609636,0,4.8905846,13.3899855,70.00378382,0,0,5.199596393,0,0.009459545,0,1.188749448,0,0.009459545,0.078829539,3.559941981,83.4
0,1.670399697,0,4.930754913,13.37108426,70.21988075,0,0,4.930754913,0,0.009464021,0,1.410139121,0,0.009464021,0.078866841,3.369191457,83.6
0,1.669738355,0,4.640612447,13.23976498,70.18886946,0,0,5.380968133,0,0.009451349,0,1.108958304,0,0.009451349,0.091363042,3.660822582,83.2
0,1.670185611,0,3.308858286,13.20076892,70.39359657,0,0,6.160779,0,0.009453881,0,1.919137806,0,0.009453881,0.07878234,3.248983708,82.5
0,1.67047514,0,4.229769128,13.17941849,70.50035458,0,0,5.250965251,0,0.00945552,0,1.219762036,0,0.00945552,0.091403357,3.838940982,82.9
0,1.669396497,0,4.160892025,13.1000378,70.55877536,0,0,5.30112133,0,0.009449414,0,1.241023057,0,0.009449414,0.078745118,3.871109991,82.8
0,1.669738355,0,4.120788243,13.08854339,70.63308287,0,0,5.29905644,0,0.009451349,0,1.241277192,0,0.018902698,0.078761243,3.840398217,82.7
0,1.670185611,0,5.190180569,13.09047364,70.74023887,0,0,4.039958403,0,0.009453881,0,1.840355466,0,0,0.07878234,3.340371222,82.9
0,1.920637797,0,1.018300417,17.74959232,70.01993115,6.660626925,0,1.880775503,0,0,0,0.688530531,0,0,0.061605363,0,76.3
0,1.670261165,0,5.320907388,13.29912,69.82038002,0,0,5.11940557,0,0.009445398,0,1.061033012,0,0.009445398,0.078711648,3.611290399,82.9
0,1.6009648,0,0,7.606844049,68.7691264,0,4.303911962,3.304439587,0,0,0,9.310318836,0,0.198989975,0.099494988,4.805909399,74
0,1.660366749,0,5.779263378,12.45977945,69.9197151,0,0,6.419668239,0,0.009371778,0,1.640061229,0,0,0.090593858,2.021180219,84.3
0,1.679757736,0,4.400492098,13.37970411,70.1428977,0,0,5.529794013,0,0.009463424,0,1.230245103,0,0.018926848,0.069398442,3.539320526,83.6
0,1.669828627,0,4.029539504,12.30028693,71.49061603,0,0,5.299550009,0,0.020382885,0,1.26060302,0,0.009407485,0.109753994,3.810031515,81.9
0,1.680460314,0,4.319382045,13.29077008,70.24197998,0,0,5.571056987,0,0.009458501,0,1.188618271,0,0.018917002,0.069362339,3.609994483,83.6
0,1.679348425,0,4.140082235,13.13074027,70.52003088,0,0,5.290105077,0,0.009452243,0,1.241394521,0,0.009452243,0.078768688,3.900625423,82.8
0,1.679374882,0,4.061377529,13.11046695,70.58100699,0,0,5.258680446,0,0.009452391,0,1.241414078,0,0.018904783,0.078769929,3.96055202,82.6
0,1.680433823,0,3.899993694,13.16917838,70.60974841,0,0,5.63087206,0,0.009458352,0,1.030960338,0,0.009458352,0.078819598,3.881076991,82.3
0,1.690082841,0,2.160518271,14.0306971,69.51990243,0,0,5.939841287,0,0.009503746,0,4.149969113,0,0.009503746,0.069694138,2.42028733,83.2
0,1.680394349,0,5.370332457,13.32976361,69.82692096,0,0,5.011260375,0,0.009449265,0,1.061467471,0,0.009449265,0.091342898,3.609619352,83.8
0,1.690568905,0,2.640326717,14.05958147,69.22151518,0,0,6.379206636,0,0.009497578,0,3.061386013,0,0.009497578,0.069648906,2.858771013,83.2
0,1.601378174,0,0,6.907347764,68.96861658,0,4.303797468,3.304621377,0,0,0,9.308666018,0,0.200734027,0.098868999,5.30596959,73
0,1.670361235,0,5.170314403,12.07031128,70.86078242,0,0,5.710449905,0,0.009366512,0,2.020044335,0,0.009366512,0.099909457,2.379093946,83.2
0,1.689918815,0,4.111295026,13.1615039,70.61716718,0,0,5.290454796,0,0.009458501,0,1.210688106,0,0.009458501,0.069362339,3.830692835,82.5
0,1.689359556,0,4.119389813,13.12090267,70.62216339,0,0,5.301311145,0,0.009455371,0,1.238653555,0,0.009455371,0.078794755,3.810514372,82.7
0,1.68970572,0,4.028813265,13.14092965,70.62087228,0,0,5.18890973,0,0.009457308,0,1.229450058,0,0.009457308,0.091420645,3.990984033,82.6
0,1.68997669,0,3.858753859,13.02053802,70.77112077,0,0,5.169155169,0,0.009450009,0,1.530901531,0,0.009450009,0.05985006,3.880803881,82.4
0,1.689843615,0,3.908846087,12.63051798,71.86166276,0,0,5.049057436,0,0.009449265,0,1.200056696,0,0.009449265,0.110241429,3.530875474,82.1
0,1.539761659,0,2.340437722,2.780165005,73.51037012,0,0,15.38902257,0,0,0,2.919101639,0,0,0,1.521141286,82.5
0,1.601595642,0,0,6.205438876,69.1692839,0,4.304660405,3.304407365,0,0,0,9.30890255,0,0.199455219,0.101216081,5.805039965,71
0,1.699676478,0,2.910123885,13.46169021,70.03866488,0,0,6.621952182,0,0.00946895,0,2.199952655,0,0.00946895,0.059970015,2.9890318,82.6
0,1.699354655,0,3.808952775,13.16881519,70.81433328,0,0,4.929233003,0,0.009467157,0,1.221263234,0,0.018934314,0.100983006,4.228663395,82.3
0,1.699908624,0,5.230488074,13.33932004,69.83961937,0,0,5.050886977,0,0.009452689,0,1.090210165,0,0.009452689,0.091375996,3.639285377,83.9
0,1.69956054,0,5.141210011,13.29090995,69.92927686,0,0,5.150660765,0,0.009450754,0,0.951375872,0,0.009450754,0.078756281,3.739348213,83.2
0,1.70066958,0,4.460721134,12.30077646,72.22030115,0,0,5.400647575,0,0.0094307,0,1.370595077,0,0.0188614,0.078589167,2.439407752,82.6
0,1.709860088,0,3.899238134,13.1599287,70.73205357,0,0,5.079104689,0,0.00946417,0,1.23034213,0,0.00946417,0.091486979,4.079057369,82.4
0,1.709576781,0,5.439132764,13.35990924,69.78224561,0,0,4.909715438,0,0.009453881,0,1.058834652,0,0.009453881,0.091387515,3.630290234,83.6
0,1.709900085,0,4.469379393,13.17017052,70.42897217,0,0,5.329845242,0,0.009455669,0,0.920351751,0,0.009455669,0.091404797,3.861064708,82.7
0,1.690505126,0,4.770808015,11.78990994,71.04172509,0,0,6.70904615,0,0.009348415,0,1.16855193,0,0.018696831,0.081019601,2.720388894,82.6
0,1.700115846,0,6.700272394,13.3003538,68.09856289,0,0,7.301418329,0,0,0,2.899276746,0,0,0,0,85
0,1.720290566,0,2.718913701,13.97122826,69.32755155,0,0,7.45089971,0,0.009495624,0,0.620380775,0,0.009495624,0.069634577,4.102109611,83.6
0,1.720998718,0,2.859359415,13.8724846,69.75823689,0,0,5.680720698,0,0.009499533,0,2.739031998,0,0.009499533,0.069663242,3.280505375,82.8
0,1.710838452,0,4.829308909,12.80065354,70.53241795,0,0,5.721647055,0,0.009426107,0,1.599296184,0,0.018852214,0.078550893,2.699008688,82.9
0,1.719509884,0,4.121139392,13.2902798,70.64990842,0,0,5.20116213,0,0.009473884,0,1.19055138,0,0.009473884,0.069475147,3.739026085,81.5
0,1.71962263,0,4.969551636,13.40990124,69.96182122,0,0,4.969551636,0,0.009465813,0,1.410406083,0,0.009465813,0.129366106,3.410847821,83.2
0,1.720572682,0,4.151473536,13.34943411,70.3698442,0,0,5.269056526,0,0.009471042,0,1.231235497,0,0.009471042,0.078925352,3.810516014,82.9
0,1.720386022,0,5.150119844,13.39882679,69.89718683,0,0,4.96089315,0,0.009461335,0,0.971363694,0,0.009461335,0.091459569,3.790841428,83.4
0,1.649805683,0,11.09044443,8.450150463,72.1317425,0,0,2.280391356,0,0,0,3.568782229,0,0,0,0.828683331,82.4
0,1.700696164,0,4.849787413,11.66970362,71.22054541,0,0,5.310781978,0,0.009344484,0,1.149371583,0,0.018688969,0.0996745,3.971405878,81.9
0,1.699606587,0,8.801256434,12.99973565,66.89887885,0,0,5.100374753,0,0,0,4.500147724,0,0,0,0,84
0,1.703564261,0,8.808749631,12.95953451,66.83883815,0,0,5.162033076,0,0,0,4.440157444,0,0,0.087122921,0,84
0,1.72971608,0,4.431608352,13.39109575,70.14819374,0,0,5.312248473,0,0.009469249,0,1.208907407,0,0.009469249,0.078910405,3.680381295,82.7
0,1.730316856,0,3.760597401,13.20945359,70.79143051,0,0,4.979397231,0,0.009472538,0,1.218799829,0,0.018945075,0.091567863,4.190019103,82.3
0,1.730011039,0,3.75019713,12.96167797,71.19697209,0,0,4.800504652,0,0.00946223,0,1.189086895,0,0.00946223,0.091468223,4.261157546,81.4
0,1.7404938,0,2.679631947,13.85109988,69.85730802,0,0,6.261976783,0,0.009502241,0,1.561534929,0,0.009502241,0.0696831,3.95926706,82.3
0,1.740188718,0,5.639412667,13.899382,69.05119411,0,0,4.798558536,0,0.009483317,0,1.270764513,0,0.009483317,0.101155384,3.480377436,84.4
0,1.740188718,0,3.711138156,13.27980528,70.93205203,0,0,5.200018967,0,0.009483317,0,1.179092447,0,0.009483317,0.069544327,3.869193444,82.5
0,1.739706997,0,4.360318262,13.44089417,70.06819904,0,0,5.370674413,0,0.009472089,0,1.180853751,0,0.009472089,0.078934074,3.74147512,83.8
0,1.739597146,0,4.060112395,13.42110248,70.09218918,0,0,5.730251942,0,0.009471491,0,1.329165877,0,0.018942982,0.07892909,3.520237419,83.5
0,1.740119061,0,4.13080895,13.36038782,70.38165769,0,0,5.270886955,0,0.009474332,0,1.219030776,0,0.009474332,0.07895277,3.799207314,82.9
0,1.719568471,0,4.639560988,11.79065852,71.13993515,0,0,6.591419307,0,0.009353954,0,1.191070092,0,0.018707907,0.081067598,2.818658019,82.7
0,1.740419025,0,5.208645342,13.35109486,69.8942191,0,0,4.959563634,0,0.009458799,0,1.239102675,0,0.009458799,0.078823325,3.509214447,83.8
0,1.740611106,0,4.439819632,13.19017438,70.41907104,0,0,5.240753004,0,0.009459843,0,1.091035222,0,0.009459843,0.078832025,3.780783906,83.1
0,1.749580417,0,4.990658349,14.01089332,69.24221793,0,0,5.209157985,0,0.009499984,0,1.089331518,0,0.018999968,0.088666519,3.590994015,83.7
0,1.749478475,0,3.868765409,13.33048865,70.73139895,0,0,5.180479171,0,0.009482268,0,1.2010873,0,0.009482268,0.060054365,3.859283141,82.6
0,1.750671512,0,4.000632011,13.43024174,70.33970611,0,0,5.210933797,0,0.009480171,0,1.229262127,0,0.009480171,0.088481593,3.93111076,82.8
0,1.750865161,0,3.880979094,13.36061818,70.60664001,0,0,5.202028981,0,0.009481219,0,1.229398101,0,0.009481219,0.060047722,3.890460313,82.3
0,1.749593393,0,3.729728876,13.19932416,70.8206351,0,0,4.90138799,0,0.009474332,0,1.219030776,0,0.009474332,0.101059546,4.260291494,82.2
0,1.750367293,0,3.69030505,13.24939574,70.80140914,0,0,4.900396518,0,0.009478523,0,1.219569991,0,0.018957046,0.101104248,4.259016445,82.2
0,1.750564316,0,4.119903395,13.30997143,70.38878629,0,0,4.880743793,0,0.009471042,0,1.218607441,0,0.018942085,0.091553409,4.211456804,82.6
0,1.750702491,0,3.801344994,13.23998358,70.61850788,0,0,5.149496417,0,0.00947179,0,1.351308686,0,0.01894358,0.091560635,3.968679948,82.5
0,1.750126135,0,5.278758829,13.370333,69.84106963,0,0,4.979187689,0,0.009460141,0,0.939707366,0,0.009460141,0.091448032,3.730449041,84.3
0,1.750681521,0,5.140164826,13.29950678,69.87913837,0,0,5.140164826,0,0.009454626,0,0.920250232,0,0.009454626,0.091394715,3.759789477,83.7
0,1.920486339,0,2.559497081,11.73189182,70.72985389,6.730337467,0,4.580152672,0,0,0,1.689060827,0,0,0.058719906,0,72.1
0,1.760012639,0,4.101429813,13.44024015,70.25199463,0,0,5.289517339,0,0.009479422,0,1.229165021,0,0.009479422,0.078995181,3.829686389,82.9
0,1.760151683,0,4.051192921,13.43024174,70.3112656,0,0,5.248854479,0,0.009480171,0,1.229262127,0,0.009480171,0.079001422,3.871069679,82.9
0,1.760402016,0,3.640903273,13.27886727,70.79850192,0,0,4.879821747,0,0.009481519,0,1.219955437,0,0.009481519,0.101136202,4.301449092,82.2
0,1.760535582,0,4.218969574,13.430597,70.09300049,0,0,5.529502787,0,0.009473734,0,1.218953784,0,0.009473734,0.078947784,3.650545529,82.3
0,1.760063141,0,3.71902131,13.16969219,70.78137332,0,0,4.918705604,0,0.009471192,0,1.360694554,0,0.009471192,0.091554854,4.179952644,82.5
0,1.769294185,0,2.140275224,14.1797197,69.11027966,0,0,6.861563828,0,0.009512334,0,3.139070328,0,0.009512334,0.069757118,2.711015283,82.7
0,1.749435666,0,4.179207424,12.23977928,71.39139704,0,0,5.329821921,0,0.009405568,0,1.260346125,0,0.009405568,0.109731628,3.721469777,82.2
0,1.769995567,0,3.780634539,13.97948198,69.2799696,0,0,5.480970173,0,0.009499082,0,2.010638972,0,0.009499082,0.069659933,3.609651067,83
0,1.770163716,0,5.649323918,13.93014345,69.42271763,0,0,4.499825834,0,0.009499984,0,0.861331898,0,0.009499984,0.088666519,3.758827069,84.1
0,1.769799433,0,4.910481075,13.84970952,69.60155768,0,0,5.119437717,0,0.009498029,0,1.310728024,0,0.009498029,0.088648272,3.330642225,84
0,1.769450539,0,4.460720092,13.36006188,70.17189399,0,0,5.22153647,0,0.009470743,0,1.098606222,0,0.009470743,0.078922861,3.819866463,83.1
0,1.770177018,0,4.149888673,13.34975603,70.32387449,0,0,5.280528053,0,0.009474632,0,1.219069275,0,0.018949263,0.078955264,3.799327301,82.9
0,1.770680314,0,4.110000158,13.35986984,70.39125559,0,0,5.259915652,0,0.009477325,0,1.219415881,0,0.009477325,0.078977712,3.790930199,82.9
