Repository: kzzzynobad/High-Specific-Modulus-Glass

# High-Specific-Modulus-Glass
The code and the dataset used for the article on "Interpretable Machine Learning Accelerates Development of High-Specific Modulus Glass"

File: DATASET/YOUNGSMODULUS/CLEAN.csv (part 10 of 22)
Li2O,B2O3,Na2O,MgO,Al2O3,SiO2,P2O5,K2O,CaO,TiO2,Fe2O3,ZnO,SrO,Y2O3,ZrO,SnO2,BaO,YoungModulus
0,1.779336936,0,3.659808476,13.46038368,70.19373598,0,0,5.309566701,0,0.009481369,0.499352106,1.229417528,0,0.009481369,0.079011409,3.770424449,83.5
0,1.779393173,0,4.149810367,13.4608091,70.2022756,0,0,5.309734513,0,0.009481669,0,1.229456384,0,0.009481669,0.079013906,3.770543616,83
0,1.779843197,0,3.698786039,13.29982296,70.74165402,0,0,4.979135053,0,0.009484067,0,1.229767324,0,0.018968134,0.101163379,4.141375822,82.3
0,1.780687605,0,3.56137521,13.30929563,70.87010153,0,0,4.889774488,0,0.009488566,0,1.239839327,0,0.018977133,0.101211374,4.219249138,82.2
0,1.780889022,0,3.410078536,13.46017098,70.18314555,0,0,5.318964019,0,0.009481219,0.749016323,1.229398101,0,0.009481219,0.079010161,3.770364869,83.2
0,1.779904608,0,3.850405888,13.29953568,70.52970719,0,0,5.170725544,0,0.009475978,0,1.440348716,0,0.009475978,0.06001453,3.850405888,82.5
0,1.780551386,0,3.681175448,13.24907181,70.74808437,0,0,4.891381626,0,0.009479422,0,1.219685599,0,0.018958844,0.101113832,4.30049767,82.2
0,1.790629251,0,3.540130975,13.30950046,70.91967478,0,0,4.859375494,0,0.009490968,0,1.230662153,0,0.018981936,0.101236989,4.220316998,82.1
0,1.789440405,0,3.721150806,13.19000948,71.10022131,0,0,4.881441669,0,0.009484666,0,1.40056908,0,0.009484666,0.069554221,3.828643693,82
0,1.789606697,0,2.789448744,13.67082609,69.42031275,0,0,7.009951035,0,0.009477176,0,2.429316064,0,0.009477176,0.060022113,2.811562154,82.8
0,1.79051171,0,3.151174184,13.45965422,70.19185183,0,0,5.309902336,0,0.009481968,0.998767344,1.229495243,0,0.009481968,0.079016404,3.77066279,82.8
0,1.789352327,0,4.131461331,13.3198566,70.42120059,0,0,5.18959554,0,0.009475829,0,1.348726291,0,0.009475829,0.060013582,3.720842085,82.8
0,1.790341951,0,3.820870994,13.30036028,70.66873143,0,0,5.160862145,0,0.009481069,0,1.621262878,0,0.009481069,0.060046773,3.558561406,82.6
0,1.789748045,0,3.690071874,13.19958929,70.81905063,0,0,4.890608957,0,0.009477924,0,1.219492931,0,0.009477924,0.10109786,4.271384567,82.1
0,1.789380587,0,3.758804763,13.17003064,70.87400107,0,0,5.009633911,0,0.009475978,0,1.459300673,0,0.009475978,0.06001453,3.859881866,82.1
0,1.990739117,0,25.41831831,24.30806469,29.54712878,3.969200547,0,1.978461431,7.938401094,0,0,0,4.849686042,0,0,0,135
0,1.999436778,0,26.00323852,26.00323852,28.0026753,3.000915235,0,0,9.990143622,0,0,0,5.000352014,0,0,0,146
0,1.800518954,0,5.680020252,13.98012784,68.95133219,0,0,4.740206316,0,0.00949307,0,1.329029808,0,0.00949307,0.101259414,3.398519081,84.7
0,1.800433496,0,3.559732308,13.37035455,70.76114987,0,0,4.879206417,0,0.009492619,0,1.240368946,0,0.018985239,0.101254608,4.259021944,82.2
0,1.800151592,0,4.55090955,13.39060131,70.11116726,0,0,5.068847903,0,0.009474482,0,1.061141991,0,0.009474482,0.088428499,3.909802931,82.9
0,1.800180018,0,3.6793153,13.19974103,70.6839105,0,0,4.888909944,0,0.009474632,0,1.389612645,0,0.009474632,0.088429896,4.250951411,81.8
0,1.809796992,0,2.43102328,13.94114198,69.58685282,0,0,6.351721843,0,0.009508566,0,2.630703158,0,0.009508566,0.069729481,3.160013312,82.9
0,1.779925187,0,4.189526185,11.63029925,71.340399,0,0,5.529925187,0,0.009351621,0,1.28117207,0,0.018703242,0.099750623,4.120947631,81.2
0,1.780230401,0,4.29936554,11.64944114,71.34016119,0,0,5.390575067,0,0.009353225,0,1.381159488,0,0.018706449,0.099767728,4.03123977,81.7
0,1.80930409,0,2.670501233,13.55950951,69.81227482,0,0,6.861133936,0,0.009481069,0,2.338663801,0,0.009481069,0.069527843,2.860122622,83.2
0,1.810455141,0,4.019020838,13.30984692,70.50032386,0,0,5.169117996,0,0.009478823,0,1.500813599,0,0.009478823,0.060032544,3.61143146,82.8
0,1.810254952,0,3.791109847,13.1298771,71.00116893,0,0,4.900009478,0,0.009477775,0,1.418506935,0,0.009477775,0.060025906,3.870091303,82.4
0,1.81982039,0,4.18036934,13.45022768,70.27257779,0,0,5.211231976,0,0.009486466,0,1.188970402,0,0.009486466,0.079053883,3.778775613,82.7
0,1.81944642,0,3.841229193,13.31942271,70.63119457,0,0,5.169061507,0,0.009484517,0,1.52068415,0,0.009484517,0.060068605,3.619923808,82.7
0,1.87974828,15.52870977,3.25083961,12.77837556,66.34386514,0,0,0,0,0,0,0,0,0,0.218461639,0,69
0,1.829905891,0,2.100827022,13.8391584,69.74872461,0,0,6.410215786,0,0.009506005,0,3.251053582,0,0.009506005,0.069710701,2.731391996,82.5
0,1.800579927,0,4.290212952,11.64998597,71.2811399,0,0,5.459420697,0,0.009353662,0,1.20974028,0,0.018707324,0.099772394,4.181086896,81.4
0,1.809898076,0,4.86918946,12.29196349,70.6799643,0,0,6.04029998,0,0.009393935,0,1.518686102,0,0.018787869,0.090808035,2.671008752,83.1
0,1.789747239,0,5.819385577,11.33094082,69.83262692,0,0,6.150419206,0,0.009281317,0,0.340314946,0,0.018562633,0.129938434,4.57878291,83
0,1.830464498,0,3.56916846,13.31951652,70.81065688,0,0,4.879129224,0,0.009492469,0,1.230856854,0,0.018984939,0.101253006,4.230477155,82.1
0,1.83065638,0,4.19881118,13.51966612,70.0012647,0,0,5.299102061,0,0.009485266,0,1.210952321,0,0.009485266,0.079043885,3.841532819,82.9
0,1.829412787,0,3.829444383,13.18978183,70.76257129,0,0,4.650942353,0,0.009478823,0,1.390227334,0,0.009478823,0.088469012,4.240193368,81.8
0,1.810371759,0,4.570446735,11.86035614,71.2496095,0,0,6.129334583,0,0.009372071,0,1.421430803,0,0.018744142,0.090596689,2.839737582,82.4
0,1.82043791,0,3.188515063,12.46976408,71.13058775,0,0,7.350862313,0,0.009424182,0,0.631420224,0,0.018848365,0.09110043,3.289039676,82.5
0,1.819609074,0,5.699034461,12.38087762,71.23008085,0,0,5.551456158,0,0.009419892,0,3.149383782,0,0.018839783,0.109898736,0.031399639,84.7
0,1.829681856,14.43082698,3.959052982,8.140506948,69.14935567,0,1.000015773,0,0.801274468,0,0.580450796,0,0.029968927,0,0.078865597,0,73.2
0,1.840549153,20.04946179,3.180139191,9.419933734,63.09865407,0,0,2.279681035,0,0.001585314,0,0,0,0,0.12999572,0,72
0,1.849878318,15.60069351,3.998791137,9.480029903,66.55108241,0,1.040258315,0,0.79848574,0,0.550350729,0,0,0,0.130429942,0,73.4
0,1.839491332,0,4.469821587,13.56921422,69.97342781,0,0,5.099329369,0,0.009490067,0,1.040744021,0,0.018980134,0.088573959,3.890927496,83.2
0,1.839549524,0,4.090348296,13.43045143,70.3900541,0,0,5.001423555,0,0.009490367,0,1.110372971,0,0.018980735,0.088576761,4.02075227,82.7
0,1.8400443,0,3.638952615,13.35020964,70.71908868,0,0,4.88885373,0,0.00949292,0,1.221422356,0,0.00949292,0.101257812,4.221185033,81.7
0,1.839636818,0,3.619165124,13.29030829,70.81099037,0,0,4.868789446,0,0.009490818,0,1.230642687,0,0.018981635,0.101235388,4.210759424,82.1
0,1.75021445,0,2.549323541,5.610317687,78.89960722,0,0,7.100182095,0,0,0,2.790109708,0,0,0,1.300245301,79.2
0,1.839763549,0,3.900804501,13.29086915,70.57168598,0,0,4.839652911,0,0.009483317,0,1.220186821,0,0.018966635,0.088510961,4.220076183,81.9
0,1.820115086,0,4.519014261,11.9605329,71.20027521,0,0,5.7105329,0,0.020327746,0,1.760695522,0,0.018764073,0.109457093,2.880285214,83.2
0,1.849447383,0,2.159799854,13.75051462,69.77230263,0,0,7.109605092,0,0.009500586,0,2.498654084,0,0.009500586,0.069670963,2.771004212,82.5
0,1.830405416,0,4.911378916,12.36934071,70.69000643,0,0,5.810910345,0,0.009402768,0,1.620410274,0,0.018805535,0.09089342,2.648446193,83.2
0,1.849888437,0,3.759910117,13.46035162,70.44134635,0,0,5.291725349,0,0.009494723,0,1.199499945,0,0.009494723,0.069627965,3.908660769,82
0,1.84953722,0,3.70856736,13.35020964,70.69060992,0,0,4.920496796,0,0.00949292,0,1.199272209,0,0.00949292,0.101257812,4.161063207,82.3
0,1.849860865,0,3.940045535,13.31267392,70.57930686,0,0,4.860232735,0,0.009486466,0,1.201619024,0,0.018972932,0.088540349,4.139261321,82.3
0,1.839806435,0,5.099924585,12.36016843,71.46178984,0,0,5.590120664,0,0.009426848,0,3.491075918,0,0.018853695,0.109979889,0.018853695,83.7
0,1.840702415,0,4.960802759,12.53057385,70.33866416,0,0,5.098777046,0,0.009407338,0,1.219818125,0,0.009407338,0.090937598,3.900909376,82.5
0,1.850162047,15.10021711,3.200025172,8.229759919,65.82863975,0,3.360498411,2.300116422,0,0.001573267,0,0,0,0,0.129007898,0,71
0,1.920942682,17.28195587,0,12.48204726,60.73573574,0,1.419898159,2.389345868,3.770074422,0,0,0,0,0,0,0,124
0,1.839349898,0,4.360056259,11.84091264,71.37052664,0,0,6.291608064,0,0.009376465,0,1.218940459,0,0.01875293,0.081262697,2.96921394,81.8
0,1.869247858,15.23008569,3.230720406,9.579498572,64.24944462,0,3.38940019,2.319898445,0,0.001586798,0,0,0,0,0.130117423,0,72
0,1.850224412,0,4.130441606,12.35993848,71.00216566,0,0,5.319983679,0,0.029817018,0,1.299394244,0,0.018831801,0.119268071,3.86993503,82
0,1.880358224,15.30101667,3.241227651,10.26070051,63.45412245,0,3.400580043,2.329731969,0,0.001593524,0,0,0,0,0.130668961,0,72
0,1.870030509,0,3.879167259,13.29096916,70.52370339,0,0,4.849749451,0,0.009484517,0,1.229825643,0,0.018969033,0.088522154,4.239578887,82.3
0,1.770732072,0,15.30247514,11.49031631,59.33447992,0,0,12.10199656,0,0,0,0,0,0,0,0,82
0,1.849250936,16.59956305,4.001248439,6.479400749,66.55118602,0,3.039950062,0,0.799001248,0,0.549313358,0,0,0,0.131086142,0,71.5
0,1.879717093,0,4.170820082,13.60896188,69.86914764,0,0,5.291055521,0,0.009493521,0,1.22149966,0,0.009493521,0.079112672,3.860698407,83.2
0,1.86948243,0,3.940390577,12.30899964,72.02857727,0,0,5.340928761,0,0.020457299,0,4.340094733,0,0.018883661,0.091271028,0.040914599,83.6
0,1.880347287,0,5.490803852,13.55937564,69.84011513,0,0,4.121265795,0,0.009488716,0,1.220881502,0,0.009488716,0.088561352,3.779672007,83.8
0,1.870553313,0,4.460429395,12.47977886,70.93967426,0,0,5.170328721,0,0.009423442,0,1.190494888,0,0.009423442,0.091093276,3.778800396,83.3
0,1.890400999,0,4.141179446,13.30077291,70.43166264,0,0,5.029478243,0,0.009483617,0,1.119066812,0,0.009483617,0.079030142,3.989441573,82.6
0,1.899857392,0,2.760259864,13.83140548,69.58326731,0,0,6.258913009,0,0.00950721,0,1.378545397,0,0.00950721,0.079226747,4.189510379,82.4
0,1.889882827,15.96006048,3.269497291,8.409978581,62.43857881,0,3.499433035,2.349754315,0,0,0,0,0,2.1387174,0.044097266,0,75
0,1.889972123,15.43004741,3.269651773,8.410375947,62.95182146,0,3.430299403,2.349865339,0,0,0,0,0,2.138818452,0.129148095,0,75
0,1.890320553,0,4.321181647,12.45914519,71.1062225,0,0,5.150848523,0,0.009428033,0,1.191074796,0,0.009428033,0.091137649,3.771213074,82.3
0,1.910625873,0,2.510473531,13.99009775,69.5791545,0,0,6.750666497,0,0.009521391,0,1.310778215,0,0.009521391,0.069823537,3.859337311,82.3
0,1.890406657,0,4.641230962,12.57968284,70.47888209,0,0,5.149945046,0,0.009420631,0,1.230962474,0,0.009420631,0.091066101,3.918982572,82
0,1.900739176,15.66612555,3.111160144,8.353165535,63.08688868,0,3.36175511,2.351494901,0,0,0,0,0,2.039433246,0.129237655,0,75.4
0,1.899571573,15.44228831,3.269909274,8.411038306,62.92842742,0,3.430569556,2.350050403,0,0,0,0,0,2.138986895,0.129158266,0,75
0,1.899511734,15.44180186,3.269806269,8.41077335,62.92959521,0,3.43046149,2.349976374,0,0,0,0,0,2.138919515,0.129154198,0,75
0,1.770171293,14.43144623,0,1.510370033,69.28620705,0,0,7.700098343,0,0,5.301707056,0,0,0,0,0,64.7
0,1.880731084,0,4.088952654,11.59004429,71.33054707,0,0,5.701453434,0,0.009356871,0,1.069802258,0,0.018713742,0.099806625,4.210591978,81.3
0,1.900607817,15.62372059,3.199697666,8.312600384,63.09325103,0,3.401253425,2.298995371,0,0,0,0,0,2.040752055,0.129121658,0,75.4
0,2.080747483,14.52041098,2.599641429,14.71003999,62.63963591,3.449524204,0,0,0,0,0,0,0,0,0,0,66.5
0,1.909659046,0,4.069298315,13.41982438,70.30140021,0,0,5.059726287,0,0.00949292,0,1.17079345,0,0.01898584,0.079107666,3.96171189,82.3
0,1.909840346,0,3.800693049,13.30084337,70.68782734,0,0,4.920963939,0,0.009493821,0,1.170904603,0,0.018987642,0.088608997,4.091836896,82
0,1.909368233,0,3.919895048,13.25967724,70.50120916,0,0,5.20018335,0,0.009483617,0,1.520539934,0,0.009483617,0.060062908,3.610096891,82.6
0,1.899420276,0,9.099621373,13.90080282,66.80177845,0,0,6.699030652,0,0,0,1.599346436,0,0,0,0,86
0,1.899767632,0,7.599070527,13.90127489,66.60177102,0,0,8.198831878,0,0,0,1.799284055,0,0,0,0,88
0,1.909360601,0,3.7303541,13.1004229,70.45067222,0,0,5.191567254,0,0.009467904,0.48917503,1.180332008,0,0.009467904,0.069431295,3.859748785,82.6
0,1.781069523,14.03106585,0,1.520962836,69.56751752,0,0,7.756175697,0,0,5.34320857,0,0,0,0,0,72.6
0,1.781148047,13.99935338,0,1.521029892,69.6205508,0,0.00734797,7.735943332,0,0,5.334626576,0,0,0,0,0,72.2
0,1.781174223,13.99955912,0,1.521052245,69.62745242,0,0,7.736057021,0,0,5.334704975,0,0,0,0,0,73.9
0,1.780236876,14.50019813,0,1.52046612,69.12837372,0,0,7.740287949,0,0,5.330437207,0,0,0,0,0,72.2
0,1.899338204,0,6.699313172,13.60045058,66.40173976,0,0,6.298793748,0,0,0,5.100364535,0,0,0,0,87
0,1.910548046,0,4.659413806,12.44917503,70.77034176,0,0,5.17119578,0,0.0094193,0,1.189971585,0,0.0094193,0.091053235,3.739462158,82.4
0,1.930501931,0,4.161655801,13.45021837,70.21013988,0,0,5.060446864,0,0.009494272,0,1.129818343,0,0.009494272,0.079118932,3.959111336,82.5
0,1.919778439,0,3.940266566,12.54937135,71.16083652,0,0,5.170813073,0,0.009441533,0,1.239988041,0,0.018883067,0.100709689,3.889911722,81.9
0,1.929940933,0,3.840929909,13.14002337,70.55181781,0,0,5.180201522,0,0.009475978,0,1.408762121,0,0.009475978,0.06001453,3.869357845,82.3
0,1.869487458,0,8.080221342,29.82008285,5.420443602,0,0,49.57886852,0,0,0,0,0,5.230896223,0,0,114
0,1.920180723,0,4.988704819,12.49058735,70.40035141,0,0,5.180095382,0,0.009412651,0,1.179718876,0,0.009412651,0.090988956,3.730547189,82.4
0,1.900303801,0,7.188914378,12.09002418,68.02963606,0,0,9.290718581,0,0,0,1.298902598,0,0,0,0.201500403,83
0,1.94039536,0,5.609103715,13.66981625,69.59150404,0,0,4.260639729,0,0.009496225,0,1.171201114,0,0.009496225,0.07913521,3.65921213,83.6
0,1.920245591,0,3.95013,11.95063121,71.5095699,0,0,6.509413276,0,0.009397613,0,0.880243085,0,0.018795226,0.081445979,3.170128121,82.2
0,1.90026328,0,1.64162924,11.24516029,69.85597026,0,0,12.1759331,0,0,0,1.920396469,0,0,0.21991637,1.04073099,78.7
0,1.930580905,0,3.549625527,12.62980678,70.86978413,0,0,7.058342249,0,0.009440493,0,0.481465165,0,0.018880987,0.091258103,3.360815659,82.4
0,1.930423027,0,3.980318488,12.47072139,71.02950655,0,0,5.18133086,0,0.009432034,0,1.289044692,0,0.018864069,0.119472435,3.970886454,81.6
0,1.939740211,0,3.759529033,13.15992992,70.24100759,0,0,5.221041999,0,0.009469846,0.489275399,1.199513881,0,0.009469846,0.06944554,3.901576729,82.8
0,1.949234399,0,3.160578278,13.50054629,70.21994205,0,0,6.270485963,0,0.009500736,0,0.931072158,0,0.009500736,0.079172803,3.869966589,82
0,1.909988683,0,1.981303195,8.15931042,79.85054959,0,0,2.018510767,0,0,0,4.69125467,0,0,0,1.389082678,77.6
0,1.95054208,0,3.749585747,13.09040983,70.38363817,0,0,5.18882068,0,0.009468651,0.489213629,1.180425142,0,0.009468651,0.069436773,3.878990642,82.3
0,1.960381326,0,3.768991194,13.17091679,70.67807061,0,0,5.201334324,0,0.009485716,0,1.229981187,0,0.009485716,0.069561918,3.901791219,82.1
0,1.92966413,0,5.009377083,11.89107085,68.38915668,0,0,8.409925758,0,0,0,1.298842202,0,0,0.130194206,2.941769091,82.3
0,1.929694039,0,5.009454726,11.8897052,68.39331659,0,0,8.410056108,0,0,0,1.298862333,0,0,0.130196224,2.938714777,82.3
0,1.970022768,0,3.769289147,13.17986339,70.64254996,0,0,5.24917784,0,0.009486466,0,1.201619024,0,0.009486466,0.069567417,3.898937516,82
0,1.969960474,0,3.320158103,13.10988142,70.84268775,0,0,5.128853755,0,0.009486166,0.490118577,1.188932806,0,0.009486166,0.069565217,3.860869565,82
0,1.960660897,0,3.880409127,12.3902439,71.52163651,0,0,5.199055862,0,0.009441385,0,1.208497246,0,0.009441385,0.100708104,3.719905586,81.3
0,1.950664255,0,4.291149504,11.5215493,71.28734485,0,0,5.50115387,0,0.009355704,0,0.888791867,0,0.018711408,0.099794175,4.431485062,81.3
0,1.919097472,0,3.32009994,15.06920707,55.59557933,0,0,21.55765723,0,0,0,1.229326017,0,0,0,1.30903294,90
0,1.96972317,0,4.351311839,12.38111707,71.19613915,0,0,6.089950167,0,0.009432034,0,3.851414019,0,0.018864069,0.100608366,0.031440114,83.6
0,1.820821838,0,0.470451575,7.193262669,61.27486569,0,0,25.27080006,1.661100624,0,2.099607957,0,0,0,0.209089589,0,87
0,1.979791601,0,3.719608462,13.11019893,70.37259236,0,0,5.20050521,0,0.009472687,0.489422166,1.180928323,0,0.009472687,0.069466372,3.858541206,82.3
0,1.990120642,0,4.138564327,13.44004306,70.23210158,0,0,5.041005668,0,0.009499383,0,1.111427757,0,0.009499383,0.079161521,3.948576676,82.9
0,1.979762429,0,4.009804538,12.40022626,70.96348438,0,0,6.511218654,0,0.00942744,0,0.879894413,0,0.01885488,0.078562001,3.148765005,82.3
0,1.999365784,0,2.549548121,13.83066434,69.51006818,0,0,7.401300143,0,0.009513239,0,0.700808625,0,0.009513239,0.069763755,3.919454574,82.7
0,1.999904993,12.30028661,3.800294523,8.499992083,70.49863031,0,2.099662724,0.500372112,0.30085665,0,0,0,0,0,0,0,75
0,1.999588367,0,4.091002644,13.40974938,70.28165223,0,0,4.999762519,0,0.009499232,0,1.120909393,0,0.009499232,0.079160268,3.999176733,82.5
0,1.756112436,23.2729944,0,0,44.11487498,2.489327493,0,25.73321506,2.633475633,0,0,0,0,0,0,0,87.4
0,2.009540563,0,3.058685558,13.57073805,70.09302842,0,0,6.399467503,0,0.009508867,0,0.830441053,0,0.009508867,0.079240558,3.939840568,82.3
0,2.010416172,0,4.118978645,13.39063811,70.27275174,0,0,4.999129347,0,0.009498029,0,1.120767441,0,0.009498029,0.079150243,3.989172247,82.5
0,2.010416172,0,4.099982587,13.38114008,70.30124582,0,0,4.999129347,0,0.009498029,0,1.120767441,0,0.009498029,0.079150243,3.989172247,82.5
0,2.000598604,0,4.240638931,12.61952395,71.03227737,0,0,5.110190451,0,0.009451647,0,1.168853673,0,0.018903294,0.110269214,3.689292859,82.4
0,1.869420053,14.01991499,0,1.700275044,69.43181985,0,0,7.639471091,0,0,5.339098972,0,0,0,0,0,73.9
0,1.99033,0,4.171556432,11.7401305,71.59242047,0,0,5.28876997,0,0.009388349,0,2.559889843,0,0.009388349,0.109530739,2.528595347,81.8
0,1.909997903,0,7.07972556,5.409413668,77.65826767,0,0,3.960811337,0,0,0,2.570632471,0,0,0,1.411151392,81.3
0,2.009353889,0,4.831267814,12.83876352,70.26754642,0,0,5.691069713,0,0.009448373,0,1.631418988,0,0.018896745,0.091334268,2.610900272,83.6
0,1.970178591,0,0,9.99984644,71.07691835,0,0,11.47095407,0,0,0,1.320618541,0,0,0.141275472,4.020208535,78.5
0,1.989433074,0,5.819556561,11.37106645,69.61156474,0,0,6.15112874,0,0.009296416,0,0.350165011,0,0.018592832,0.130149827,4.549046343,82.3
0,2.00009339,0,8.710134325,12.80993665,66.87004841,0,0,5.211138263,0,0,0,4.398648964,0,0,0,0,85
0,2.040719171,0,2.719900979,13.85181776,69.58122411,0,0,6.179284955,0,0.00952124,0,1.348842376,0,0.00952124,0.069822429,4.189345732,82.9
0,1.999224506,0,0,10.6894145,72.02481582,0,0,10.38852268,0,0,0,1.200465297,0,0,0.09926328,3.598293912,78.4
0,2.050770425,0,4.088871997,13.40997989,70.22027966,0,0,5.010530983,0,0.009501639,0,1.121193406,0,0.009501639,0.079180325,4.000190033,82.5
0,1.999722261,0,0,10.70067429,70.40071595,0,0,11.50148899,0,0,0,1.299202271,0,0,0.098751717,3.999444522,79
0,2.000462,2.999923,7.000847001,8.000308,74.000154,0,0.999460999,4.998844999,0,0,0,0,0,0,0,0,79.6
0,1.929756851,0,9.331116587,9.880355075,61.45830241,0,0,6.700709557,0,0,4.619541015,3.630911736,0,0,0,2.449306772,87.4
0,2.0500205,0,3.850884663,12.76058914,70.83924685,0,0,6.459141514,0,0.009461633,0,0.86100861,0,0.018923266,0.069385309,3.081338506,82.3
0,2.060141565,0,4.101281057,13.38062739,70.26017007,0,0,5.000712578,0,0.009501037,0,1.10845434,0,0.009501037,0.07917531,3.990435623,82.5
0,2.049787301,0,3.901055617,12.64061761,70.89018434,0,0,5.120529384,0,0.009453285,0,1.269891287,0,0.01890657,0.10083504,3.998739562,82.6
0,2.050659647,0,3.968916981,12.54039059,71.34278013,0,0,5.371751021,0,0.009457308,0,1.768516621,0,0.009457308,0.078810901,2.859259493,82.2
0,1.99987712,0,0,9.999385598,71.10162202,0,0,11.49852544,0,0,0,1.299459327,0,0,0.10137626,3.999754239,78
0,2.05927941,0,3.821212792,13.15914339,70.56906969,0,0,4.871413659,0,0.009489767,0,1.540505488,0,0.009489767,0.060101857,3.900294183,82.1
0,2.230133329,13.72995362,3.060229004,14.6199531,63.24815582,2.930152156,0.030807675,0.051346124,0,0,0,0,0,0,0.099269173,0,66.1
0,1.999268003,0,2.000792997,10.9997865,65.998719,0,0,2.000792997,0,0,0,2.000792997,0,0,0,14.9998475,87
0,2.000334402,24.99962,0,0,73.0000456,0,0,0,0,0,0,0,0,0,0,0,61.3
0,2.079843222,0,4.52950659,13.31036445,69.76325189,0,0,6.429181022,0,0.009482568,0,1.020956475,0,0.018965136,0.088503967,2.749944685,83.4
0,1.94995508,0,3.030972474,3.53024345,78.11897082,0,0,3.870454646,0,0,0,4.058969941,0,0,0,5.440433585,80
0,2.100128288,0,3.880327531,13.34040767,70.3400434,0,0,5.179049399,0,0.009502843,0,1.200525824,0,0.009502843,0.060184672,3.880327531,82.3
0,2.060512025,0.032583398,6.479441427,11.52055857,69.53607448,0,0,6.401861908,0,0,0,3.968968192,0,0,0,0,85
0,2.089589786,0,4.830112734,12.60043081,70.25361236,0,0,5.770349523,0,0.009433814,0,1.499976415,0,0.018867628,0.078615116,2.849011808,82.5
0,2.089359829,0,2.471387247,9.619859137,79.30763426,0,0,2.251289146,0,0,0,2.880140863,0,0,0,1.380329518,76.1
0,1.910453751,0,5.509215467,0.809757216,78.47908963,0,0,6.561183249,0,0,0,4.159142374,0,0,0,2.571158311,82.4
0,3.300622248,0,0,0,0,56.39833739,0,40.30104036,0,0,0,0,0,0,0,0,55.5
0,2.120074455,0,3.880493422,12.69047544,70.68807774,0,0,5.129823012,0,0.080449254,0,1.290342935,0,0.018929236,0.110420545,3.990913967,82.2
0,2.130085679,0,3.861077237,13.29996991,70.35775937,0,0,5.140712351,0,0.009502241,0,1.251128391,0,0.009502241,0.060180859,3.880081719,82.4
0,2.119551524,0,4.059586798,12.38977072,71.23960695,0,0,5.17132779,0,0.009448224,0,1.240866717,0,0.018896447,0.119677501,3.631267322,81.3
0,2.000237593,0,0,9.000326691,63.99869324,0,0,0,0,0,0,0,0,0,0,25.00074248,89
0,2.120502381,0,2.18180675,12.26087367,71.10049201,0,0,8.349969348,0,0.009431441,0,0.509297829,0,0.018862883,0.078595344,3.370168351,81.4
0,2.019885813,0,16.27237899,7.811218938,68.65524798,0,0,4.039771626,0,0,0,0,0,0,0,1.201496653,84
0,2.000058999,14.00041299,6.000176996,2.000058999,68.99908552,0,0,7.000206496,0,0,0,0,0,0,0,0,75.2
0,2.129895387,0,4.858921878,12.13946266,70.71942785,0,0,5.809375931,0,0.020389278,0,1.910318543,0,0.009410436,0.081557114,2.321240923,82.7
0,2.159486767,0,3.890228716,12.4004981,71.4396053,0,0,5.261581627,0,0.009457606,0,1.768572374,0,0.009457606,0.091423527,2.969688372,81
0,2.170746382,0,4.81015865,13.53906077,69.400551,0,0,6.209822984,0,0.009499984,0,1.111498148,0,0.018999968,0.088666519,2.640995598,83.6
0,2.052286214,0,0,8.101523146,67.49076994,0,0,6.158353388,0,0,0,7.539498662,0,0.239159355,0.098653234,8.319756057,79
0,2.170792118,0,3.858835408,12.54042627,71.26066859,0,0,5.300771452,0,0.009465663,0,1.729061164,0,0.009465663,0.091501412,3.029012258,81.8
0,2.102115845,2.802312633,0,6.706024133,70.56885268,0,3.203514713,0,0,0,0,6.507711318,0,1.501075466,0.100681891,6.507711318,75
0,2.102530627,2.802362121,0,6.005495423,70.57216158,0,3.203133302,0,0,0,0,6.606652194,0,2.101012554,0.100192795,6.506459399,76
0,2.101974582,4.003761109,0,5.805453608,70.17197974,0,2.902726804,0,0,0,0,6.506111802,0,1.901786527,0.100094028,6.506111802,76
0,2.101992877,2.802152004,0,5.705842237,70.47056149,0,3.903917557,0,0,0,0,6.507539592,0,1.900431916,0.100022732,6.507539592,75
0,2.259445557,14.3917566,3.24917387,12.15184516,66.68620078,0,1.040191434,0,0,0,0,0,0,0,0.221386596,0,70
0,2.102902854,1.601418096,0,5.705714805,70.7714684,0,4.804254288,0,0,0,0,6.605660263,0,1.802921035,0.09999394,6.505666323,74
0,2.110453649,0,7.932028524,7.020179032,76.05522682,0,0,2.961614323,0,0,0,2.591412532,0,0,0,1.329085116,81.5
0,2.200369359,0,3.759885088,12.54084258,71.33995233,0,0,5.309930074,0,0.009470743,0,1.61002636,0,0.009470743,0.091550519,3.128502202,81.7
0,2.200788577,0,4.338742362,12.18994958,70.8336606,0,0,5.259272059,0,0.009425219,0,1.259837572,0,0.018850437,0.109960885,3.779512716,81.7
0,2.199698757,0,4.600225932,12.03087737,70.93322455,0,0,5.190159408,0,0.009413832,0,1.148487511,0,0.018827664,0.109828041,3.759256935,81.5
0,2.139795934,0,12.82962466,8.559183736,72.93303034,0,0,0,0,0,0,0,0,0,0,3.538365336,78.9
0,2.21037065,0,3.929897426,12.31042729,70.93008621,0,0,5.201057202,0,0.009439305,0,1.239695425,0,0.018878611,0.110125228,4.040022654,80.7
0,2.13943587,0,2.730935908,6.669200943,77.68265795,0,0,6.699612256,0,0,0,2.68836007,0,0,0,1.389797004,78.4
0,2.084165964,0,0.361176488,7.823023521,65.2071584,0,0,12.94018384,0,0,0,3.155853575,0,0.290125376,0.094734817,8.043578016,80
0,2.200576638,0,8.590352996,12.79046209,66.72796696,0,0,5.189745188,0,0,0,4.500896127,0,0,0,0,84
0,2.200739797,0,5.778496161,11.60050978,69.31087004,0,0,6.188803581,0,0.009325169,0,1.271331323,0,0.018650337,0.080818128,3.54045569,83.2
0,2.239407885,0,3.691227404,12.90031788,70.73112872,0,0,4.978570638,0,0.009489016,0,1.239898151,0,0.018978033,0.101216176,4.089766096,80.3
0,2.069256757,15.14008621,6.619874185,1.240680336,65.96866263,0,0.209692451,5.78110438,0,0,2.970643057,0,0,0,0,0,69.6
0,2.200882831,0,12.55169209,11.87020832,67.55672578,0,0,0,0,0,0,0,0,0,0,5.820490978,81.5
0,2.250067154,0,4.278919841,12.86994169,70.5136916,0,0,6.089718268,0,0.00948062,0,0.439268728,0,0.01896124,0.088485787,3.441465072,82.5
0,2.260110396,0,4.630932987,13.07036551,70.18204248,0,0,6.171414111,0,0.009489617,0,0.018979234,0,0.018979234,0.088569757,3.549116675,83.5
0,2.230096197,0,5.861967147,11.49082319,69.47643247,0,0,6.0919701,0,0.009324444,0,0.369869613,0,0.018648888,0.130542216,4.320325734,82.7
0,2.279722055,13.74179015,4.730780214,8.730209094,69.94637815,0,0.399784243,0,0,0,0,0,0,0,0.171336104,0,70
0,2.359438571,14.86086829,2.450940344,12.2596036,66.7995621,0,1.050636428,0,0,0,0,0,0,0,0.218950671,0,70
0,2.279436139,0,3.930606639,12.45007814,71.39812783,0,0,5.180823691,0,0.009471341,0,1.591185338,0,0.009471341,0.091556299,3.05924324,82.2
0,2.300606176,18.19960861,0,6.799993636,72.69979158,0,0,0,0,0,0,0,0,0,0,0,70.9
0,2.359958929,13.78815783,3.25961178,12.24962107,66.72425314,0,1.40000326,0,0,0,0,0,0,0,0.218393989,0,70
0,2.360189728,13.27932715,3.269710355,12.27037864,66.85139607,0,1.750582713,0,0,0,0,0,0,0,0.218415348,0,70
0,2.079802361,0,7.850966648,6.009594668,63.00020109,0,0,10.06003849,0,0,0,4.579012381,0,0,0,6.420384361,86.8
0,2.290076336,0,3.641363615,12.52034833,71.52813996,0,0,5.070093089,0,0.009482718,0,1.188500624,0,0.009482718,0.101148989,3.641363615,81.3
0,2.369668246,14.36018957,2.451380945,12.27978428,66.91943128,0,1.400555646,0,0,0,0,0,0,0,0.218990031,0,70
0,2.204141114,0,3.175663368,10.07650738,66.44605015,0,0,3.175663368,0,0,10.65638472,0,0,0,0,4.265589896,84
0,2.479282475,6.119769464,0,20.15823756,66.82808717,0,0.073321284,3.570575998,0,0,0.67864816,0,0,0,0.092077891,0,81.2
0,2.202162784,0.399842486,0,5.605367582,70.8720807,0,5.805288826,0,0,0,0,6.606488353,0,1.802320298,0.099960622,6.606488353,73
0,2.210708642,0,13.00899477,9.926157773,67.15084478,0,0,7.703294032,0,0,0,0,0,0,0,0,88
0,2.129777361,0,8.469341452,5.178798835,70.83156462,0,0,7.119750575,0,0,0,3.919961357,0,0,0,2.350805802,86.1
0,2.299429075,0,4.259134018,12.25051509,70.74125918,0,0,4.929145499,0,0.009436781,0,1.261383118,0,0.018873563,0.110095783,4.12072789,81.1
0,2.319465129,0,3.650305776,12.97094331,70.53138566,0,0,4.949459742,0,0.109319053,0,1.270635952,0,0.019012009,0.110903387,4.06856998,82.1
0,2.289613579,0,6.009264153,11.60972425,69.00239376,0,0,6.310815432,0,0.009326328,0,1.029004881,0,0.031087761,0.108807163,3.599962695,83
0,2.330729578,0,4.098542108,12.82059391,70.65241453,0,0,6.179437715,0,0.009487366,0,0.120173303,0,0.018974732,0.088548749,3.681098004,82.4
0,2.299703264,18.19980218,9.099901088,6.800197824,63.60039565,0,0,0,0,0,0,0,0,0,0,0,72.2
0,2.369278461,0,3.701009079,12.58975738,71.29978174,0,0,5.241514567,0,0.009489767,0,1.420301775,0,0.018979534,0.088571157,3.261316547,81.7
0,2.359626615,0,4.32886804,12.41991594,70.32285485,0,0,5.270200072,0,0.009444803,0,1.28134494,0,0.018889606,0.110189368,3.878665764,81.1
0,2.619200528,16.04846128,2.541093156,15.10770139,59.93091837,3.570374742,0.039921545,0.041657265,0,0,0,0,0,0,0.100671723,0,66.4
0,2.340006513,0,2.099647991,6.711430211,82.98106595,0,0,1.739885558,0,0,0,2.63929164,0,0,0,1.488672135,75
0,2.389531576,0,3.521082243,12.39016373,71.5911246,0,0,5.351159997,0,0.009482268,0,1.159997471,0,0.018964536,0.088501169,3.479992414,80.8
0,2.365070687,0,8.491759744,12.71108334,66.69061939,0,0,5.161290323,0,0.062485355,0,4.439584472,0,0,0.078106694,0,84
0,4.123346579,0,0,4.123346579,0,60.82412498,15.46459093,0,0,0,0,0,0,0,0,15.46459093,46.2
0,2.409447822,0,3.850050659,12.6108156,71.39057751,0,0,4.929711246,0,0.00949848,0,1.18097771,0,0.01899696,0.110815603,3.489108409,81.4
0,2.409867173,0,3.538899431,12.45098039,71.55281467,0,0,5.170777989,0,0.009487666,0,1.37887413,0,0.009487666,0.079063884,3.399746996,81.1
0,2.409543372,0,3.169537052,12.19939959,72.03033655,0,0,5.201453626,0,0.009480171,0,2.550165903,0,0.018960341,0.10112182,2.31000158,83.5
0,2.419622665,0,3.90935113,12.5203612,71.29188873,0,0,5.000553508,0,0.009488716,0,1.198741164,0,0.018977433,0.120190407,3.510825044,81.3
0,2.419507875,0,3.570750838,12.47074451,71.48143463,0,0,5.180593333,0,0.009488266,0,1.378961351,0,0.009488266,0.079068885,3.399962047,81.2
0,2.300127618,0,5.08970798,4.529689963,79.78079724,0,0,3.540274754,0,0,0,2.840627581,0,0,0,1.918774867,80.6
0,2.539420457,0,1.459588871,13.1594155,67.70577066,3.059522827,0,4.471229258,0.006604475,0.003302237,0,2.489886898,0,0.006604475,0.099067118,4.99958722,75
0,2.470106733,0,1.710938127,13.13859241,69.20471872,0.969424605,0,8.580370757,0.016050076,0.003210015,0,1.659577883,0,0.00642003,0.089880427,2.150710216,79
0,2.560138314,0,1.948365003,13.3592672,69.55929048,3.01065616,0,3.93995312,0.003324855,0.003324855,0,3.511046831,0,0.00664971,0.096420794,2.001562682,75
0,2.489967606,0,0.119260584,14.95914519,69.79000467,0,0,12.47078921,0,0.009669777,0,0,0,0.009669777,0.151493175,0,84.1
0,2.410314775,0,5.369420495,11.51993265,69.85235653,0,0,6.061645437,0,0.009354391,0,1.368859232,0,0.018708782,0.109134563,3.280273148,82.3
0,2.450685495,0,3.859671342,12.57955229,71.36117532,0,0,4.939366115,0,0.009498781,0,1.190513884,0,0.018997562,0.120317893,3.470221322,81.3
0,2.470429467,0,3.530999444,13.16980233,70.46122093,0,0,4.829721362,0,0.009526078,0,1.241565452,0,0.019052155,0.098436136,4.169246646,81.3
0,2.429206646,1.040642796,8.378188626,12.54856073,66.0550745,0,0,5.098681644,0,0,0,4.449645058,0,0,0,0,84
0,2.479956732,0,3.420081446,13.5292059,70.01781624,0,0,5.529396793,0,0,0,1.329854925,0,0,0.092262662,3.601425299,82
0,2.539904652,14.09883011,3.33881124,12.06820807,67.35547275,0,0.009762606,0.478367692,0,0.009762606,0,0,0,0.009762606,0.091117656,0,70.6
0,2.469936709,0,3.471518987,12.46044304,71.54113924,0,0,5.189873418,0,0.009493671,0,1.379746835,0,0.009493671,0.079113924,3.389240506,81
0,2.479928918,0,3.350998001,12.99939707,70.74857995,0,0,4.579062609,0,0.009519881,0,1.431155396,0,0.019039761,0.101545394,4.280773014,80.7
0,2.450253609,0.048380804,8.4588373,12.67889192,66.71244635,0,0,5.150214592,0,0,0,4.500975419,0,0,0,0,84
0,2.450215369,0.037455522,8.468069168,12.67869405,66.7145265,0,0,5.150134216,0,0,0,4.500905175,0,0,0,0,84
0,2.45029185,0.021849736,8.468333489,12.6790898,66.72909448,0,0,5.150294971,0,0,0,4.501045666,0,0,0,0,84
0,2.560596442,13.07971545,3.688691377,12.08022008,67.48058798,0,0.960427146,0.039068223,0,0.009767056,0,0,0,0.009767056,0.091159187,0,70.1
0,2.500357421,11.7996537,3.799780782,8.500262109,70.50245429,0,2.100046068,0.498800654,0.298644978,0,0,0,0,0,0,0,76
0,2.580624166,14.13973771,3.800969768,12.05050604,67.25894107,0,0.009762765,0.048813824,0,0.009762765,0,0,0,0.009762765,0.091119138,0,70.6
0,2.520621096,0,3.410626023,13.24994835,70.39938971,0,0,4.580346784,0,0.009535767,0,1.420829294,0,0.019071534,0.09853626,4.291095183,81.1
0,2.510605965,0,3.539542835,12.48971063,71.45254227,0,0,5.280820617,0,0.009497879,0,1.158741214,0,0.018995758,0.088646869,3.450895967,81.8
0,2.409510506,0,4.970849022,6.530122677,76.83711891,0,0,4.840276934,0,0,0,2.681282643,0,0,0,1.730839305,79.4
0,2.499960643,0,0.129091167,12.46044615,69.78164701,0,0,14.95883251,0,0.009445695,0,0,0,0.009445695,0.151131122,0,83.4
0,2.410917362,0,4.479150872,5.370735406,79.91811979,0,0,2.86884003,0,0,0,3.481425322,0,0,0,1.470811221,78.3
0,2.530256524,0,3.460614832,13.20949761,70.30964233,0,0,4.799694652,0,0.139951335,0,1.269104152,0,0.019084273,0.111324926,4.150829371,81.5
0,2.500275015,0,1.499222102,11.89948612,71.00089576,0,0,10.09853378,0,0,0,2.901010482,0,0,0.100576745,0,83.8
0,2.499373198,0,9.900338473,13.49974928,65.40052651,0,0,6.700513978,0,0,0,1.999498558,0,0,0,0,88
0,2.500156553,0,5.000313107,12.50078277,68.00050097,0,0,8.998684952,0,0,0,2.899367525,0,0,0.100194126,0,84
0,2.529542974,0,3.679622862,12.44997073,71.31128091,0,0,5.119200165,0,0.009491718,0,1.449069021,0,0.009491718,0.101244997,3.341084903,81.3
0,2.500585343,0,8.478888629,12.66994459,66.6697885,0,0,5.191602279,0,0,0,4.489190666,0,0,0,0,84
0,2.860918637,0,1.560825773,15.9011358,66.62618758,6.83977427,0,4.061004357,0,0,0,2.08943496,0,0,0.060718623,0,73.2
0,2.60921935,13.09981119,3.268441956,12.03040563,67.42952015,0,0.960348981,0.491568461,0,0.009766261,0,0,0,0.009766261,0.091151768,0,70.7
0,2.610464643,14.19969078,3.339571975,12.03027097,67.2113272,0,0.029294491,0.058588982,0,0.00976483,0.410122874,0,0,0.00976483,0.091138416,0,70
0,2.53969258,0,3.709912075,12.43911696,71.1999494,0,0,5.190081599,0,0.009488266,0,1.401100639,0,0.009488266,0.101208173,3.399962047,81.4
0,2.539250874,0,3.620725094,12.41007479,71.22867488,0,0,5.230287603,0,0.009486616,0,1.41983019,0,0.009486616,0.10119057,3.430992774,81
0,2.629736375,13.30011561,2.761630274,12.03979613,67.25937505,0,0.960708645,0.048849592,0,0.009769918,0.889062576,0,0,0.009769918,0.091185905,0,70.5
0,2.570256867,0,3.509664293,13.27091811,70.22189725,0,0,4.819430315,0,0.009537131,0,1.23982706,0,0.019074262,0.098550356,4.240844354,81.6
0,2.560572251,0,3.51959993,12.44995173,71.34786118,0,0,5.181281552,0,0.009495324,0,1.39897767,0,0.009495324,0.101283451,3.421481587,81
0,2.639420337,13.20035822,2.820157942,12.05080192,67.28975006,0,0.960677359,0.478710413,0,0.0097696,0.449401612,0,0,0.0097696,0.091182936,0,71.4
0,2.640016927,13.33029509,3.359429678,12.02981819,67.12023308,0,0.94077052,0.04882892,0,0.009765784,0.41992871,0,0,0.009765784,0.091147317,0,70.6
0,2.500076831,0,0.15980823,9.960355266,69.75936568,0,0,17.44982944,0,0.010756323,0,0,0,0.009219706,0.150588525,0,82
0,2.57979609,0,3.539093345,12.58978547,71.46368148,0,0,5.099338798,0,0.009513692,0,1.179697782,0,0.019027384,0.088794457,3.431271505,81.1
0,2.90061647,0,1.539393507,15.8607419,65.64515554,6.870256209,0,4.09079571,0,0,0,3.021772441,0,0,0.071268218,0,72.7
0,2.560568806,0,5.349787794,12.25940833,68.76106056,0,0,5.800823767,0,0,0,1.569229324,0,0,0,3.69912142,81.6
0,2.590714625,0,3.070828712,12.57011567,71.2787197,0,0,5.701156711,0,0.00950721,0,1.169386785,0,0.019014419,0.101410236,3.489145936,80.9
0,2.599848092,0,3.519210077,12.35995949,71.460219,0,0,5.050952592,0,0.009494272,0,1.958984746,0,0.009494272,0.101272232,2.930565226,80.9
0,2.519018667,0.200116098,0,0.239833797,96.91118512,0,0.129846323,0,0,0,0,0,0,0,0,0,66.8
0,2.619927956,0,3.770411159,12.65055461,71.39025977,0,0,4.839963819,0,0.00952124,0,1.171112557,0,0.019042481,0.120602377,3.408604027,81.5
0,2.620779262,0,3.520780846,12.57942356,71.16033655,0,0,5.380995389,0,0.009507059,0,1.178875315,0,0.019014118,0.088732551,3.441555355,81
0,2.530467809,0.019828862,0,0,97.43597566,0,0.013727673,0,0,0,0,0,0,0,0,0,66.7
0,2.629537575,1.149334304,0,14.49965963,61.96906613,0,2.110279101,9.701268067,0,0,7.940855193,0,0,0,0,0,82.2
0,2.452050752,11.21717321,6.273236943,0,66.29684273,0,6.714370021,0,3.163174978,0,3.883151372,0,0,0,0,0,71
0,2.599311855,0,5.370659994,12.22083203,68.32968408,0,0,5.849233657,0,0,0,1.948701908,0,0,0,3.681576478,82.1
0,2.630371132,0,3.538814592,12.40009496,71.28590647,0,0,5.400015827,0,0.009495925,0,1.158502809,0,0.018991849,0.08862863,3.469177811,81.2
0,2.630537662,0,3.589686773,12.41037654,71.29041959,0,0,5.048986246,0,0.009496526,0,1.820167455,0,0.009496526,0.101296276,3.089536411,80.6
0,2.639923894,0,3.301094023,12.59077216,71.26684636,0,0,5.419375297,0,0.009513239,0,1.170128429,0,0.019026479,0.101474552,3.481845568,75.9
0,2.40934288,23.75851715,0,0,45.02540709,2.539265504,0,26.26746737,0,0,0,0,0,0,0,0,72.4
0,2.462051365,11.28649191,6.313708714,0,66.65978256,0,6.754783224,0,1.590228503,0,3.903288144,0,0,1.02966558,0,0,72
0,2.650655922,0,3.540552973,12.62035818,71.2996304,0,0,5.129994765,0,0.009517616,0,1.170666709,0,0.019035231,0.088831078,3.470757126,80.2
0,2.550071801,0,16.52180485,8.40148137,69.46716046,0,0,0,0,0,0,0,0,0,0,3.059481521,83
0,2.689374118,0,3.831089545,12.56045542,71.23035694,0,0,4.899862043,0,0.009514295,0,1.179772608,0,0.01902859,0.111000111,3.469546327,80.8
0,2.610494064,0,0,0.589812332,96.7996936,0,0,0,0,0,0,0,0,0,0,0,65.9
0,2.810154089,16.29955222,3.229948637,13.43013302,64.00961412,0,0,0,0,0,0,0,0,0,0.220597919,0,69
0,2.720362077,0,3.49009546,13.29104846,70.54136321,0,0,4.551466956,0,0.009561905,0,1.099619117,0,0.019123811,0.098806355,4.178552646,80.9
0,2.610131653,0,0,0.299698772,97.09016957,0,0,0,0,0,0,0,0,0,0,0,66.85
0,2.930830345,13.78931654,3.061241999,14.13936888,62.85841756,3.040650686,0.029171028,0.051478285,0,0,0,0,0,0,0.099524684,0,64.4
0,2.759575599,0,26.22079825,21.35048542,49.66914073,0,0,0,0,0,0,0,0,0,0,0,98.9
0,2.729761564,0,3.380765925,13.12991437,70.61089358,0,0,4.650940693,0,0.009550186,0,1.251074396,0,0.019100372,0.098685258,4.11931366,80.9
0,2.610426511,0,3.379271572,6.039840153,77.95116466,0,0,5.308981508,0,0,0,3.190858949,0,0,0,1.519456642,78.1
0,2.589698421,0,12.34924793,8.300585693,68.45837662,0,0,6.880768478,0,0,0,0.361353268,0,0,0,1.059969586,85
0,2.603246508,0,0,6.807097018,68.66893167,0,4.305020763,3.30388826,0,0,0,9.20800302,0,0.199320498,0.099660249,4.804832012,74
0,2.590339785,0,15.41019956,7.609216756,69.04776173,0,0,1.441241685,0,0,0,3.901240487,0,0,0,0,81.5
0,2.599411341,0,15.5003604,7.660079289,69.55790485,0,0,1.4506247,0,0,0,1.931162902,0,0,0,1.300456511,80.1
0,2.60180656,0,0,6.105392672,68.86834919,0,4.304834499,3.304024248,0,0,0,9.209855055,0,0.201062329,0.0990307,5.30564475,74
0,2.649885584,0,16.8115942,11.11060259,63.66742944,0,0,5.601830664,0,0,0,0,0,0,0.158657513,0,91
0,2.61950258,0,15.60868453,7.709552683,69.93364729,0,0,1.459458646,0,0,0,0,0,0,0,2.669154266,79.2
0,2.999282223,14.24103633,2.549817138,14.44953344,63.40021192,2.360118946,0,0,0,0,0,0,0,0,0,0,66.7
0,2.689296235,16.21972252,0,1.95973687,72.76057327,0,1.329385369,4.450617378,0.390726354,0.199942002,0,0,0,0,0,0,77
0,2.620255794,0,18.11032968,7.460162023,66.50048963,0,0,4.118816582,0,0,0,0,0,0,0,1.189946289,83
0,2.799683294,0,8,13.70071259,67.20190024,0,0,6.498812352,0,0,0,1.798891528,0,0,0,0,84
0,2.800335597,0,8.399423786,13.80063637,66.79963907,0,0,4.999129347,0,0,0,3.200835827,0,0,0,0,86
0,2.799810397,0,6.399115184,13.7999684,66.2000316,0,0,7.900142203,0,0,0,2.900932217,0,0,0,0,88
0,2.799576827,0,8.700320538,13.80050844,65.99927366,0,0,6.101277415,0,0,0,2.599043123,0,0,0,0,86
0,2.800775891,0,0.299632556,12.80061819,68.4991563,0,0,11.49958209,0,0,0,3.999306114,0,0,0.100928861,0,83
0,2.800498006,0,9.900241123,13.2003215,67.1993444,0,0,5.099837675,0,0,0,1.799757301,0,0,0,0,86
0,2.989664734,0,1.959499202,14.30972187,69.13704731,2.989664734,0,3.969414335,0.010083186,0.003361062,0,1.529283254,0,0.006722124,0.094109739,3.001428451,75
0,2.999309148,0,19.00011795,25.00042125,50.0008425,0,0,0,2.999309148,0,0,0,0,0,0,0,107
0,2.80062271,0,10.6992908,13.80026104,64.69894485,0,0,5.101190383,0,0,0,2.899690217,0,0,0,0,87
0,2.909767806,13.34051795,2.880376212,12.15995559,67.04875739,0,0.85072336,0.058783188,0,0.009797198,0.640083603,0,0,0.009797198,0.091440515,0,71.1
0,2.800201024,0,8.201149606,12.30015391,67.19854258,0.299965449,0,6.300844929,0,0,0,0.599930898,0,0,0.100511983,2.198699626,83
0,2.772301818,1.041553482,14.35201714,11.3499837,64.93022678,0,0,0,1.611225804,0,3.942691275,0,0,0,0,0,84
0,2.800463093,0,7.900747833,12.30013455,67.49898307,0,0,6.198566914,0,0,0,0.600769736,0,0,0.100128289,2.600206515,84
0,2.800643539,0,7.900532638,12.19912216,67.29979226,0,0,6.201090267,0,0,0,1.299573577,0,0,0.099967198,2.199278362,83
0,3.08067452,13.80980183,3.049764742,14.14980939,62.71937356,3.020572174,0.029192568,0.051516296,0,0,0,0,0,0,0.089294914,0,65.5
