Repository: kzzzynobad/High-Specific-Modulus-Glass

# High-Specific-Modulus-Glass
The code and the dataset used for the article on "Interpretable Machine Learning Accelerates Development of High-Specific Modulus Glass"

File: DATASET/YOUNGSMODULUS/CLEAN.csv (part 11 of 22)
Li2O,B2O3,Na2O,MgO,Al2O3,SiO2,P2O5,K2O,CaO,TiO2,Fe2O3,ZnO,SrO,Y2O3,ZrO,SnO2,BaO,YoungModulus
0,2.920348233,1.469919439,17.24272349,18.12142672,58.02689709,0,0,0,0,0,0,0,0,2.218685031,0,0,86.8
0,2.752588198,1.030691358,12.66190571,9.387854969,65.50854067,0,0,0,2.391693301,0,6.266725796,0,0,0,0,0,84
0,2.739850719,0.0515808,8.680745191,9.669882881,66.1478245,0,0,9.639541234,0,0,0,3.070574671,0,0,0,0,86
0,2.899783359,7.600096285,3.341089625,9.249779347,66.677365,0,10.01043088,0,0,0,0,0,0,0,0.221455508,0,72
0,2.739123844,0,10.23798696,7.52917993,72.36319539,0,0,3.741094437,0,0,0,2.019099591,0,0,0,1.370319842,79
0,2.930414791,7.680600978,3.370786517,10.65958618,65.02930415,0,10.09940744,0,0,0,0,0,0,0,0.229899945,0,70
0,3.190084682,0,1.651379377,12.92054717,62.71368462,8.189996655,0,8.049154064,0.010563194,0.003521065,0,1.570394887,0,0.010563194,0.098589814,1.591521276,70
0,2.790168271,0,8.019811118,29.96892977,5.380379611,0,0,49.86925893,0,0,0,0,0,3.971452303,0,0,112
0,2.950192192,1.480772662,10.79196198,17.01185591,60.77493229,0,0,4.748852523,0,0,0,0,0,2.241432441,0,0,97.2
0,2.95003888,7.740409539,3.398781752,10.7503888,63.29056506,0,11.63977449,0,0,0,0,0,0,0,0.230041472,0,71
0,2.860419088,0,7.910527473,12.51138827,67.46567811,0,0,6.160660991,0,0,0,0.640884672,0.150796393,0,0.128805253,2.170839747,84
0,2.839421519,0,8.658521381,12.06832066,66.82458546,0,0,6.688692183,0,0,0,0.638947762,0,0,0.130906371,2.150604663,83.5
0,3.120402368,13.81941356,2.569541862,14.08971157,63.62952065,2.590070825,0.030793444,0.051322407,0,0,0,0,0,0,0.099223321,0,65.9
0,2.930267658,7.66847032,3.368603587,9.319053965,64.95399881,0,11.5283955,0,0,0,0,0,0,0,0.23121016,0,71
0,2.880866312,0,7.630743974,12.32063647,67.85584619,0.279404568,0,5.840660468,0,0,0,0.640894095,0.239940646,0,0.129441664,2.181565613,83
0,2.870512861,0,7.939449138,12.5498571,67.67061336,0,0,5.590276687,0,0,0,0.640683396,0,0,0.1287648,2.609842656,83.5
0,2.860315276,0,7.919429501,12.19035406,67.49655949,0,0,6.161641436,0,0,0,0.641186038,0,0,0.131364944,2.599149256,83.5
0,2.899652992,0,6.699307569,14.49984947,64.70187448,0,0,7.700717783,0,0,0,3.498597709,0,0,0,0,86
0,2.889808294,0,7.99987367,13.29943467,65.92868648,0.240027793,0,6.231247829,0,0,0,0.650601649,0,0,0.129488678,2.630830938,84
0,2.859955929,0,7.898479379,12.16965946,67.34805507,0,0,6.151249473,0,0,0,1.281510307,0,0,0.131276666,2.159813712,83.5
0,2.890273724,0,7.98927191,13.61994163,65.87047409,0,0,6.21913702,0,0,0,0.649996056,0,0,0.129368147,2.63153743,84.5
0,2.89951411,0,8.021144928,13.66032002,65.53028505,0.24057104,0,6.23901999,0,0,0,0.648908725,0,0,0.129781745,2.630454394,84
0,2.88092994,0,7.95161797,12.90292177,66.69180019,0,0,6.192271442,0,0,0,0.640904807,0,0,0.128809299,2.610744581,84
0,2.889536257,0,7.999370128,12.65097236,68.18045823,0,0,4.431147154,0,0,0,0.648767814,0,0,0.129123691,3.07062436,83
0,3.009973099,0,3.989239551,11.5215537,69.34584345,3.000131225,0,4.49117512,0.009841874,0.003280625,0,2.020864773,0,0.006561249,0.09185749,2.509677843,75
0,2.949539737,7.728886533,3.399360612,9.399649782,63.21268495,0,13.07854194,0,0,0,0,0,0,0,0.23133645,0,71
0,2.890546324,0,7.980866062,12.62116062,68.04506546,0,0,4.421576032,0,0,0,1.290281974,0,0,0.129028197,2.621475327,83.5
0,2.909822433,0,3.950515595,12.5199981,70.36162899,0,0,5.110009346,0,0.009504047,0,1.200677955,0,0.019008094,0.08870444,3.830130997,80.7
0,3.049487885,13.38957208,4.120123305,14.7601843,64.37071166,0,0.200536975,0.039775929,0,0,0,0,0,0,0.069607876,0,71.6
0,2.89010989,0,5.15855573,12.19937206,68.70015699,0,0,5.830455259,0,0,0,1.459968603,0,0,0,3.761381476,81.1
0,2.772321763,1.040557763,12.78356698,8.849239073,61.86370792,0,0,0,1.610315616,0,11.08029088,0,0,0,0,0,83
0,3.000665012,5.620164469,3.451575755,10.92079866,61.99536113,0,14.78111365,0,0,0,0,0,0,0,0.230321314,0,71
0,2.900117509,0,5.298864081,12.23031727,67.9702311,0,0,5.8911085,0,0,0,2.039952996,0,0,0,3.669408539,82
0,2.711913991,0,3.580779639,7.154245594,60.87032838,0,0,21.74211951,1.649967088,0,2.080011702,0,0,0,0.210634096,0,87
0,2.750470768,10.43992705,4.308823747,1.119463844,74.21081506,0,0.189789897,6.951054965,0,0.029654671,0,0,0,0,0,0,76
0,2.814213444,10.79337191,0,1.722153222,70.75217352,0,5.917724395,1.151131441,0,0,5.637514768,0,0,1.211717306,0,0,71.6
0,2.780354952,0,17.84934008,7.969951815,67.0307964,0,0,1.119324814,0,0,0,1.209110227,0,0,0,2.041121719,84
0,2.979670955,0.033641446,5.158355093,15.61924291,64.55953735,0,0,4.94048668,0,0,0,5.350591929,0,0,0,1.35847364,86
0,2.92960141,0,4.750960267,11.94036899,70.09948996,0,0,5.730117751,0,0.009445249,0,1.199546628,0,0.018890498,0.091304074,3.230275172,80.9
0,2.760440603,10.44875691,4.308184958,1.119297881,74.22353342,0,0.18976176,6.950024461,0,0,0,0,0,0,0,0,76
0,2.824242424,10.79393939,0,1.731818182,68.32121212,0,5.907575758,1.151515152,0,0,5.636363636,0,0,3.633333333,0,0,75.1
0,2.823472386,10.7637311,0,1.732860735,70.75948984,0,5.87718501,1.172407525,1.232997061,0,5.637856342,0,0,0,0,0,71.5
0,2.947745934,0,11.15550382,13.49293736,64.94793469,0,0,2.003963885,0,0,0,5.36382798,0,0,0.088086325,0,85
0,3,6,7.0016,11,68.9984,0,0,0.9984,0,0,0,0,0,3.0016,0,0,83.2
0,2.949565872,0,0.100304047,10.50057988,72.99940444,0,0,10.50057988,0,0,0,2.849261825,0,0,0.100304047,0,82.5
0,3.000605539,11.29967811,3.798961022,8.499856583,70.50068522,0,2.100264525,0.500366511,0.299582497,0,0,0,0,0,0,0,76
0,2.879589154,0,8.299452817,30.98156696,0,0,0,51.56054168,0,0,0,0,0,4.099287745,0,2.179561642,112
0,2.990064809,0,3.840973554,12.42928901,70.51926033,0,0,5.06108479,0,0.00950736,0,1.201096516,0,0.019014721,0.088735363,3.840973554,80.3
0,2.999699239,0,1.000427398,13.80019945,66.09785826,0,0,12.99922435,0,0,0,3.001282193,0,0,0.101309104,0,86.1
0,3.000459173,0,3.689218931,12.25042355,70.75066897,0,0,5.690580617,0,0.020583625,0,2.580869896,0,0.019000269,0.088667923,1.909527052,81.1
0,3.000648191,0,7.199658514,13.49975495,66.69723175,0,0,7.601220495,0,0,0,2.001486096,0,0,0,0,86
0,2.990671877,0,4.638850372,12.00050422,70.02079919,0,0,5.669355855,0,0.009454179,0,1.21013488,0,0.018908357,0.091390395,3.349930669,80.9
0,3.249653473,13.31006041,2.539486969,14.069853,64.09979978,2.549754436,0.030802403,0.051337338,0,0,0,0,0,0,0.099252186,0,65.2
0,3.000330225,0,11.09870583,13.49991351,65.00086488,0,0,2.00022015,0,0,0,5.399965405,0,0,0,0,86
0,2.889318278,0,13.9001268,7.719944448,70.08030916,0,0,3.031217922,0,0,0,0,0,0,0,2.379083389,79.2
0,3.279193024,13.47922722,2.099504189,14.64010942,64.28107369,2.060181228,0.020516328,0.041032655,0,0,0,0,0,0,0.09916225,0,66.8
0,3.280587303,14.25164796,2.66058015,14.34192373,63.44512766,2.020133199,0,0,0,0,0,0,0,0,0,0,67
0,3.000730369,0,0,10.3992168,70.49773896,0,0,10.00139858,0,0,0,6.001460739,0,0,0.099454554,0,78.7
0,3.000326122,0,2.000217415,9.999534111,71.4984548,0,0,10.50114143,0,0,0,2.900936437,0,0,0.099389685,0,81.5
0,2.999255999,0,8.001116002,11.000372,67.998636,0,0,6.999814,0,0,0,1.999503999,0,0,0,1.001302003,80
0,3.330179754,0,1.620366389,13.2192311,64.15756429,6.020469597,0,8.270405092,0.010320805,0.003440268,0,1.610045584,0,0.010320805,0.096327514,1.651328804,72
0,2.930685288,0,16.74979596,8.619751519,67.63096642,0,0,0,0,0,0,1.538647562,0,0,0,2.53015326,82
0,3.060677699,0,4.769109535,12.05043341,69.73049645,0,0,5.758865248,0,0.009456265,0,1.210401891,0,0.01891253,0.091410559,3.300236407,80.8
0,3.060035278,0,3.540380496,11.06998866,72.43290916,0,0,7.37999244,0,0.009449414,0,2.368653144,0,0.009449414,0.110243165,0.018898828,81
0,3.099995284,0,8.988728719,12.98948328,66.13113672,0,0,5.291371261,0,0,0,3.499284737,0,0,0,0,84
0,2.909846331,16.13012538,0,0,69.80979182,0,0,11.15023647,0,0,0,0,0,0,0,0,78.7
0,3.119619643,0,4.659685037,12.20995435,69.77207032,0,0,5.711668167,0,0.009477325,0,1.219415881,0,0.018954651,0.088455038,3.190699585,82.1
0,3.000151676,0,14.14227211,8.081298347,70.10768997,0,0,2.029425148,0,0,0,0,0,0,0,2.639162748,78.6
0,3.139814171,0,2.171164907,10.86056507,73.88913469,0,0,6.680993616,0,0.009481069,0,3.100309715,0,0.009481069,0.110612477,0.028443208,79.6
0,3.129764993,0,4.20969897,11.45956142,70.48966439,0,0,5.451544447,0,0.009431738,0,1.238701564,0,0.009431738,0.091173465,3.911027273,80.9
0,2.849450939,0,3.278781438,6.160821821,54.44987602,0,0,20.04109104,0.830322352,0,8.119022317,1.910024796,0,1.07120085,0,1.289408431,76
0,3.090538198,0,12.11981779,11.30998942,63.41201552,0,0,6.969432047,0,0,0,0,0,0,0.128836332,2.969370696,86.1
0,3.089211523,0,11.3296641,8.318641054,72.39333405,0,0,0,0,0,0,1.888788385,0,0,0,2.980360893,84
0,3.09984639,0,10.5499232,11.3609831,63.70199693,0,0,8.168970814,0,0,0,0,0,0,0.129032258,2.989247312,85.9
0,3.230180252,19.31249003,0,6.28010847,71.05758494,0,0.119636306,0,0,0,0,0,0,0,0,0,66.3
0,3.119565385,0,10.60990812,11.41942534,64.05035628,0,0,7.039413946,0,0,0,0.630992505,0,0,0.129276513,3.001061914,84.8
0,3.121056358,1.060358891,10.60974484,11.42078857,62.97823879,0,0,7.039305611,0,0,0,0.640216689,0,0,0.129274524,3.001015728,85
0,3.369835739,12.64144682,2.448979592,13.79127261,67.63895802,0,0,0.039820806,0,0,0,0,0,0,0.069686411,0,69.5
0,3.190153228,0,5.268776689,12.22996734,67.73109771,0,0,5.890479779,0,0,0,2.059783974,0,0,0,3.629741271,81.6
0,3.200478341,0,1.00073954,11.50063726,70.49863893,0,0,9.900398093,0,0,0,3.798404481,0,0,0.10070335,0,82.4
0,3.120352055,0,7.669779352,9.770458623,68.00067467,0,0,5.099897266,0,0,0,0,0,0,0,6.338838033,74.7
0,3.3604014,13.19073084,3.099623688,13.2600515,66.98026012,0,0,0.039611804,0,0,0,0,0,0,0.069320658,0,69.3
0,3.139698059,0,10.68977748,11.51171218,63.46631301,0,0,7.099788733,0,0,0,0.641510016,0.28991318,0,0.129535676,3.031751662,85
0,3.220958377,0,3.720871367,12.0216418,70.52886365,0,0,5.252250399,0,0.009492019,0,1.208650393,0,0.018984038,0.088592175,3.929695781,80
0,3.360886997,13.17131119,3.1216486,13.21090927,67.02634922,0,0,0.039598079,0,0,0,0,0,0,0.069296639,0,69.3
0,3.360681344,13.41148616,4.879893458,13.52164548,64.69804837,0,0.009865014,0.049325069,0,0,0,0,0,0,0.069055096,0,70.8
0,3.379517873,13.02040276,2.890116068,13.42052181,67.18031811,0,0.009920307,0.029760921,0,0,0,0,0,0,0.069442148,0,69.5
0,3.36012046,12.81199365,4.939524378,12.80217352,65.96834645,0,0,0.04910064,0,0,0,0,0,0,0.068740896,0,71
0,2.999766328,2.399520972,8.000350508,4.000175254,58.99929898,0,5.099894848,13.9005725,0,0,0,0,0,4.60042061,0,0,80.3
0,3.390501319,13.97097625,2.440633245,12.74076517,67.37137203,0,0,0,0,0,0,0,0,0,0.085751979,0,66
0,3.249656393,0,4.230714545,12.0096684,70.05165958,0,0,5.741006967,0,0.009478823,0,2.148533152,0,0.018957645,0.078990189,2.461334302,81.1
0,3.410577926,13.47169999,2.570770734,13.54126981,66.88641898,0,0,0.039754187,0,0,0,0,0,0,0.079508373,0,69.2
0,3.410688589,12.05154076,2.461253453,13.2507402,68.72653291,0,0,0.039697636,0,0,0,0,0,0,0.059546455,0,69.3
0,3.260783788,0,4.409791821,11.93042819,69.94112912,0,0,5.738726937,0,0.009469846,0,1.859246516,0,0.018939693,0.101011695,2.730472388,81.1
0,3.430136077,12.6800531,2.469299701,13.77032858,67.54065715,0,0,0.039827415,0,0,0,0,0,0,0.069697975,0,69.2
0,3.599387634,16.5808427,2.529487492,16.38947845,58.10166661,2.630388643,0.029574475,0.038272851,0,0,0,0,0,0,0.100901152,0,68.9
0,3.269664516,0,4.801186101,11.93041119,69.6992161,0,0,5.741234365,0,0.009463573,0,1.23972808,0,0.018927146,0.10094478,3.189224145,81.2
0,3.270335079,0,4.470877769,11.89026314,69.89020004,0,0,5.799204897,0,0.009465514,0,1.968826907,0,0.018931028,0.091499968,2.590395658,80.8
0,3.270527443,0,4.140147457,11.56972714,70.42976873,0,0,5.510744218,0,0.009452391,0,1.269771252,0,0.009452391,0.091373117,3.699035856,80.5
0,3.280034095,0,4.940571086,12.05941313,69.4963143,0,0,5.350969962,0,0.020519944,0,3.030637855,0,0.031569144,0.101021262,1.688949221,81.6
0,3.440746377,12.01118243,2.461457024,13.23198571,68.75537617,0,0,0.03970092,0,0,0,0,0,0,0.05955138,0,69.45
0,3.280498383,0,3.819888021,11.6694267,70.43923981,0,0,5.510606419,0,0.009462976,0,1.23964987,0,0.018925952,0.091475436,3.920826433,80.2
0,3.410598739,13.87009583,2.791383406,12.04029814,67.27823737,0,0.009828815,0.49144074,0,0.009828815,0,0,0,0.009828815,0.088459333,0,71.1
0,3.420599097,13.40008207,3.010258515,12.41034058,66.59006976,0,0.659827657,0.121460812,0,0.009848174,0.279031596,0,0,0.009848174,0.088633566,0,70.5
0,3.43070373,13.43185442,4.990712278,13.47130669,64.55706607,0,0.009863068,0.049315339,0,0,0,0,0,0,0.059178406,0,71
0,3.140943638,0,12.41026413,7.970501919,67.65896606,0,0,6.691248401,0,0,0,0.9090225,0,0,0,1.219053352,84
0,3.449700134,12.60924877,2.871445801,13.2205462,67.63923538,0,0.100781469,0.039651726,0,0,0,0,0,0,0.06939052,0,68.7
0,3.460774578,12.28070175,2.790466733,13.46077458,67.79874214,0,0.099304866,0.039721946,0,0,0,0,0,0,0.069513406,0,69
0,3.299460347,0,4.468709565,11.88973396,69.86145738,0,0,5.76892732,0,0.009467605,0,1.871429924,0,0.01893521,0.100987787,2.710890902,81.2
0,3.310849325,0,4.05978846,12.20944962,69.99176642,0,0,5.491164735,0,0.009500285,0,1.228703528,0,0.009500285,0.079169042,3.610108303,81.3
0,3.449809717,12.99032933,4.201057678,13.42031994,65.81986524,0,0.009884842,0.049424208,0,0,0,0,0,0,0.05930905,0,70.4
0,3.310264189,0,4.190367842,11.93117179,70.14283908,0,0,5.479711794,0,0.00948047,0,1.219820503,0,0.01896094,0.088484389,3.608899001,75.3
0,3.319620253,0,3.851265823,11.99050633,70.37974684,0,0,5.291139241,0,0.009493671,0,1.221518987,0,0.018987342,0.088607595,3.829113924,79.5
0,3.439292151,12.9297067,2.769129936,12.03014911,67.29149599,0,0.940521055,0.491561527,0,0.009831231,0,0,0,0.009831231,0.088481075,0,70.1
0,3.319416769,0,3.640446595,11.89075497,70.51269886,0,0,5.329411393,0,0.009488566,0,1.198722206,0,0.018977133,0.088559952,3.991523547,79.3
0,3.159854091,0,15.14928622,7.898884669,67.05195371,0,0,5.440052839,0,0,0,1.299968477,0,0,0,0,86
0,3.509735397,13.38991513,3.611249792,14.72957231,64.44999168,0,0.199700449,0.03994009,0,0,0,0,0,0,0.069895157,0,70.4
0,3.461058986,12.89121449,4.540384489,12.86168887,66.11770881,0,0,0.049209369,0,0,0,0,0,0,0.078734991,0,70.8
0,3.490234278,12.74084102,2.760488038,13.0116066,67.78715184,0,0.100711585,0.03962423,0,0,0,0,0,0,0.069342403,0,68.6
0,3.490176655,12.74063068,2.760442463,13.0097408,67.75961697,0,0.100709922,0.039623576,0,0,0,0,0,0,0.09905894,0,68.5
0,3.170508571,0,13.24294734,8.121241208,66.0767581,0,0,8.209727492,0,0,0,1.178817283,0,0,0,0,84.2
0,3.340387896,0,2.959757407,11.33994567,71.6596121,0,0,8.43072841,0,0.020531935,0,2.110051172,0,0,0.120032851,0.018952555,81.4
0,3.509899929,14.46988806,2.449840909,12.59046771,66.81174473,0,0.009891686,0.04945843,0,0.009891686,0,0,0,0.009891686,0.089025174,0,69.5
0,3.204087767,0,3.186053502,8.572287346,64.92636008,0,0,3.186053502,0,0,12.6600541,0,0,0,0,4.265103697,83
0,3.249372194,0,5.759074652,8.309869873,69.71158968,0,0,11.75861807,0,0,0,1.211475535,0,0,0,0,81
0,3.400451697,13.60021631,9.100741165,10.19976461,63.69882622,0,0,0,0,0,0,0,0,0,0,0,71.1
0,3.209921028,0,3.188901901,8.569798517,64.93108729,0,0,3.179893703,0,0,12.65952016,0,0,0,0,4.260877398,83
0,3.209824646,0,0,8.569541196,64.93214028,0,0,6.359596445,0,0,12.65914004,0,0,0,0,4.269757387,82
0,3.380575108,0,4.289637322,11.82096525,69.90940943,0,0,5.571162526,0,0.009469398,0,1.249960544,0,0.009469398,0.078911651,3.68043938,80.5
0,3.529373013,14.12078592,1.788567005,12.7307762,66.34167229,0,0.009881586,0.039526343,0,0.009881586,1.330720203,0,0,0.009881586,0.088934271,0,69.5
0,3.530515505,13.92948845,3.311607084,12.72960695,66.31114622,0,0.029626704,0.049377839,0,0.009875568,0,0,0,0.009875568,0.088880111,0,69.6
0,3.699615378,14.74154435,2.511254075,15.01060729,61.34634954,2.519877887,0.029320961,0.041394298,0,0,0,0,0,0,0.10003622,0,67.9
0,3.369358912,0,0,11.38962526,69.34165739,0,0,12.97861994,0,0,0,2.820347916,0,0,0.100390582,0,84.8
0,3.54072659,14.11020717,2.269358717,12.74002833,66.27252067,0,0.009881097,0.049405487,0,0.009881097,0.899179869,0,0,0.009881097,0.088929877,0,69.7
0,3.400887738,0,4.438687665,11.78068776,70.25131502,0,0,5.49070403,0,0.009477625,0,1.251046488,0,0.009477625,0.078980208,3.288735843,80.7
0,3.540621208,12.94073272,4.729574601,12.84069664,65.82045984,0,0,0.049198071,0,0,0,0,0,0,0.078716914,0,70.6
0,3.560777077,14.19038046,1.789451136,12.7107054,66.38105752,0,0.00988647,0.039545881,0,0.00988647,1.189671934,0,0,0.029659411,0.088978233,0,69.9
0,3.410615363,0,3.551080318,11.54969145,70.63966793,0,0,5.429207241,0,0.009469548,0,1.240510724,0,0.018939095,0.091538959,4.059279367,79.2
0,3.410184791,0,3.468572962,11.51982831,70.67177958,0,0,5.491644179,0,0.009468352,0,1.139358361,0,0.018936704,0.091527403,4.178699364,78.9
0,3.570072788,13.9303811,3.631141994,13.31968904,65.41997458,0,0.009903115,0.039612458,0,0,0,0,0,0,0.079224916,0,69.9
0,3.570605472,13.94165871,3.279228262,12.71194811,66.35827873,0,0,0.049385968,0,0,0,0,0,0,0.088894742,0,69.5
0,3.580722733,14.18947854,1.84142043,12.73017755,66.14948776,0,0.009882399,0.48094344,0,0.009882399,0.909180749,0,0,0.009882399,0.088941595,0,69.7
0,4.000073598,0,10.99928242,34.99972401,46.9999448,0,0,1.00093838,0,0,0,0,0.999098419,1.00093838,0,0,108
0,3.28967224,15.69988531,1.889298002,1.3098328,60.44244583,0,0.469306453,5.670912054,11.14866904,0.07997827,0,0,0,0,0,0,87
0,3.460240506,0,4.03060982,12.03954561,70.23147488,0,0,5.478714134,0,0.009506155,0,1.321355578,0,0.01901231,0.088724116,3.320816896,80.5
0,3.619789946,14.16044653,2.23924962,12.67091618,67.10152586,0,0.009908184,0.029724552,0,0.009908184,0.059449105,0,0,0.009908184,0.089173657,0,69.2
0,3.611005911,0.059277799,1.139451022,13.33091831,70.37592004,0,0,4.22189656,0,0.009879633,0,1.251420197,2.680673791,0,0,3.319556734,83
0,3.800359961,15.46968019,2.509345147,15.37968988,60.08929808,2.580299045,0.029419909,0.041533989,0,0,0,0,0,0,0.100373806,0,69
0,3.620252331,13.07112033,2.849425174,12.72029515,66.22195869,0,0.960239813,0.049411997,0,0.009882399,0.398590111,0,0,0.009882399,0.088941595,0,70
0,3.630477512,13.91077416,2.338833556,12.71988504,67.23155443,0,0.009910312,0.049551558,0,0.009910312,0,0,0,0.009910312,0.089192805,0,68.9
0,3.639853082,14.50150558,2.71996294,13.18123159,65.83832434,0,0,0.039707488,0,0,0,0,0,0,0.079414976,0,68.3
0,3.489662608,0,3.859081684,12.14009386,70.06278539,0,0,5.501648909,0,0.009512938,0,1.750380518,0,0.019025875,0.088787418,3.079020802,80.3
0,3.629623527,13.06038389,2.3197957,12.73910536,66.24927918,0,0.9704259,0.471208502,0,0.009885493,0.451437515,0,0,0.009885493,0.088969437,0,70.2
0,3.49070779,0,3.909845789,11.84025306,70.209569,0,0,5.810992487,0,0.009489917,0,1.350731514,0,0.018979834,0.079082641,3.280347964,79.8
0,3.639389097,12.89025817,2.840338073,12.76010346,66.31958746,0,0.950623589,0.481078142,0,0.009885167,0,0,0,0.019770335,0.088966506,0,69.9
0,3.49000711,0,3.801248124,11.49063907,70.70068726,0,0,5.968875899,0,0.080575085,0,1.45983095,0,0.018958844,0.078995181,2.910182479,80
0,3.639717387,13.96103361,2.348523526,12.23999078,67.6032214,0,0.039526343,0.059289514,0,0.009881586,0,0,0,0.009881586,0.088934271,0,69.3
0,5.000226255,0,0,0,0,47.49988687,0,47.49988687,0,0,0,0,0,0,0,0,32
0,3.690227823,14.34031545,1.588917633,14.02987566,66.21046483,0,0.010014187,0.040056747,0,0,0,0,0,0,0.090127681,0,68
0,3.49996834,0,4.400683847,12.70024694,67.99848034,0,0,9.200278604,0,0,0,0.601532324,0,0,0,1.598809599,80.4
0,3.659343568,14.50999206,2.769322393,13.16999735,65.77223399,0,0,0.039703547,0,0,0,0,0,0,0.079407094,0,69.1
0,3.669663891,13.89064003,3.550217326,14.02999436,64.74003782,0,0,0.049769402,0,0,0,0,0,0,0.069677162,0,69.8
0,3.500197707,0,3.98892843,11.77066034,70.39304073,0,0,5.570581257,0,0.009489917,0,1.25899565,0,0.009489917,0.079082641,3.419533412,80.4
0,3.499344071,0,6.198928385,12.69974237,67.50225229,0,0,6.499233432,0,0,0,3.600499455,0,0,0,0,82
0,3.759857543,14.10158569,2.611718816,14.18129399,63.86500466,1.480539303,0,0,0,0,0,0,0,0,0,0,68.1
0,3.710689724,13.28036322,1.579087935,14.02984576,67.249783,0,0.010015357,0.050076784,0,0,0,0,0,0,0.090138212,0,68.6
0,3.499803382,0,7.688556823,12.489186,66.62367283,0,0,4.998820291,0,0,0,4.699960676,0,0,0,0,82
0,3.529896385,0,4.150955353,11.99974651,70.13213346,0,0,5.469121328,0,0.009506005,0,1.21993726,0,0.019012009,0.08872271,3.380968979,80.3
0,3.36055939,0,11.00997619,7.860393622,67.72657404,0,0,9.340245336,0,0,0,0.301395461,0,0,0,0.400855963,82
0,3.700512073,13.49120859,3.930861906,14.01156721,64.73658917,0,0,0.049715791,0,0,0,0,0,0,0.079545266,0,70.3
0,3.700522038,13.59941849,2.39873125,12.70072028,67.51139893,0,0,0,0,0,0,0,0,0,0.089209013,0,68.7
0,3.890692547,16.08014028,2.520877099,15.84923349,58.9072727,2.579905901,0.029514401,0.04166739,0,0,0,0,0,0,0.100696193,0,67.8
0,3.999644001,13.999644,0,16.000356,60,3.999644001,2.000711997,0,0,0,0,0,0,0,0,0,63.9
0,3.999644001,15.500178,0,16.000356,59.87896048,3.999644001,0.500177999,0,0,0,0,0,0,0.021359915,0.099679601,0,63
0,3.750374538,14.87165829,2.580151147,14.02104072,64.64693545,0,0,0.049938409,0,0,0,0,0,0,0.079901455,0,69.5
0,3.72960373,13.2602622,2.899700772,13.06022583,66.94109673,0,0,0.039676635,0,0,0,0,0,0,0.069434112,0,69.2
0,3.730751437,13.7416562,2.35939462,12.67100654,67.40797039,0,0,0,0,0,0,0,0,0,0.089220805,0,68.7
0,3.46997345,0,0,0,96.53002655,0,0,0,0,0,0,0,0,0,0,0,66
0,3.600215791,0,3.858847423,12.06048489,70.22086824,0,0,5.369383092,0,0.009520183,0,1.231276974,0,0.019040366,0.088855039,3.541507997,79.8
0,3.760367445,13.76102832,2.369229753,12.65076166,67.31982949,0,0.009913095,0.039652381,0,0.009913095,0,0,0,0.009913095,0.069391666,0,69
0,3.780445286,13.84004914,3.410204048,13.96955056,64.88021119,0,0,0.039846591,0,0,0,0,0,0,0.079693181,0,69.4
0,3.840574821,0,26.91944407,25.62913237,38.43948185,0.050600459,0,0,2.560383214,0,0,0,2.560383214,0,0,0,90
0,3.960551033,0,2.048980728,11.91122243,65.63695819,6.910526682,0,5.461629444,0,0,0,4.000556599,0,0,0.069574897,0,69.7
0,3.800092887,13.54996019,3.83160828,14.00942144,64.67953822,0,0,0.049761146,0,0,0,0,0,0,0.079617834,0,70.3
0,3.800254895,13.61371799,2.399986759,12.91358393,67.18307761,0,0,0,0,0,0,0,0,0,0.089378817,0,68.9
0,4.000208797,0,5.000695991,31.9999304,39.99860802,0,0,19.00055679,0,0,0,0,0,0,0,0,102
0,6.399087038,0.899045286,0,0.400812759,3.401341609,66.39853035,0,22.50118295,0,0,0,0,0,0,0,0,56
0,3.650491595,0,3.980336188,12.01078338,70.03171583,0,0,5.490009515,0,0.009514748,0,1.588962892,0,0.019029496,0.088804313,3.130352046,80.2
0,3.821085626,13.69222349,2.898983366,13.49155016,65.98669917,0,0,0.039802975,0,0,0,0,0,0,0.069655207,0,69
0,3.680365005,10.32958969,4.610426903,8.159977028,70.96866824,0,2.040393083,0,0,0,0,0,0,0,0.210580052,0,70
0,3.540907281,0.989371152,18.34165467,12.08074249,58.45560082,0,0,6.591723589,0,0,0,0,0,0,0,0,89.1
0,3.829540753,13.31071576,2.79023583,13.08067853,66.87960281,0,0,0.039718659,0,0,0,0,0,0,0.069507654,0,69.3
0,3.660426285,0,3.760040478,11.49990513,70.62171906,0,0,6.040098665,0,0.009487066,0,1.350325723,0,0.018974132,0.079058883,2.959964582,79.8
0,3.560616538,12.999247,0,1.220168119,77.38078773,0,2.629354725,2.209825888,0,0,0,0,0,0,0,0,72.5
0,3.67033489,0,3.730504315,11.68078537,70.49956456,0,0,5.811099675,0,0.009500435,0,1.390230386,0,0.019000871,0.079170295,3.1098092,79.6
0,3.640216623,0,9.578526018,11.7887136,67.52374225,0,0,7.340083196,0,0,0,0,0,0,0.128718311,0,85
0,3.56036677,0,15.37918979,10.57990125,64.08046858,0,0,5.639547364,0,0,0,0.601061057,0,0,0.159465178,0,88
0,6.186499282,0,0,8.247779137,0,54.6385446,15.46358849,0,0,0,0,0,0,0,0,15.46358849,51.9
0,3.423630107,10.73119798,7.167857878,0.920615312,62.890085,0,4.795729286,3.473631577,2.12359187,0,4.47366099,0,0,0,0,0,85
0,3.680497467,0,4.460156879,12.10997301,68.28806364,0,0,5.820615205,0,0,0,1.439371222,0,0,0,4.20132258,79.9
0,3.453209818,10.31980175,6.286877508,0.930788294,63.4440642,0,4.844229408,3.504838329,2.141845646,0,4.513806939,0,0,0.560538117,0,0,85
0,3.900821489,14.6101678,2.539449786,14.04029127,64.74930432,0,0,0.07998267,0,0,0,0,0,0,0.07998267,0,68.8
0,3.549120679,0,13.79927229,7.578835658,69.82413584,0,0,4.07822923,0,0,0,0,0,0,0,1.170406307,78.4
0,3.979491359,14.8704628,0.020372823,15.86024244,64.02159519,0,1.020338868,0.129027877,0,0,0,0,0,0,0.098468643,0,68.1
0,3.999863776,14.40053127,0.020433531,16.35023073,63.98079248,0,1.019973777,0.129412366,0,0,0,0,0,0,0.098762069,0,68
0,3.449890271,14.03950256,5.659107535,0.999268471,64.5267008,0,0.510607169,10.70080468,0.076079005,0.038039503,0,0,0,0,0,0,75
0,3.609513494,0,11.22824147,8.138949488,69.86529161,0,0,5.598864971,0,0,0,0,0,0,0,1.559138965,83
0,3.721345639,0,5.443349368,11.27528556,67.92748468,0,0,8.53324141,0,0,0,0.579746478,0,0,0.219363532,2.300183325,77.8
0,3.950321712,12.34974313,0.01995112,12.34974313,70.65024024,0,0.510416147,0.069828919,0,0,0,0,0,0,0.099755599,0,67.4
0,3.930383617,13.53982447,2.409797861,12.55970778,67.43136704,0,0.009916864,0.029750591,0,0.009916864,0,0,0,0.009916864,0.069418045,0,69.3
0,3.959786281,14.13971604,2.969423592,13.98991328,64.8213186,0,0,0.039947403,0,0,0,0,0,0,0.079894805,0,69.2
0,3.680877356,0.529811554,10.61167748,11.42106889,62.95644115,0,0,7.040469571,0,0,0,0.63021316,0,0,0.129749768,2.999691072,85
0,3.802960694,0,0.500893313,11.83639612,71.67240939,0,0,8.945890761,0,0,0,0.590224604,0,0,0.220137825,2.431087289,76.3
0,3.969508846,14.15042525,3.009170647,13.99064627,64.76041476,0,0,0.039944743,0,0,0,0,0,0,0.079889486,0,69.3
0,3.799343677,0,6.798993214,13.00060535,68.20021028,0,0,3.800936694,0,0,0,4.399910791,0,0,0,0,80
0,3.779954355,0,4.938506403,12.07049575,69.24052238,0,0,5.360086218,0,0.020603525,0,2.909851655,0,0.019018638,0.110942057,1.550019019,80.8
0,3.769925737,1.059552528,5.7014017,13.40207811,62.76587358,0,0,11.6014695,0,0,0,0.630686029,0,0,0,1.069012819,85
0,3.959986772,13.83928571,2.470238095,12.63062169,66.9510582,0,0.009920635,0.03968254,0,0.009920635,0,0,0,0.009920635,0.079365079,0,69.5
0,3.77995488,0.020508937,5.710950195,13.55167463,63.50513512,0,0,11.73111206,0,0,0,0.63104422,0,0,0,1.069619954,85
0,3.600600601,14.11111111,3.039039039,1.74024024,69.22222222,0,0.57957958,7.42042042,0,0.037537538,0,0,0,0.249249249,0,0,77.2
0,3.980997153,13.91114348,2.211481163,12.69118718,66.99662319,0,0.009931802,0.029795405,0,0.009931802,0.05959081,0,0,0.009931802,0.089386215,0,70.1
0,3.999800674,13.70031394,2.398551567,13.30000166,66.51163563,0,0,0,0,0,0,0,0,0,0.089696527,0,68.6
0,4.000531191,16.00046479,0,11.9999336,67.99907042,0,0,0,0,0,0,0,0,0,0,0,71.3
0,3.553867444,3.774695993,0,0,71.54844978,0,7.908606425,0,0,0,3.683420193,0,0,0,0,9.530960163,68.7
0,3.699390076,0,11.99006957,11.19011861,61.69123732,0,0,9.200968523,0,0,0,0,0,0,0.128727741,2.099488154,83
0,3.989625322,13.54985793,2.048503271,12.56029868,67.05213771,0,0.009912113,0.029736338,0,0.009912113,0.650895394,0,0,0.009912113,0.089209013,0,69.4
0,4.01029131,13.62934683,2.300605859,13.12972031,66.84040169,0,0,0,0,0,0,0,0,0,0.089633995,0,69.1
0,3.822189892,0,0.509203618,11.56461509,69.65652476,0,0,8.754506926,0,0,2.511227782,0.591435258,0,0,0.230881144,2.359415523,74.7
0,3.703136721,1.040980971,11.19054544,9.479050258,65.0888661,0,0,0,0,0,9.49742051,0,0,0,0,0,77
0,3.742901793,1.050611954,9.689148834,9.57929103,64.67994244,0,0,0,3.261693667,0,7.99641028,0,0,0,0,0,85.5
0,3.840912692,0,0.51022025,11.62414831,70.03961337,0,0,8.803676121,0,0,0,2.579622881,0,0,0.231342101,2.370464269,76.4
0,4.06112588,13.45070305,3.129859056,14.72137232,64.32596011,0,0.200631991,0.040126398,0,0,0,0,0,0,0.070221197,0,70.1
0,3.862892722,0,0.511452079,11.70621684,70.5009689,0,0,8.856698116,0,0,0,0.600400267,0,0,0.228723911,3.732647162,76.6
0,3.680057821,0,11.13051858,9.41998434,61.84123351,0,0,11.41962296,0,0,0,0,0,0,0,2.508582786,86.2
0,3.700399226,0,11.16924752,10.10010888,61.04222115,0,0,11.46866683,0,0,0,0,0,0,0,2.5193564,86
0,6.400959883,0.899890448,0,0.399081851,3.401325056,59.39798633,0,29.50075643,0,0,0,0,0,0,0,0,58
0,3.890834747,0,4.928918966,11.85000872,69.52153034,0,0,5.039859264,0,0.030112367,0,2.868599141,0,0.019018337,0.110940298,1.740177821,80.7
0,3.729348882,0,13.79980564,8.369776482,67.38945578,0,0,5.50898931,0,0,0,0.601311953,0,0,0,0.601311953,83
0,4.150224291,13.94144828,2.549833047,14.0611825,64.44736753,0.849944349,0,0,0,0,0,0,0,0,0,0,67.6
0,3.899911258,0,3.901495943,11.95962221,69.35851927,0,0,5.698529412,0,0,0,0.881085193,0,0,0,4.300836714,79
0,4.070565283,13.49966106,2.380834284,12.45969942,67.45035795,0,0.009920143,0.029760429,0,0.009920143,0,0,0,0.009920143,0.079361143,0,69
0,3.999740803,27.9998056,0,7.999481605,60.00097199,0,0,0,0,0,0,0,0,0,0,0,65
0,3.999805599,16.00084241,0,7.999611198,71.9997408,0,0,0,0,0,0,0,0,0,0,0,72
0,3.939355291,0,3.290501546,12.12097057,70.53215572,0,0,5.149379842,0,0.009565411,0,1.198864905,0,0.009565411,0.089277174,3.660364123,79.1
0,4.099502488,13.97014925,1.830845771,12.66998342,67.2305141,0,0.029850746,0.059701493,0,0.009950249,0,0,0,0.009950249,0.089552239,0,68.2
0,3.920236383,0,7.619258299,12.22051922,67.59998104,0,0,3.959738967,0,0,0,0,0,0,0,4.680266089,79.2
0,4.150230661,13.61068396,3.199170957,14.61188741,64.11713579,0,0.210603731,0.030086247,0,0,0,0,0,0,0.070201244,0,69.5
0,3.960474811,0,3.691563504,11.91006588,70.49295102,0,0,5.639181491,0,0.009547147,0,1.288864844,0,0.009547147,0.089106705,2.908697451,79.4
0,4.12019724,13.63967303,2.419168018,12.57073833,67.10130059,0,0.009928186,0.039712744,0,0.009928186,0,0,0,0.009928186,0.079425489,0,69
0,3.85037314,0,0,13.15956181,55.80568903,0,0,23.91804824,0,0,0,0.648939293,0,2.178581913,0,0.43880657,88
0,3.999871799,4.999839749,6.499791673,11.9996154,67.00105766,0,0,4.999839749,0,0,0,0,0,0.499983975,0,0,78.3
0,3.959909288,0,3.428643925,11.949506,69.27065988,0,0,7.399654281,0,0.020616268,0,3.831454081,0,0,0.111010673,0.028545602,81.2
0,3.969274231,0,2.701201416,11.89036487,69.83129394,0,0,5.799171547,0,0,0,0.888761923,0,0,0,4.919932073,77.6
0,4.150930895,13.64042934,2.328894189,12.65984231,67.08076592,0,0.009938382,0.039753528,0,0.009938382,0,0,0,0.009938382,0.069568674,0,69
0,3.709954403,8.43104163,1.678806182,0.670634216,64.97897791,0,0,9.320779298,0,0,0,0,0,9.531000178,0,1.678806182,89
0,3.999872361,0,4.499258101,12.88830033,68.42382373,0,0,6.490419133,0,0,0,3.69832634,0,0,0,0,80
0,4.09048652,14.8304601,4.821163538,11.42009036,64.62903463,0,0,0,0,0,0,0,0,0,0.208764862,0,69
0,3.999363412,0,4.379724676,12.38004297,68.92973661,0,0,6.279939524,0,0.030237925,0,2.068910639,0,0.019097637,0.111402881,1.801543726,11.7
0,3.920162171,0,0,6.689536878,80.04054265,0,0,1.821300483,0,0,0,4.019959457,0,0,0,3.508498363,69
0,4.199243169,16.70028506,0,12.49937486,64.60066348,0,0,0,0,0,0,0,0,0,2.000433427,0,68.5
0,4.199243169,16.70028506,0,12.49937486,66.6010969,0,0,0,0,0,0,0,0,0,0,0,70.9
0,3.589590188,7.969744883,7.760352122,0.31052804,59.12852727,0,1.390253978,10.60068658,0,1.569733487,7.680583451,0,0,0,0,0,79.8
0,4.22061628,12.25032621,3.981397839,15.08916324,64.2878651,0,0.010037137,0.060222824,0,0,0,0,0,0,0.100371374,0,71.8
0,3.999683193,0,8.69950895,13.50071281,64.30223349,0,0,7.498811975,0,0,0,1.99904958,0,0,0,0,85
0,4.369628746,17.73097474,1.061714305,19.10221162,57.33603085,0,0.250730577,0.048416939,0,0,0,0,0,0,0.100292231,0,67.9
0,3.427703655,22.26380302,0,0,42.17919514,2.375528799,0,24.61221391,5.141555483,0,0,0,0,0,0,0,83.4
0,4.499822001,15.500178,0,15.500178,60,3.999644001,0.500177999,0,0,0,0,0,0,0,0,0,62.9
0,4.500898401,15.50052481,0,15.40090018,59.99893259,3.999217235,0.499902154,0,0,0,0,0,0,0,0.099624629,0,63.4
0,4.230814235,13.2507564,2.209852398,14.04978018,66.11838256,0,0.020059175,0.030088762,0,0,0,0,0,0,0.090266286,0,68.9
0,4.000505593,28.00037919,0,4.000505593,63.99860962,0,0,0,0,0,0,0,0,0,0,0,64.2
0,4.000442387,16.00018959,0,4.000442387,75.99892563,0,0,0,0,0,0,0,0,0,0,0,70.5
0,4.200427499,16.69897765,0,12.50020712,64.5987639,0,0,0,0,0,2.001623834,0,0,0,0,0,68.3
0,4.158873905,10.72776192,4.737999147,12.26826787,65.7184106,0,2.16884864,0,0,0,0,0,0,0,0.219837911,0,69
0,4.050451026,0,3.640137303,12.29983236,70.13969825,0,0,5.779516245,0,0.009579309,0,1.341103217,0,0.009579309,0.079827572,2.650275405,80.2
0,3.819934533,16.71972131,1.930988919,1.270308418,61.02885973,0,0.48049491,4.039160335,4.060181987,0.040541758,3.979098471,0,0,2.630709631,0,0,89.2
0,4.060200776,0,3.661203058,12.09920679,70.59067622,0,0,5.560432194,0,0.009575945,0,1.260832788,0,0.009575945,0.089375489,2.658920791,79.2
0,4.080260061,0,8.810671449,13.93982097,66.21935401,0,0,0,0,0,0,0,0,0,0,6.94989351,78.8
0,4.440228365,0,23.69978417,22.22028824,29.63865488,4.440228365,0,3.700480401,5.200863329,0,0,1.479495927,3.700480401,0,0,1.479495927,109
0,4.069331718,0,3.619664184,12.05013315,70.43196785,0,0,5.628816992,0,0.009567394,0,1.291598233,0,0.009567394,0.079728286,2.809624799,79.5
0,4.200052542,16.70005254,0,12.5,61.59858137,0,0,0,0,0,5.001313543,0,0,0,0,0,68.1
0,4.080525778,0,4.460183767,12.78075549,68.30334354,0,0,6.498851455,0,0.00957121,0,3.729581419,0,0.028713629,0.089331291,0.01914242,81.4
0,4.089195579,0,3.670691969,12.21008242,70.43958852,0,0,5.14024663,0,0.009584052,0,1.210785253,0,0.009584052,0.089451153,3.130790365,79.6
0,4.249183805,13.61926385,2.111333919,12.54039542,67.3207272,0,0.009943488,0.039773951,0,0.009943488,0,0,0,0.009943488,0.089491391,0,71
0,4.100670179,0,4.530476448,12.41025804,68.628918,0,0,6.020471513,0,0.030245626,0,2.410098855,0,0.028653751,0.098696254,1.741511326,80.9
0,4.110571178,0,4.218911814,12.37951087,68.96837409,0,0,6.439894846,0,0.030271648,0,1.860909743,0,0.019118936,0.111527125,1.860909743,11.7
0,4.000620011,0,0,10.00077501,67.99968999,0,0,0,0,0,0,0,0,0,0,17.99891498,80
0,4.309469514,12.46067547,2.490137657,13.40945786,67.2104133,0,0.009987183,0.039948732,0,0,0,0,0,0,0.069910282,0,68.7
0,3.999383999,28.000308,0,0,68.000308,0,0,0,0,0,0,0,0,0,0,0,63.5
0,3.999383999,25.000385,0,0,71.000231,0,0,0,0,0,0,0,0,0,0,0,62.2
0,3.999383999,0,0,0,80,0,16.000616,0,0,0,0,0,0,0,0,0,60.3
0,3.999383999,16.000616,0,0,80,0,0,0,0,0,0,0,0,0,0,0,66.3
0,4.359924234,14.39898084,2.088606534,14.32857837,64.71327757,0,0,0.040229981,0,0,0,0,0,0,0.070402467,0,68.1
0,4.149920255,0,3.400318979,11.92982456,70.61244019,0,0,6.028708134,0,0.009569378,0,1.279106858,0,0.009569378,0.079744817,2.500797448,79.5
0,3.86029957,11.58089871,4.449058283,0.879430521,70.65104553,0,0,8.530327747,0,0.048939641,0,0,0,0,0,0,73.9
0,3.800451023,0,0,4.890424425,63.0449867,0,0,28.26413785,0,0,0,0,0,0,0,0,58
0,6.400116808,0.900396661,0,0.399094736,3.402039277,52.40065218,0,36.49770034,0,0,0,0,0,0,0,0,59
0,4.120423922,0,10.5105199,12.58948948,62.37846625,0,0,8.140807203,0,0,0,0,0,0,0.131303342,2.128989902,85.6
0,3.899898187,14.10042644,5.618922548,0.063448968,61.17365835,0,0.479556152,7.271546827,0,0.041315607,0,0,0,7.351226926,0,0,88.5
0,4.059907834,0,11.95084485,11.15053763,61.45929339,0,0,9.161290323,0,0,0,0,0,0,0.129032258,2.089093702,86.3
0,4.200430489,13.60154469,0,4.001012915,78.12737402,0,0,0,0,0.069637883,0,0,0,0,0,0,73.1
0,4.090181101,0,12.03954663,11.22951829,61.90402858,0,0,8.078723666,0,0,0,0,0,0,0.129358137,2.528643588,86.1
0,4.300605354,12.28998737,0,7.489236347,75.85057136,0,0,0,0,0.06959956,0,0,0,0,0,0,73.1
0,4.220072743,0,3.338574673,11.84066327,69.30957259,0,0,7.309286701,0,0.020647703,0,3.821413256,0,0,0.111179937,0.028589127,81
0,4.089750284,0,12.04042141,10.59833523,61.90373806,0,0,8.078139878,0,0,0,0,0,1.050465338,0.129004515,2.110145284,87.4
0,4.200025216,0,2.001512955,11.09972893,69.19876442,0,0,10.49927504,0,0,0,2.899829793,0,0,0.100863645,0,82.7
0,4.260727761,0,3.55886679,12.19063759,70.27243077,0,0,5.72999936,0,0.009592633,0,1.349363689,0,0.009592633,0.079938607,2.538850163,79.2
0,4.350165495,21.7377835,0,8.698700494,65.21335051,0,0,0,0,0,0,0,0,0,0,0,73
0,4.48064489,13.77109749,2.509026786,13.97094634,64.89881602,0.369468469,0,0,0,0,0,0,0,0,0,0,68.1
0,4.40051441,13.10096947,0,10.40196531,72.0273033,0,0,0,0,0.06924751,0,0,0,0,0,0,70.7
0,4.120671288,0,12.12888484,11.31061741,62.36124191,0,0,6.969168301,0,0,0,0,0,0,0.129687669,2.979728582,85.4
0,4.170500803,0,10.63992389,11.46185879,63.16577507,0,0,7.062089617,0,0,0,0.639455995,0.580189341,0,0.131010496,2.149196001,85.8
0,4.149860379,0,10.58951288,11.39000931,62.82035371,0,0.699658703,7.021408626,0,0,0,0.629847968,0,0,0.130313373,2.569035061,83.9
0,4.270161548,0,3.419321882,11.9612413,70.44250048,0,0,5.998978354,0,0.009577932,0,1.229167997,0,0.009577932,0.079816104,2.579656471,79.4
0,4.100231279,0,12.06022454,10.62047206,62.0410789,0,0,8.090183645,0,0,0,0,0,0,0.128658733,2.959150852,85.5
0,4.150258907,0.530216117,10.57951691,11.39034449,62.78875074,0,0,7.019937366,0,0,0,0.629437847,0,0,0.13022852,2.781309107,84.4
0,4.150323251,0,10.60138603,11.4106758,62.90755182,0,0.350382165,7.029348382,0,0,0,0.629447605,0,0,0.130230539,2.790654408,84.2
0,4.139669383,0,10.55870846,11.35973526,62.65019252,0,0,8.171091902,0,0,0,0,0,0,0.129896238,2.990706233,85.4
0,7.498810823,10.1010101,0,5.000139903,0,62.40241753,0,14.99762165,0,0,0,0,0,0,0,0,58.5
0,4.170617587,0,10.62940107,11.439275,63.0675724,0,0,7.051032939,0,0,0,0.640437736,0.290684118,0,0.130574684,2.580404471,85.1
0,4.160081807,0,10.61014533,11.42976666,62.98844163,0,0,7.040376809,0,0,0,0.641442781,0,0,0.130147811,2.999597162,84.7
0,4.290096827,0,3.438468667,12.02984693,70.45984725,0,0,5.921452082,0,0.009586809,0,1.30061036,0,0.009586809,0.099063688,2.441440578,79.5
0,4.299250912,13.00979576,0,5.699788719,76.93194187,0,0,0,0,0.059222742,0,0,0,0,0,0,73.2
0,4.169315451,0,10.63958446,11.44894953,63.11497015,0,0,7.057911466,0,0,0,0,0,0,0.130242654,3.439026281,84.3
0,4.300456884,0,4.300456884,13.09946005,67.29927474,0,0,8.300584683,0,0,0,0.300329084,0,0,0,2.399437682,80.5
0,4.300594287,0,4.39964215,13.09987859,67.30142501,0,0,9.799348201,0,0,0,0.30033868,0,0,0,0.798773085,80.3
0,4.500668003,17.999332,0,12.5,65,0,0,0,0,0,0,0,0,0,0,0,74.9
0,4.519698464,13.31171545,1.979039564,13.63096929,66.4181724,0,0.020057833,0.03008675,0,0,0,0,0,0,0.09026025,0,67.6
0,4.170263937,20.82973606,0,0,75,0,0,0,0,0,0,0,0,0,0,0,68.1
0,4.300939049,0,6.999319071,12.79988598,65.20134919,0,0,5.599455257,0,0,0,4.89952335,0,0,0.1995281,0,81.5
0,4.350120748,0,3.979081037,12.40104275,69.41001487,0,0,5.971820174,0,0.020791018,0,1.730452445,0,0.028787564,0.099157164,2.008732228,11.6
0,4.349355592,0,3.469890307,12.0598676,70.44037225,0,0,5.74050977,0,0.009594167,0,1.391154178,0,0.009594167,0.089545556,2.440116409,80
0,4.350467663,0,4.009912863,12.3607003,69.44120233,0,0,5.97969462,0,0.020785035,0,1.729954433,0,0.028779279,0.099128627,1.97937485,80.3
0,4.270407048,0,3.439442692,7.781700041,76.23004592,0,0,3.180156821,0,0,0,3.248883196,0,0,0,1.849364281,75.9
0,4.579680075,13.08981996,1.639783147,13.58008165,66.97008232,0,0.020078977,0.030118466,0,0,0,0,0,0,0.090355398,0,67.7
0,4.579973905,13.82188619,2.569335251,14.01090629,64.3471279,0,0.510187013,0.060218795,0,0,0,0,0,0,0.100364658,0,68.1
0,4.600053684,13.28009663,1.560193263,13.97966716,66.13877332,0,0.280163736,0.060394578,0,0,0,0,0,0,0.10065763,0,67.9
0,4.390579281,0,3.949282893,12.21239787,69.76000512,0,0,6.040644037,0,0.020785699,0,1.758789953,0,0.028780199,0.108725197,1.730009753,11.6
0,4.60075982,13.48931399,0,12.68932738,69.15030711,0,0,0,0,0.070291711,0,0,0,0,0,0,67.1
0,4.499362141,9.100127572,9.100127572,13.59948971,63.700893,0,0,0,0,0,0,0,0,0,0,0,72.3
0,4.44014822,22.22007411,0,6.669888835,66.66988884,0,0,0,0,0,0,0,0,0,0,0,73
0,4.570480929,11.77114428,5.140961857,13.86069652,64.43781095,0,0.099502488,0.049751244,0,0,0,0,0,0,0.069651741,0,71.4
0,4.389723333,0,5.230715321,12.42055971,67.92921651,0,0,5.259385502,0,0.030262969,0,3.571030374,0,0.019113454,0.08919612,1.060796712,81.9
0,4.66932001,13.35930223,0.609704463,15.01905326,66.20035566,0,0.010161741,0.040646964,0,0,0,0,0,0,0.091455669,0,67.4
0,4.410025255,0,3.960870816,12.39090822,69.0610914,0,0,6.320130431,0,0.030369873,0,1.828586043,0,0.019180972,0.108692177,1.870144816,11.6
0,4.609946815,13.61143067,2.400840294,13.31132563,65.97642508,0,0,0,0,0,0,0,0,0,0.090031511,0,68.7
0,4.420251627,0,3.910284079,12.41986795,68.99109555,0,0,6.420155708,0,0.030374243,0,1.828849136,0,0.019183732,0.108707816,1.851230157,11.6
0,4.629722585,13.27175986,2.011176923,13.71180939,66.2349831,0,0.020078305,0.030117458,0,0,0,0,0,0,0.090352374,0,68.3
0,4.650342604,13.71086927,2.680370818,14.65135026,63.99637243,0,0.209928792,0.030229746,0,0,0,0,0,0,0.070536074,0,68.9
