Repository: kzzzynobad/High-Specific-Modulus-Glass

# High-Specific-Modulus-Glass
The code and the dataset used for the article on "Interpretable Machine Learning Accelerates Development of High-Specific Modulus Glass"

File: DATASET/YOUNGSMODULUS/CLEAN.csv (part 12 of 22)
Li2O,B2O3,Na2O,MgO,Al2O3,SiO2,P2O5,K2O,CaO,TiO2,Fe2O3,ZnO,SrO,Y2O3,ZrO,SnO2,BaO,YoungModulus
0,4.679083433,12.48037014,1.600783506,15.00987825,66.07791155,0,0.010131541,0.050657706,0,0,0,0,0,0,0.091183871,0,68.7
0,4.650577336,12.39930183,1.611170784,14.00879431,67.1891783,0,0.010069817,0.04027927,0,0,0,0,0,0,0.090628357,0,67.9
0,4.420602911,0,4.858996636,12.33081988,68.35116134,0,0,5.879258397,0,0.030289021,0,3.130928279,0,0.028694862,0.098837858,0.870410815,81.3
0,4.6311749,14.40086782,1.598798398,13.07076101,66.1682243,0,0.010013351,0.030040053,0,0,0,0,0,0,0.09012016,0,68.6
0,4.439857925,0,3.999872004,12.35160475,69.40897891,0,0,6.111804422,0,0.020799334,0,1.779143067,0,0.028799078,0.108796519,1.750343989,11.7
0,4.689578527,14.34994191,0.609561015,14.01990335,66.18957011,0,0.010103221,0.040412885,0,0,0,0,0,0,0.090928991,0,66.9
0,4.679972471,14.26988737,1.601396606,14.00970238,65.2980377,0,0.010071677,0.040286707,0,0,0,0,0,0,0.090645091,0,67.6
0,4.439843937,0,4.94943865,12.15064894,68.49271439,0,0,5.248825543,0,0.030257186,0,3.471613982,0,0.028664703,0.098733976,1.089258699,81.2
0,4.709398534,13.37003141,1.651413326,14.99949343,65.12782412,0,0.01013137,0.04052548,0,0,0,0,0,0,0.091182331,0,68.4
0,4.640058562,13.24138619,1.620443542,13.03176003,66.38494684,0,0.009982198,0.981582844,0,0,0,0,0,0,0.089839786,0,69.1
0,4.670550422,13.27005491,2.601446364,14.06019821,65.25713138,0,0.010044194,0.040176778,0,0,0,0,0,0,0.09039775,0,68
0,4.459267986,0,5.190008438,12.33025011,67.85856431,0,0,5.091302756,0,0.030248515,0,3.550220496,0,0.009552163,0.079601356,1.400983873,81.6
0,4.680851064,13.31163955,1.588652482,13.0212766,67.22736754,0,0.010012516,0.07008761,0,0,0,0,0,0,0.090112641,0,67
0,4.49108987,0,4.060393551,12.50140096,69.03949918,0,0,6.180252013,0,0.019213219,0,1.799638151,0,0.028819828,0.108874906,1.770818323,11.6
0,4.48032677,0,1.589175735,11.21039027,71.9213709,0,0,4.920700769,0,0.009573348,0,5.708906405,0,0.009573348,0.079777898,0.070204551,77.8
0,4.679618439,13.3113586,2.530423346,13.0816228,66.25713763,0,0.009988513,0.039954053,0,0,0,0,0,0,0.089896619,0,68.6
0,4.34004198,0,0,0,95.65995802,0,0,0,0,0,0,0,0,0,0,0,65.1
0,4.383258539,5.634505111,4.412864622,6.225068561,73.69733234,0,0,4.194714535,0,0,0,0,0,0,0,1.452256295,73.7
0,4.499720067,0,4.37974886,12.72014716,68.1116532,0,0,6.440054387,0,0.009597697,0,3.701511637,0,0.02879309,0.089578501,0.019195393,81.8
0,4.399574588,0,1.000969689,8.500422284,73.99981232,0,0,8.198567362,0,0,0,3.800556789,0,0,0.100096969,0,78.6
0,4.710490634,12.35039087,2.601315723,14.00927367,66.18791744,0,0.01004369,0.04017476,0,0,0,0,0,0,0.09039321,0,69
0,4.730160862,13.23000974,1.551533062,13.99905968,66.03754576,0,0.280417772,0.07052423,0,0,0,0,0,0,0.1007489,0,67.6
0,4.709280003,13.00936514,2.50070948,13.4901424,66.15027628,0,0.020032386,0.030048579,0,0,0,0,0,0,0.090145736,0,68.6
0,4.49970585,18.20075366,0,4.49970585,72.79983464,0,0,0,0,0,0,0,0,0,0,0,69.6
0,4.37017598,17.67057734,0,0,77.95924668,0,0,0,0,0,0,0,0,0,0,0,73.5
0,4.740137968,12.33005157,1.580604112,13.99939723,66.23802826,0,0.010046213,1.011318733,0,0,0,0,0,0,0.090415913,0,68.9
0,6.400614314,0.898886555,0,0.399756081,3.401314452,45.40054656,0,43.49888204,0,0,0,0,0,0,0,0,63
0,4.530161211,0,4.990990704,12.42963979,67.83920399,0,0,5.131312487,0,0.030296749,0,3.549503293,0,0.009567394,0.08929568,1.400028702,81.3
0,4.980285639,13.63007097,0,19.37965478,61.13029002,0,0,0,0,0.879698589,0,0,0,0,0,0,70.8
0,4.658776539,14.64748154,4.829019954,11.44723273,64.19813714,0,0,0,0,0,0,0,0,0,0.219352093,0,69
0,4.660794971,18.86091284,4.829415231,11.45962936,59.96987755,0,0,0,0,0,0,0,0,0,0.219370048,0,72
0,4.660489785,16.74960712,4.829099005,11.45069408,62.09075432,0,0,0,0,0,0,0,0,0,0.219355684,0,70
0,4.550155119,22.72691114,0,4.550155119,68.17277862,0,0,0,0,0,0,0,0,0,0,0,73
0,4.999650496,14.72983364,0,19.61065287,60.52006151,0,0,0,0,0.139801482,0,0,0,0,0,0,70.4
0,4.649689804,16.72946373,4.820216325,10.1698769,62.02942801,0,1.380452789,0,0,0,0,0,0,0,0.220872446,0,71
0,4.610602937,16.59205102,4.779695955,8.820213862,63.62728678,0,1.360796187,0,0,0,0,0,0,0,0.209353259,0,71
0,4.610528689,14.49989533,4.779618983,8.820071823,65.71976102,0,1.360774273,0,0,0,0,0,0,0,0.209349888,0,71
0,4.651162791,14.63070027,4.820059764,10.16142653,64.14512148,0,1.380407951,0,0,0,0,0,0,0,0.211121216,0,70
0,4.658264033,18.83608368,4.830431393,10.17736486,59.89799896,0,1.378963098,0,0,0,0,0,0,0,0.220893971,0,71
0,4.659812568,20.93910897,4.830352937,10.18044795,57.7888223,0,1.380564895,0,0,0,0,0,0,0,0.220890383,0,71
0,4.620637451,20.75985247,4.789744085,8.830587364,59.4192395,0,1.370569004,0,0,0,0,0,0,0,0.209370118,0,71
0,4.62071187,18.66967306,4.789821227,8.830729586,61.52037365,0,1.35931712,0,0,0,0,0,0,0,0.20937349,0,71
0,4.555682322,0,7.048234772,12.18387526,66.54306902,0,0,4.836153895,0,0.00316917,0,4.78544717,0,0,0.044368384,0,82
0,4.989677128,18.70087961,0.010409618,18.53953053,57.10022728,0,0.489252069,0.069397457,0,0,0,0,0,0,0.100626312,0,67.3
0,4.830221567,13.42975899,1.820132069,13.70965039,65.83984179,0,0.209499547,0.06033587,0,0,0,0,0,0,0.100559783,0,67
0,4.599515337,0,4.849818251,12.25049423,68.13022129,0,0,5.210126905,0,0.030291435,0,3.599897966,0,0.009565716,0.079714304,1.240354569,81.4
0,4.650413316,18.81918819,4.821218518,8.899595546,59.84949806,0,2.750608292,0,0,0,0,0,0,0,0.209478077,0,71
0,4.650188521,16.71070865,4.820985466,8.891108891,61.96706519,0,2.750475331,0,0,0,0,0,0,0,0.209467951,0,71
0,4.649888828,14.61992073,4.820674766,8.879257565,64.07050559,0,2.75029807,0,0,0,0,0,0,0,0.209454452,0,71
0,4.510373703,0,13.23897013,10.10029996,68.45081865,0,0,2.240344957,0,0,0,1.209223847,0,0,0.168728909,0.081239845,85
0,4.479717266,1.010649016,10.83812565,10.39945437,64.37152202,0,0,8.900531676,0,0,0,0,0,0,0,0,87
0,4.822572038,0,0.510272145,17.47598719,66.15528282,0,0,9.415021345,0,0,0,0.990528282,0,0,0.230122732,0.400213447,79.6
0,4.489833899,0,13.96113463,10.98031917,63.59589944,0,0,6.240791576,0,0,0,0.480776687,0,0,0.170598179,0.080646412,87
0,5.030223025,18.52984089,0.020843466,18.71048426,57.04856527,0,0.489821441,0.069478219,0,0,0,0,0,0,0.100743417,0,66.7
0,4.989920223,14.73025828,0,17.18041939,62.9701742,0,0,0,0,0.129227906,0,0,0,0,0,0,68.5
0,4.620293555,0,1.50925335,11.05934907,71.93044033,0,0,4.910657307,0,0.009572431,0,5.82003829,0,0.009572431,0.07019783,0.060625399,77.8
0,4.840675024,13.87103774,2.440367891,13.32187151,65.39585037,0,0.01001519,0.040060759,0,0,0,0,0,0,0.080121518,0,68.6
0,4.500031035,0,13.98733784,10.99869654,63.68319782,0,0,6.250387934,0,0,0,0,0,0,0.170690832,0.409657998,87
0,4.620062726,0,4.919363826,11.73960804,69.14173818,0,0,4.83976247,0,0.030248515,0,3.171318039,0,0.009552163,0.079601356,1.448744687,80.5
0,4.640122756,14.59968352,4.81115036,7.609929191,64.00907885,0,4.119048,0,0,0,0,0,0,0,0.210987325,0,71
0,4.590739452,14.96141438,3.169080903,6.270162566,65.26662028,0,3.330381428,2.280346638,0,0.001581378,0,0,0,0,0.129672971,0,76
0,4.629614863,0,4.860856391,12.10908221,68.54955745,0,0,5.371182521,0,0.030300614,0,3.109799856,0,0.009568615,0.089307073,1.240730404,81
0,5,5.999312006,0,17.000344,70,0,0.999312006,0,0,0,0,0,0,1.001031992,0,0,76.7
0,4.650233391,16.70023659,4.808491592,7.61078074,61.89973783,0,4.11950892,0,0,0,0,0,0,0,0.211010934,0,71
0,4.500525113,18.19978995,9.099894977,4.500525113,63.69926484,0,0,0,0,0,0,0,0,0,0,0,73.9
0,5.000429,14.2994423,0,15.6001716,64.0995281,0,0,0,0,1.000429,0,0,0,0,0,0,66.9
0,5.070711639,13.75093499,0,17.93970811,62.29930245,0,0,0,0,0.939342808,0,0,0,0,0,0,69.4
0,4.660488896,0,0.48889599,11.31011344,69.27943761,0.469723598,0,12.17127337,0,0,0,0.58156255,0,0,0,1.038504553,79.2
0,4.719583206,19.07995548,4.890559221,9.01979128,60.6803555,0,1.390389858,0,0,0,0,0,0,0,0.219365453,0,71
0,4.900205779,13.59978586,2.399076506,13.59978586,65.41080421,0,0,0,0,0,0,0,0,0,0.090341793,0,68.4
0,5.088749175,18.47754351,0.020841294,18.63732676,57.10514433,0,0.489770398,0.079891625,0,0,0,0,0,0,0.100732919,0,66.7
0,4.721949334,0,0.499251123,13.35577279,67.4182275,0,0,12.19461131,0,0,0,0.579775498,0,0,0.219026299,1.011386147,81
0,4.661771251,0,0.489541611,11.23561574,69.74060652,0,0,12.04463094,0,0,0,0.569012652,0,0,0.219340072,1.039481213,79
0,4.600928657,0,0.489427119,9.162640397,72.00225889,0,0,11.88429441,0,0,0,0.570998306,0,0,0.219614733,1.069837485,77.2
0,5.060170339,14.45122582,0.010344471,17.36147029,60.44619151,0,2.649908624,0.020688942,0,0,0,0,0,0,0,0,66.6
0,4.68019465,0,5.111160586,11.0794822,70.78655259,0,0,4.150631341,0,0,0,2.891129417,0,0,0,1.30084921,75.7
0,4.930084568,13.6716068,2.411454408,13.76036172,65.10591979,0,0,0.040190907,0,0,0,0,0,0,0.080381814,0,67.1
0,4.730305124,0,2.930732522,12.02018092,70.99956617,0,0,4.971319312,0,0.009640568,0,4.238636181,0,0,0.070697495,0.028921703,79.2
0,5.00118632,14.74087381,0,14.47140969,65.78653018,0,0,0,0,0,0,0,0,0,0,0,65.3
0,4.75224899,0,0.49888154,11.4453081,71.17913066,0,0,8.664445839,0,0,0,0.589002076,0,1.641481195,0.218864159,1.010637442,79.5
0,4.939303749,13.51035013,2.809082701,13.69093402,64.9199077,0,0.010032438,0.040129753,0,0,0,0,0,0,0.080259506,0,68.1
0,4.722408668,0,0.501805862,11.38651836,70.84092435,0,0,8.613801259,0,0,0.82142743,1.882571036,0,0,0.220538882,1.010004155,78.4
0,5.000675995,5.999459204,5.999459204,16.9995944,66.00081119,0,0,0,0,0,0,0,0,0,0,0,79.9
0,4.651747548,0,0.490319336,11.20505406,66.28425949,0,0,15.54878049,0,0,0,0.568896153,0,0,0.220015087,1.030927835,80
0,4.591282767,0,0.490150458,9.142236699,68.58073523,0,0,15.34357065,0,0,0,0.570808128,0,0,0.220257484,1.060958585,78.2
0,4.649775517,23.25829644,0,2.329597187,69.76233085,0,0,0,0,0,0,0,0,0,0,0,71
0,5.100056782,14.52070823,0.030972005,16.99158594,61.14562004,0,2.190409003,0.020648003,0,0,0,0,0,0,0,0,66.3
0,4.320268104,16.39224829,3.109427364,0.550779542,60.03788431,0,0.129680898,4.589829521,0,0.078682792,10.79119918,0,0,0,0,0,80.4
0,4.781178444,0,1.651240043,12.53104138,70.4453833,0,0,8.311026542,0,0,0,1.280356049,0,0,0.129003128,0.870771116,78
0,5.0006744,14.30064742,0,12.59947397,67.09940653,0,0,0,0,0.99979768,0,0,0,0,0,0,67.6
0,4.762362747,0,0.500120221,11.48352969,71.40819107,0,0,8.694397692,0,0,0,0.589885389,0,0,0.221207021,2.340306163,78.3
0,4.695421451,0,0.499076078,11.33344915,67.01833631,0,0,12.14523746,0,0,2.463793294,0.581202521,0,0,0.221109655,1.042374086,79
0,4.800606324,0,5.998742199,13.0004999,69.00166094,0,0,4.599035686,0,0,0,0.499895183,0,0,0.099979037,1.999580733,80.4
0,4.999580572,13.82937673,2.358862512,13.94849425,64.78315578,0,0,0,0,0,0,0,0,0,0.080530157,0,65.2
0,4.702318022,0,0.498635065,11.33447998,67.03485712,0,0,13.22645291,0,0,0,1.931421899,0,0,0.220914269,1.050920739,79.6
0,4.770442467,0,1.760901582,11.51949798,71.1980534,0,0,4.991355574,0,0.009604918,0,5.618876865,0,0,0.070436063,0.060831146,77.6
0,4.989462416,13.77914562,2.010504131,13.43960124,65.36981902,0,0.010035794,0.321145419,0,0,0,0,0,0,0.080286355,0,68.3
0,4.791967871,0,0.510843373,11.54538153,71.81365462,0,0,6.914056225,0,0,1.249799197,0.591164659,0,0,0.231325301,2.351807229,77.9
0,5.000585157,14.04042599,2.420878404,13.42183137,64.98587264,0,0.010031264,0.040125056,0,0,0,0,0,0,0.080250113,0,68.3
0,4.779864163,0,4.519376748,12.02077507,69.04035158,0,0,5.599680384,0,0.009588494,0,3.870555334,0,0,0.140631243,0.019176988,80.8
0,4.682002283,0,0.500414406,9.334292461,70.26443774,0,0,12.1162838,0,0,0,0.581731747,0,0,0.218931302,2.301906266,77.4
0,4.90010137,14.70030411,0,7.599489879,71.79948334,0,0,0,0,1.000621301,0,0,0,0,0,0,73.8
0,4.700238304,14.40016305,0,2.000501693,78.8191396,0,0,0,0,0.079957356,0,0,0,0,0,0,72.6
0,4.752622738,0,0.500776521,11.45605528,67.87423536,0,0,12.2753637,0,0,0,0.589521727,0,0,0.218693544,2.332731134,79.2
0,5.160347348,15.21967157,0.110050727,16.86011521,61.20883845,0,1.420342189,0.020634511,0,0,0,0,0,0,0,0,67.6
0,4.800281429,0,2.80149669,12.69947872,67.29988167,0,0,8.599571461,0,0,0,1.199270843,0,0,0,2.600019188,79.7
0,4.751141949,0,9.850005532,12.79141444,63.34855933,0,0,5.901784444,0,0,0,0.638543362,0,0,0.129605336,2.588945613,83.7
0,5.000498886,14.80027938,0,10.30032926,68.89945788,0,0,0,0,0.999434596,0,0,0,0,0,0,70.8
0,5.060398851,13.74136859,1.999294367,13.98161993,64.54528654,0,0.510744107,0.060482855,0,0,0,0,0,0,0.100804758,0,67.4
0,5.030396152,14.37971808,1.670118244,12.83986906,65.84942214,0,0.070144966,0.040082838,0,0,0,0,0,0,0.120248514,0,68.5
0,5.049135319,11.76903889,3.080374332,13.93032327,65.94010011,0,0.110491688,0.050223495,0,0,0,0,0,0,0.070312892,0,69.1
0,4.800101859,0,5.888719124,12.28991597,67.03272218,0,0,5.888719124,0,0,0,4.099821747,0,0,0,0,80
0,7.00890056,5.509981176,2.900234715,0,0,46.64544166,5.010341382,30.5268295,0,0,2.398271014,0,0,0,0,0,63.1
0,5.051180839,13.60139158,2.160968756,13.31036328,65.63524453,0,0.090319128,0.040141834,0,0,0,0,0,0,0.110390045,0,67.6
0,5.0805057,12.74995383,0.010073706,12.85908564,68.60865331,0,0.520474807,0.070515942,0,0,0,0,0,0,0.100737059,0,66.5
0,4.799289464,0,6.899176857,12.09972879,66.50172083,0,0,4.900794595,0,0,0,4.799289464,0,0,0,0,81
0,5.08133152,12.94086049,2.128552484,13.8708432,65.75682799,0,0.110792164,0.04028806,0,0,0,0,0,0,0.070504104,0,67.8
0,5.120665179,15.15074697,0.010139931,13.90184547,65.60535388,0,0.109849253,0.030419793,0,0,0,0,0,0,0.070979517,0,68
0,8.246693158,0,0,0,0,60.82412498,15.46459093,0,0,0,0,0,0,0,0,15.46459093,43.6
0,5.090116523,12.31955738,2.598709028,13.8905189,65.87978875,0,0.110654707,0.040238075,0,0,0,0,0,0,0.070416632,0,68.4
0,5.080012708,13.6498169,2.2005585,13.26020434,65.5786499,0,0.07023059,0.040131766,0,0,0,0,0,0,0.120395298,0,67.9
0,4.772002576,0,1.680725068,9.514160501,70.82606852,0,0,8.714638016,0,0,0,0.59060993,0,0,0.229332579,3.672462812,77.6
0,4.899242302,0,2.121554087,12.26986942,70.81734645,0,0,4.981460584,0,0.009672739,0,4.778333065,0,0,0.070933419,0.051587941,78.6
0,4.792392727,0,0.510936243,9.55324618,71.8906218,0,0,8.742686831,0,0,0,0.589784429,0,0,0.230236702,3.690095091,76.5
0,5.101184683,13.60204047,2.399570427,13.90072826,64.92599926,0,0,0,0,0,0,0,0,0,0.070476894,0,68
0,4.900459418,0,4.700572258,13.5004433,67.10083018,0,0,6.299669541,0,0,0,0.699605062,0,0,0.09994358,2.698476666,80.1
0,5.119660709,14.45016662,0.770810192,13.59015786,65.81843886,0,0.099296509,0.050489751,0,0,0,0,0,0,0.100979501,0,66.85
0,4.822407402,0,0.510123253,10.27533982,71.08773486,0,0,8.782991667,0,0,0,0.589334939,0,0,0.231298121,3.700769938,77.7
0,5.110309538,13.74213573,2.378995051,13.92165087,64.62545088,0,0,0.140927775,0,0,0,0,0,0,0.080530157,0,67.8
0,4.899501528,0,5.489628558,13.48930696,66.3289918,0,0,6.290400386,0,0,0,0.701077344,0,0,0.099694485,2.701398939,80.7
0,4.889987322,0,4.689380687,12.77142078,67.86923657,0,0,6.291024057,0,0,0,0.699715941,0,0,0.099500891,2.689733755,79.2
0,5.130104016,11.88945366,2.009627361,14.20035682,66.46918235,0,0.200289494,0.03029589,0,0,0,0,0,0,0.07069041,0,67.9
0,5.310242799,18.35871552,0.048733792,18.78861718,57.08467496,0,0.259333391,0.048733792,0,0,0,0,0,0,0.100948568,0,67
0,4.799119428,0,1.201352308,9.999213775,69.99921377,0,0,12.00094347,0,0,0,1.899520403,0,0,0.100636843,0,82.6
0,5.130833739,12.16073139,2.03014974,13.96064064,66.41681932,0,0.199989916,0.030250576,0,0,0,0,0,0,0.070584676,0,67.2
0,5.329191896,17.6505488,0.02093985,19.20009772,57.41008952,0,0.249533216,0.038389726,0,0,0,0,0,0,0.101209276,0,66.9
0,5.109903886,14.24989553,1.838696197,12.97952361,65.60133723,0,0.070204764,0.040117008,0,0,0,0,0,0,0.110321772,0,67.9
0,5.149932615,13.91172507,1.081536388,13.8712938,65.77493261,0,0.109501348,0.03032345,0,0,0,0,0,0,0.070754717,0,66.7
0,5.111099965,13.000953,2.009663774,13.101269,66.47606628,0,0.200631991,0.030094799,0,0,0,0,0,0,0.070221197,0,67.25
0,5.121162896,13.96178387,1.848843635,13.47110344,65.09805235,0,0.010048063,0.408621238,0,0,0,0,0,0,0.080384506,0,68.2
0,5.101172703,12.42097186,4.270438888,13.87058568,64.1266452,0,0.100088411,0.040035365,0,0,0,0,0,0,0.070061888,0,69.6
0,5.111062827,12.45173907,3.64025338,13.8907924,64.7055874,0,0.010028246,0.090254216,0,0,0,0,0,0,0.100282462,0,69.7
0,5.110806565,13.10124678,2.008891266,13.04108032,66.43714276,0,0.200554868,0.03008323,0,0,0,0,0,0,0.070194204,0,67.5
0,5.110305783,13.91973814,2.110923696,12.96948847,65.66909935,0,0.070141452,0.04008083,0,0,0,0,0,0,0.110222282,0,67.8
0,5.149470922,13.41957842,1.601534243,13.89902932,65.71000791,0,0.109348451,0.040374813,0,0,0,0,0,0,0.070655922,0,68.95
0,4.821647829,0,0.51002739,9.603941693,71.08900293,0,0,8.793250008,0,0,0,1.249881938,0,0,0.229827157,3.702421056,77.2
0,5.150293871,13.62888329,2.300587741,13.94962217,64.75902603,0,0.070528967,0.040302267,0,0,0,0,0,0,0.100755668,0,67.9
0,5.130306781,13.80181325,2.151149175,13.24144391,65.44444816,0,0.070255261,0.040145863,0,0,0,0,0,0,0.12043759,0,67.9
0,5.149465416,13.61050034,2.319609258,13.88072979,64.90877658,0,0,0.050353312,0,0,0,0,0,0,0.0805653,0,67.2
0,5.119647565,13.00937823,2.890231285,13.21963755,65.53082135,0,0.07008644,0.050061743,0,0,0,0,0,0,0.110135834,0,68.3
0,5.150279414,12.37141083,2.030576113,13.69212439,66.46528722,0,0.199701287,0.020137945,0,0,0,0,0,0,0.070482807,0,67.5
0,5.149991621,12.62946204,2.011060835,13.46070052,66.44880174,0,0.199430199,0.030165913,0,0,0,0,0,0,0.070387129,0,66.8
0,4.919738169,0,4.068306579,12.52980811,67.6183922,0,0,6.680217019,0,0.009602612,0,1.901317158,0,0.05121393,0.05121393,2.170190292,79.7
0,5.149304802,13.21960909,2.730717231,13.1495051,65.53053696,0,0.070103988,0.040059421,0,0,0,0,0,0,0.110163409,0,68.3
0,5.350486329,17.16975571,1.06108154,18.58973248,57.41976871,0,0.260069005,0.048546214,0,0,0,0,0,0,0.100560015,0,69
0,4.980095734,0,0.10959434,12.46957951,69.79870098,0,0,12.47119119,0,0.009670089,0,0,0,0.009670089,0.151498058,0,79.9
0,5.219520432,13.54947653,2.100641675,14.70955758,64.12022965,0,0.199257008,0.030395137,0,0,0,0,0,0,0.070921986,0,67.9
0,4.579790858,16.28995468,5.980981722,0,54.20209142,0,0.069615191,11.02882365,0,2.039576977,0,0,0,5.809165506,0,0,83.2
0,4.360014651,7.540923562,6.781618911,1.010058321,57.90437551,0,0.190178345,16.24263939,0,0,5.970191305,0,0,0,0,0,79.3
0,5.169650013,13.08943361,2.898744323,13.27978894,65.33195298,0,0.070130911,0.050093508,0,0,0,0,0,0,0.110205717,0,67.7
0,4.840346631,14.58037318,0,1.160121789,79.27863221,0,0,0,0,0.140526193,0,0,0,0,0,0,72.7
0,4.899513367,14.60058143,0,2.199330089,77.39998736,0,0,0,0,0.900587752,0,0,0,0,0,0,73.4
0,4.999437543,14.5997718,0,4.700531923,74.70069263,0,0,0,0,0.999566105,0,0,0,0,0,0,73.7
0,5.409537045,18.87952749,0.041692,18.36011465,56.88873447,0,0.260575002,0.059063667,0,0,0,0,0,0,0.100755668,0,67.7
0,5.000080232,0,4.419197997,12.70078146,67.66154784,0,0,6.380076702,0,0.009627882,0,3.671432468,0,0.028883647,0.099488118,0.028883647,82.1
0,5.439315941,17.97050868,0.048861356,19.12049559,57.00026176,0,0.260012215,0.059331646,0,0,0,0,0,0,0.101212809,0,66.2
0,5.249330571,14.3198774,0.761211876,13.56034962,65.86840465,0,0.099361727,0.04041833,0,0,0,0,0,0,0.101045824,0,66.2
0,4.840661557,14.77022373,0,0.159803891,80.0788159,0,0,0,0,0.150494927,0,0,0,0,0,0,72.4
0,5.010347981,0,2.90064334,11.75017247,70.47857406,0,0,5.451540967,0,0.009626029,0,4.280374132,0,0.009626029,0.070590878,0.038504115,77.5
0,5.000080001,5.000080001,10.00016,10.00016,64.99943999,0,5.000080001,0,0,0,0,0,0,0,0,0,70.7
0,4.88052317,14.56977416,0,0.290302945,79.34947168,0,0,0,0,0.909928049,0,0,0,0,0,0,72.5
0,5.049728535,0,4.849533144,12.53062989,67.4033857,0,0,6.150002402,0,0.019218758,0,3.869376511,0,0.009609379,0.089687535,0.028828136,81.4
0,4.821376706,0,0,11.38389104,55.82340982,0,0,21.64880689,0.840760047,0,1.650947002,3.170429705,0,0,0.220126267,0.440252534,84
0,4.95060356,14.51989166,0,0.690454197,78.90905106,0,0,0,0,0.92999953,0,0,0,0,0,0,72.9
0,4.979690796,0,0.138543405,9.989294373,69.772348,0,0,14.95009289,0,0.009446141,0,0,0,0.009446141,0.15113826,0,79.2
0,5.000711002,9.999842,4.999130998,6.999415399,65.001343,0,5.000711002,2.998846597,0,0,0,0,0,0,0,0,71.9
0,5.000472486,7.499921252,10.00094497,7.499921252,64.99826755,0,5.000472486,0,0,0,0,0,0,0,0,0,71.4
0,5.000392495,0,12.00094199,10.99929351,65.99890101,0,0,6.000470995,0,0,0,0,0,0,0,0,79
0,5.359905819,12.94988227,2.660612176,14.16918937,64.71913892,0,0.010090817,0.040363269,0,0,0,0,0,0,0.090817356,0,68.6
0,5.139652199,12.43089916,6.25010073,12.46957951,57.06964076,0,0,6.640127645,0,0,0,0,0,0,0,0,75.3
0,4.999766002,11.9994384,5.001325991,4.999766002,64.99851801,0,4.999766002,3.00141959,0,0,0,0,0,0,0,0,74
0,5.379842361,13.15109844,2.84085192,13.76152943,64.72580916,0,0.010062049,0.030186148,0,0,0,0,0,0,0.100620493,0,68.6
0,5.130659519,0,6.630292588,12.56022463,65.84984525,0,0,6.209119045,0,0.020739606,0,3.49063527,0,0.019144252,0.07019559,0.019144252,83
0,5.440278694,13.30898145,2.570476722,14.97979132,63.55841916,0,0.010146619,0.040586475,0,0,0,0,0,0,0.091319568,0,68.8
0,5.159543794,0,4.190427372,12.23008906,68.02075992,0,0,6.320881656,0,0.019222144,0,3.921317358,0,0.019222144,0.089703338,0.028833216,80.7
0,5.49973559,15.74862251,0.921171594,15.56779994,62.08355368,0,0.059705566,0.04094096,0,0,0,0,0,0,0.078470173,0,66.85
0,5.000232497,29.999845,0,0,64.9999225,0,0,0,0,0,0,0,0,0,0,0,72.1
0,5.000154996,10.00030999,5.000154996,5.000154996,64.99891503,0,5.000154996,5.000154996,0,0,0,0,0,0,0,0,74.9
0,5.000154996,10.00030999,10.00030999,5.000154996,64.99891503,0,5.000154996,0,0,0,0,0,0,0,0,0,72.1
0,5.000154996,11.000031,5.000154996,5.000154996,64.99891503,0,4.000433987,5.000154996,0,0,0,0,0,0,0,0,75.2
0,5.000232497,19.99938001,0,0,75.00038749,0,0,0,0,0,0,0,0,0,0,0,74.7
0,4.759729447,7.780610365,4.488586965,2.36954952,65.23039743,0,0.319771297,15.05135498,0,0,0,0,0,0,0,0,70
0,5.190932701,0,5.219789028,12.5204399,67.32181218,0,0,6.139985251,0,0.019237552,0,3.459553048,0,0.009618776,0.089775241,0.028856328,81.6
0,4.905420346,3.643853458,0,0,74.67930758,0,9.211104212,0,0,0,5.115933908,0,0,0,0,2.444380499,70.55
0,5.21973152,0,1.640533093,12.3104443,69.59856897,0,0,9.420978841,0.003223051,0.004834577,0,1.279551351,0,0.006446103,0.087022384,0.428665818,78
0,5.579266194,18.17821987,0.991257658,17.0475666,57.53424658,0,0.490466029,0.079162938,0,0,0,0,0,0,0.099814139,0,67.8
0,5.290038345,0,7.9889043,14.58921433,66.68842294,0,0,5.430366321,0,0.003263441,0,0,0,0,0.009790324,0,84.7
0,5.640686692,18.741412,0.038265528,18.3413633,56.82778773,0,0.250465274,0.059137634,0,0,0,0,0,0,0.100881846,0,66.9
0,5.579450829,18.16977496,1.018512146,17.01018512,57.55281811,0,0.490331016,0.079141147,0,0,0,0,0,0,0.099786663,0,68.6
0,5.200737239,0,4.721532174,12.52023399,67.21051366,0,0,6.189598526,0,0.01923231,0,4.009936694,0,0.009616155,0.089750781,0.028848465,81.1
0,4.989474008,0,0.159810686,7.46961292,69.76043764,0,0,17.45009758,0,0.010756488,0,0,0,0.009219847,0.150590839,0,77.9
0,5.250735556,0,1.64893789,12.46079731,70.06046106,0,0,8.299654046,0,0,0,1.280351773,0,0,0.129328462,0.869733907,77
0,5.599972431,11.10000689,0,16.69997932,64.60128196,0,0,0,0,0,0,0,0,0,1.998759391,0,63.3
0,5.599779455,11.09962438,0,16.69940384,66.60119232,0,0,0,0,0,0,0,0,0,0,0,65.4
0,5.209268043,0,4.460966543,12.5,67.18048968,0,0,6.970260223,0,0.019228304,0,3.531598513,0,0.009614152,0.089732086,0.028842456,81.1
0,5.229994709,0,4.441166568,12.51062192,67.28126854,0,0,6.570361226,0,0.019239711,0,3.819082586,0,0.009619855,0.089785317,0.028859566,80.7
0,4.799200623,23.1775234,0,0,43.91577153,2.480419673,0,25.62708477,0,0,0,0,0,0,0,0,82.3
0,5.500209996,14.89962201,0,12.49895002,64,0,3.000419992,0,0,0,0,0,0,0,0.100797984,0,72.1
0,5.250504856,0,4.651088246,12.45953137,67.24043979,0,0,6.93976985,0,0.019232619,0,3.311215822,0,0.019232619,0.08975222,0.019232619,81.6
0,5.000457498,12.50038125,10.000915,2.499466252,64.99832251,0,5.000457498,0,0,0,0,0,0,0,0,0,73.6
0,5.470287945,12.67058156,3.009575923,12.90914551,65.23973174,0,0.510493477,0.090087084,0,0,0,0,0,0,0.10009676,0,68.65
0,5.260203673,0,4.958704194,12.5298693,67.21193168,0,0,6.690722476,0,0.019244648,0,3.201026381,0,0.009622324,0.089808355,0.028866971,82.1
0,5.260541927,0,4.531024531,12.52044252,67.17011384,0,0,6.169632836,0,0.019240019,0,4.200737534,0,0.00962001,0.089786756,0.028860029,80.8
0,5.539525858,13.22028179,1.58947102,14.0200793,65.47878174,0,0.010124019,0.050620096,0,0,0,0,0,0,0.091116173,0,67
0,5.270415444,0,4.399762695,12.49057995,67.22144724,0,0,6.769605721,0,0.019240945,0,3.691054564,0,0.019240945,0.089791075,0.028861417,80.9
0,5.600081505,11.09997962,0,16.70006113,61.60089656,0,0,0,0,0,4.998981186,0,0,0,0,0,76.7
0,5.569714257,13.56141032,1.451501291,13.97154382,64.78421577,0,0.499586491,0.060760519,0,0,0,0,0,0,0.101267532,0,66.2
0,5.220032269,0,9.838969914,12.44898605,63.24148186,0,0,5.890727324,0,0,0,0.639058496,0,0,0.129709893,2.591034199,83.3
0,5.330125462,0,1.650223636,12.36053027,69.75827938,0,0,8.871163069,0.0032294,0.004844101,0,1.278842583,0,0.006458801,0.087193812,0.649109493,78
0,5.539358601,13.38762106,3.119868637,13.59873999,64.22371904,0,0,0.04021313,0,0,0,0,0,0,0.090479542,0,68
0,5.310032736,0,4.621606008,12.56017716,67.16092175,0,0,6.489505103,0,0.019256692,0,3.710122601,0,0.019256692,0.089864561,0.019256692,81.1
0,5.5895904,14.21025096,0.759455217,13.57905929,65.62030614,0,0.099573017,0.040504278,0,0,0,0,0,0,0.101260696,0,66.6
0,5.550363794,13.10993926,2.079300447,12.86963487,64.77871971,0,0.510646819,1.001268273,0,0,0,0,0,0,0.100126827,0,69.4
0,5.619418983,14.25026586,0.769737175,13.59025,65.5289411,0,0.099593187,0.040512483,0,0,0,0,0,0,0.101281207,0,66.2
0,5.370662715,0,3.250749058,12.54067464,68.32372177,0,0,9.349528013,0.003221753,0.00483263,0,0.631463643,0,0.00966526,0.086987339,0.428493186,79
0,5.629357055,14.05060513,0.76971119,13.56953564,65.73941225,0,0.099589825,0.040511115,0,0,0,0,0,0,0.101277788,0,66.5
0,5.349866855,0,5.351471013,12.52045301,67.06022009,0,0,5.880843145,0,0.019249896,0,3.689563348,0,0.009624948,0.089832847,0.028874844,81.1
0,5.210546045,0,7.41909284,27.72085468,9.949393977,0,0,46.06085218,0,0,0,0,0,3.639260277,0,0,109
0,5.780226635,14.421111,0.010396091,17.50181932,59.38593755,0,2.879717226,0.020792182,0,0,0,0,0,0,0,0,66.8
0,5.600778772,12.20019805,1.889864218,13.21058727,64.12782598,0,2.829761165,0.050351622,0,0,0,0,0,0,0.09063292,0,69
0,5.65935462,13.32938088,0.589480816,14.04082324,66.24883544,0,0.010163462,0.030490387,0,0,0,0,0,0,0.091471161,0,66.1
0,5.61030066,13.43987645,1.611576491,13.08902281,66.10821065,0,0.010072353,0.040289412,0,0,0,0,0,0,0.090651178,0,66.7
0,5.390032066,0,4.698754411,12.99086353,67.029762,0,0,6.390692728,0,0,0,0.699334504,0,0,0.099904929,2.700655828,79.4
0,5.399564551,0,7.970324974,12.5780179,68.60091928,0,0,5.438271107,0,0.003225546,0,0,0,0,0.009676639,0,82.6
0,5.370491908,0,6.399769493,12.46978598,66.49165213,0,0,6.499015543,0,0.019208913,0,2.650829985,0,0,0.070432681,0.028813369,82.1
0,5.08991115,8.580222579,11.80216515,8.891045274,52.71552901,0,0,12.92112685,0,0,0,0,0,0,0,0,84.1
0,5.640095401,12.79183043,3.150928819,13.91044375,64.30514965,0,0.100775975,0.030232793,0,0,0,0,0,0,0.070543183,0,68.8
0,5.649812514,13.70079535,0.541440366,12.78101932,67.20586504,0,0,0.020177902,0,0,0,0,0,0,0.100889509,0,65.8
0,4.790205804,4.949831823,17.35077818,5.450088364,49.37004732,0,0,18.08904851,0,0,0,0,0,0,0,0,86.4
0,5.489500821,0,5.169076625,14.98999691,63.57736536,0,0,3.71822189,0,0,1.278443747,3.688944552,0,0.279761227,0,1.808688863,78.9
0,5.729891102,13.51053364,1.540183872,14.68093768,64.23652339,0,0.200156054,0.030532279,0,0,0,0,0,0,0.071241985,0,66.6
0,5.429530094,0,6.938624797,12.83854292,66.1047697,0,0,6.020324616,0,0.019265039,0,2.51087672,0,0.028897558,0.080270995,0.028897558,82.9
0,5.719594595,13.42905405,0.02027027,13.23986486,67.17905405,0,0.260135135,0.050675676,0,0,0,0,0,0,0.101351351,0,64.9
0,5.539658922,0,25.50728429,20.72793865,48.22511813,0,0,0,0,0,0,0,0,0,0,0,95.4
0,5.080253938,14.28849494,0,0,69.92274061,0,0,10.70851051,0,0,0,0,0,0,0,0,80.4
0,5.739477062,13.97033984,0.760083778,13.57002905,65.71853253,0,0.099655429,0.040537801,0,0,0,0,0,0,0.101344504,0,65.9
0,5.440663316,0,5.499887953,12.40035855,66.45964721,0,0,6.04091302,0,0.019207991,0,3.998463361,0,0.019207991,0.070429299,0.051221308,81.4
0,4.999412007,0,0,25,4.001293585,0,0,65.99929441,0,0,0,0,0,0,0,0,91
0,5.260390896,0,0,1.999319644,74.11244433,0,13.24993815,0,0,0,0,5.278946066,0,0,0.09896091,0,67.1
0,5.260228222,0,0,1.999257816,74.11015246,0,13.2495284,2.640937626,0,0,0,2.640937626,0,0,0.09895785,0,67.8
0,5.260228222,13.2495284,0,1.999257816,74.11015246,0,0,2.640937626,0,0,0,2.640937626,0,0,0.09895785,0,76.4
0,5.759905381,13.42907831,0.020275408,13.23984118,67.1386331,0,0.260201064,0.050688519,0,0,0,0,0,0,0.101377038,0,65.1
0,5.300347869,24.89905578,0,0,69.80059635,0,0,0,0,0,0,0,0,0,0,0,62.2
0,5.490511418,0,4.361531039,12.56995819,67.32068189,0,0,6.429720167,0,0.009649405,0,3.679639756,0,0.028948215,0.090061113,0.01929881,81.2
0,5.770043085,13.46118104,0.020275408,13.23139309,67.10484075,0,0.260201064,0.050688519,0,0,0,0,0,0,0.101377038,0,65.5
0,5.771050142,13.42073253,0.02027301,13.21124476,67.16448169,0,0.260170293,0.050682525,0,0,0,0,0,0,0.101365049,0,64.8
0,5.628768161,0,0.879649458,15.35762528,65.17312951,0,0,3.808519751,0.451355714,0,2.190887227,3.778868646,0,0.869765756,0,1.861430501,77.7
0,5.789847475,13.75088775,0.020291522,13.33152964,66.97554872,0,0.010145761,0.020291522,0,0,0,0,0,0,0.101457608,0,64.3
0,5.790852988,13.74080649,0.02028912,13.31135345,67.00481867,0,0.01014456,0.02028912,0,0,0,0,0,0,0.1014456,0,64.1
0,5.000437995,0,0,5.000437995,61.99959121,0,0,5.501211785,0,0,0,8.999328408,0,0,0,13.49899261,79
0,5.000582988,0,0,5.000582988,61.49944616,0,0,5.50049554,0,0,0,8.998425931,0,0,0,14.00046639,79.2
0,5.509929101,0,5.01106798,12.34961984,67.08158224,0,0,6.419428315,0,0.019248661,0,3.500048122,0,0.019248661,0.070578422,0.019248661,81
0,5.579559483,0,0,12.80943408,69.53739198,0,0,9.55103632,0.003248652,0.004872978,0,1.93944513,0,0.006497304,0.129946072,0.438567994,76
0,5.790439629,12.5810308,1.949790372,13.58118233,63.02638447,0,2.919634288,0.050512704,0,0,0,0,0,0,0.101025408,0,68.4
0,5.499968033,0,7.259766,12.43846301,65.68314046,0,0,6.310338214,0,0.020778723,0,2.650086312,0,0.028770539,0.079918164,0.028770539,83.5
0,6.281260268,0,1.810813771,14.12142675,60.75718302,8.610492498,0,4.870212844,0,0,0,3.49019751,0,0,0.058413347,0,67.2
0,5.780017749,13.00001674,2.491502436,12.95983122,65.06705959,0,0.510691024,0.090417427,0,0,0,0,0,0,0.100463808,0,68.2
0,5.270468283,0,0,0,74.11014103,0,15.24970999,0,0,0,0,0,0,0,0.100738751,5.268941938,61.9
0,5.270468283,0,0,0,75.10837047,0,13.25019842,0,1.00128213,0,0,0,0,0,0.100738751,5.268941938,64.8
0,5.270468283,0,0,0,76.1096526,0,13.25019842,0,0,0,0,0,0,0,0.100738751,5.268941938,64.5
0,5.270307396,0,0,0,76.10732928,0,13.24979395,0,0,0,0,2.631337953,0,0,0.100735676,2.640495742,66.4
0,5.270468283,0.999755785,0,0,76.1096526,0,12.25044264,0,0,0,0,0,0,0,0.100738751,5.268941938,66.5
0,5.379904247,0,12.53808369,9.729217186,65.39202885,0,0,6.230180936,0,0,0,0.478766399,0,0,0.170988,0.080830691,85
0,5.599974209,22.2000129,0,5.599974209,66.60003869,0,0,0,0,0,0,0,0,0,0,0,74.4
0,5.950444357,13.21940444,0.020548297,15.35985205,64.19972945,0,1.020565421,0.130139215,0,0,0,0,0,0,0.099316769,0,65.9
0,5.581253413,0,3.270052359,11.63149272,69.43561081,0,0,8.229738846,0.003212232,0.004818348,0,0.639234204,0,0.006424464,0.128489287,1.069673316,77
0,5.909647155,11.99945612,0.020395676,14.23958121,64.05262084,0,3.319396288,0.360323611,0,0,0,0,0,0,0.098579101,0,68
0,5.459522878,0,7.831052014,29.12944857,5.249902229,0,0,48.47868596,0,0,0,0,0,3.851388346,0,0,110
0,6.050492824,13.76102369,0.038042538,14.98011413,63.53103925,0.970084731,0.499740619,0.069168252,0,0,0,0,0,0,0.100293965,0,63.8
0,5.609513735,0,5.019713434,12.43068244,66.25316537,0,0,6.878866558,0,0.019232619,0,3.650992083,0,0.028848928,0.070519601,0.038465237,81.6
0,6.080869837,17.49227082,0.020842742,17.66074964,58.06440407,0,0.500225796,0.079897176,0,0,0,0,0,0,0.100739917,0,65.6
0,5.41036434,8.110150022,0,3.080623526,72.11866105,0,2.670490464,7.838783786,0,0,0.770926808,0,0,0,0,0,70.7
0,5.630525826,0,3.241283035,11.53062371,69.27359959,0,0,9.319491022,0.006418382,0.003209191,0,0,0,0.012836764,0.131576836,0.850435648,80
0,5.690345375,0,2.479700491,12.7388535,68.76711885,0,0,8.187873778,0,0,0,1.218780895,0,0,0.087518841,0.829808269,78
0,6.019843378,13.7601316,0.020563086,14.38045136,64.65376904,0.500368422,0.500368422,0.065116438,0,0,0,0,0,0,0.099388248,0,64.5
0,6.040879423,15.91034009,0.020611474,15.76949502,61.55960151,0,0.520439711,0.079010649,0,0,0,0,0,0,0.099622123,0,65.9
0,4.729956841,2.679591809,22.98022238,2.629845248,44.13998951,0,0,22.84039421,0,0,0,0,0,0,0,0,97.4
0,6.010555622,13.80941807,0.020496353,14.85985618,64.07160059,0,1.009445403,0.119562061,0,0,0,0,0,0,0.099065708,0,66.4
0,5.65970994,0,3.260764704,11.59918963,69.64980545,0,0,8.200147924,0.003215744,0.003215744,0,0.63028588,0,0.006431489,0.128629771,0.858603724,77
0,6.140457962,18.86956977,0.04883068,18.3097609,56.21108805,0,0.259848974,0.059294397,0,0,0,0,0,0,0.101149265,0,66.8
0,5.969567575,13.80981429,1.03022909,14.03009353,64.48759658,0,0.499864444,0.071167141,0,0,0,0,0,0,0.101667344,0,66.5
0,5.339496817,0,9.220976053,9.110336466,59.76962716,0,0,16.5595635,0,0,0,0,0,0,0,0,85.5
0,5.689691371,0,3.268786641,12.29994024,68.85124114,0,0,8.239797154,0.006460053,0.006460053,0,0.639545212,0,0.009690079,0.129201053,0.859187002,79
0,5.950773178,14.60091836,0.499696131,13.15078668,65.12593693,0,0.499696131,0.070902829,0,0,0,0,0,0,0.101289756,0,68.4
0,5.680225534,0,4.30124849,12.56061216,67.2992348,0,0,6.360048329,0,0.019331454,0,3.650422876,0,0.019331454,0.090213451,0.019331454,80.4
0,5.699414864,0,1.639026283,12.32987424,69.02660589,0,0,9.439756894,0.016163967,0.003232793,0,1.280186209,0,0.006465587,0.129311738,0.42996153,78
0,5.680610569,0,0,11.64138731,69.91595015,0,0,11.76053843,0.003220301,0.003220301,0,0,0,0.006440602,0.128812031,0.859820307,76
0,5.710403287,0,1.640325477,12.35258909,69.18485206,0,0,9.463416212,0.006470712,0.004853034,0,0.640600482,0,0.006470712,0.129414239,0.860604688,78
0,6.039625964,13.88960118,0.020513873,14.94948459,64.42039763,0,0.51968477,0.061541618,0,0,0,0,0,0,0.099150384,0,65
0,5.690585488,0,1.639687525,11.65015704,69.95892728,0,0,9.409680277,0.00322139,0.001610695,0,0.641056616,0,0.01610695,0.128855601,0.860111138,79
0,5.990135092,14.06173195,0.010170009,14.0007119,64.3558147,0,0.510195434,0.061020052,0,0,0.908520772,0,0,0,0.101700086,0,66
0,5.719879616,0,3.291155626,12.35882334,69.23724151,0,0,7.100093848,0.003236141,0.001618071,0,1.281511925,0,0.006472282,0.129445649,0.87052199,78
0,6.010603949,14.86082317,0.010196105,13.96186657,64.48696598,0,0.509805254,0.061176631,0,0,0,0,0,0,0.098562349,0,67.6
0,5.729925825,0,1.820360833,12.39918375,69.43283775,0,0,8.308230493,0,0,0,1.350694782,0,0,0.087455058,0.871311502,77
0,5.730853959,0,1.648956849,12.40119217,69.42788648,0,0,8.299857458,0,0,0,1.930802125,0,0,0.129584035,0.430866917,76
0,5.740176371,0,1.650239917,12.41084165,69.62456231,0,0,8.309557775,0.003242122,0.004863182,0,1.290364414,0,0.009726365,0.087537284,0.868888601,77
0,5.569883004,2.920178639,6.900239024,9.829852812,65.39816329,0,0,3.110454145,0,0,6.271229085,0,0,0,0,0,81
0,5.969897976,14.59981818,1.508468299,13.18057847,64.05939594,0,0.500016836,0.080810802,0,0,0,0,0,0,0.101013502,0,68.4
0,5.73035342,0,2.469255507,12.38021364,68.77393707,0,0,8.409689565,0,0,0,1.279875891,0,0,0.087264265,0.869410643,78
0,5.709225568,0,1.639027532,11.68893898,69.63773949,0,0,9.450974078,0.003220093,0.006440187,0,0.640798583,0,0.016100467,0.128803735,1.078731283,77
0,5.979735995,14.47814286,0.991284118,13.14800142,64.73017853,0,0.500699631,0.070806008,0,0,0,0,0,0,0.101151441,0,69
0,5.999628297,12.88796526,2.010576647,13.98786896,61.95279369,0,3.00910673,0.050686806,0,0,0,0,0,0,0.101373612,0,68.8
0,5.959753621,14.50749375,2.500713291,13.16818556,63.19252136,0,0.490072672,0.080559891,0,0,0,0,0,0,0.100699864,0,68.8
0,5.969170771,14.51865051,2.000369816,13.16882113,63.67227555,0,0.489166064,0.080687186,0,0,0,0,0,0,0.100858982,0,68.6
0,5.99932421,11.3887481,2.02061159,13.98884947,63.94999155,0,2.500422369,0.050684237,0,0,0,0,0,0,0.101368474,0,67.4
0,5.720130801,0,0.821533852,11.71088452,69.79171701,0,0,9.468580357,0,0,0,1.920134023,0,0,0.086985937,0.480033506,76
0,5.759748264,0,0,12.44890677,69.68468176,0,0,9.647699994,0,0,0,1.930188802,0,0,0.087588399,0.441186012,76
0,5.750084989,0,0,12.10075599,70.13096337,0,0,9.50900879,0,0,0,1.991161187,0,0,0.087416833,0.430608842,76
0,5.771635513,0,0,12.48193319,69.88973156,0,0,9.552267892,0.006495932,0.001623983,0,1.289442487,0,0.006495932,0.129918638,0.870454878,76
0,5.751775689,0,3.310304658,11.79154465,70.79133431,0,0,4.759978643,0.006471759,0.003235879,0,2.578995907,0,0.006471759,0.129435177,0.870451567,77
0,6.049955003,14.4906865,0.380350806,13.96940214,64.65963697,0,0.28016912,0.061127808,0,0,0,0,0,0,0.108671659,0,66.3
0,6.060142712,14.12164458,1.158681617,14.42235814,64.09785933,0,0.01019368,0.03058104,0,0,0,0,0,0,0.098538906,0,66.5
0,6.039485037,13.3088596,1.549626973,13.95002622,64.69861785,0,0.280827596,0.071052765,0,0,0,0,0,0,0.10150395,0,66.5
0,6.050183827,13.7099097,1.138539214,13.97929621,64.67987056,0,0.279552039,0.060993172,0,0,0,0,0,0,0.101655287,0,66.1
0,5.999630482,12.39061424,2.008834842,12.99024136,63.96022641,0,2.499286158,0.050388834,0,0,0,0,0,0,0.100777668,0,68.1
0,5.999025914,13.3886435,3.01966646,13.48773156,63.94370455,0,0,0.060460508,0,0,0,0,0,0,0.100767513,0,67.6
0,6.030422231,12.81042662,0.010129489,12.83912684,67.62784259,0,0.509850928,0.07090642,0,0,0,0,0,0,0.101294886,0,65.8
0,6.039259409,13.21035205,2.101493344,13.96040273,64.48746537,0,0.099668897,0.03040746,0,0,0,0,0,0,0.07095074,0,67.15
0,5.800366271,0,1.640114743,12.66875192,68.66764987,0,0,9.448487108,0.006482667,0.004862,0,1.280326726,0,0.006482667,0.045378669,0.431097353,78
0,6.071446737,12.81090521,3.000966413,14.99126837,62.97621268,0,0.010172768,0.04069107,0,0,0,0,0,0,0.098336753,0,69.2
0,5.999765569,12.88869539,2.019457794,12.48848775,63.95284583,0,2.500041863,0.050235269,0,0,0,0,0,0,0.100470537,0,69
0,5.610308473,0,8.740335806,9.110503709,68.01093323,0,0,6.61928934,0,0,0.240531043,0,0,0,0.209293245,1.458805154,80
0,6.110855996,13.84084222,0.010204602,14.00071432,65.36728064,0,0.510230114,0.061227614,0,0,0,0,0,0,0.098644489,0,66.2
0,5.921128525,11.96091033,0.029663321,11.94113479,63.89479409,0,0,0,0,0,0,0,0,0,0.161500305,6.090868641,73.4
0,5.758667628,0,4.970774281,12.44775402,65.57130275,0,0,8.340139323,0,0,0,0.640563696,0,0,0.089678917,2.181119385,79
0,6.089797853,13.3596316,1.469542546,13.97927742,64.65987201,0,0.279348525,0.060948769,0,0,0,0,0,0,0.101581282,0,66.3
0,5.760084552,0,4.970615082,12.43934857,65.57881083,0,0,8.339872212,0,0,0,0.640543181,0,0,0.089676045,2.18104953,79
0,6.111460262,13.66161059,1.739337217,14.63149491,63.71681416,0,0.010191429,0.030574287,0,0,0,0,0,0,0.098517147,0,67.1
0,5.799809895,0,3.898761096,12.79985823,66.30149345,0,0,8.100401154,0,0,0,0.299656845,0,0,0.099885615,2.700133718,78.8
0,6.119712093,13.30040062,2.400353093,14.85027501,63.19005908,0,0.010185374,0.030556121,0,0,0,0,0,0,0.098458613,0,69.3
0,6.17003079,14.95894629,0.020526856,14.94013,63.19876839,0,0.530277113,0.082107424,0,0,0,0,0,0,0.099213137,0,67.6
0,6.120753949,12.39067055,3.651094989,15.22984609,62.45847176,0,0.010170181,0.040680724,0,0,0,0,0,0,0.09831175,0,69.6
0,6.070437926,12.96965622,2.030764058,13.09910061,65.1391107,0,0.509372111,0.080692612,0,0,0,0,0,0,0.100865764,0,67.7
0,5.959489328,11.8398047,1.520799657,11.97011183,64.1012107,0,0,0,0,0,0,0,0,0,0.14845116,4.460132616,72.4
0,5.639565637,0,8.089859672,30.08961075,0,0,0,50.07934285,0,0,0,0,0,3.970254208,0,2.131366875,110
0,6.150245094,13.82193802,1.010906254,14.00173007,64.34520074,0,0.510541581,0.061061452,0,0,0,0,0,0,0.098376783,0,66
0,6.180033737,13.43181857,1.008706913,14.72166846,64.36640597,0,0.199355927,0.020446762,0,0,0,0,0,0,0.071563666,0,66.1
0,6.190589758,15.75925863,0.020442234,14.21075943,63.10858233,0,0.529794556,0.081768935,0,0,0,0,0,0,0.098804129,0,67.8
0,5.659848697,0,8.060147567,30.12982161,0,0,0,50.07004763,0,0,0,0,0,3.960026151,0,2.12010834,109
0,6,11.95053586,5.899422918,11.83017312,64.17147568,0,0,0,0,0,0,0,0,0,0.148392415,0,69.6
