Repository: kzzzynobad/High-Specific-Modulus-Glass

# High-Specific-Modulus-Glass
The code and the dataset used for the article on "Interpretable Machine Learning Accelerates Development of High-Specific Modulus Glass"

File: DATASET/YOUNGSMODULUS/CLEAN.csv (part 13 of 22)
Li2O,B2O3,Na2O,MgO,Al2O3,SiO2,P2O5,K2O,CaO,TiO2,Fe2O3,ZnO,SrO,Y2O3,ZrO,SnO2,BaO,YoungModulus
0,5.570433851,8.309740608,2.858673196,1.190603719,77.26069324,0,0.130078812,4.649169791,0,0.030606779,0,0,0,0,0,0,76
0,5.569325867,8.309617797,2.861164662,1.190366902,77.28816671,0,0.130052939,4.651305119,0,0,0,0,0,0,0,0,76
0,6.009964366,11.87970173,2.979411377,11.94074172,64.06229378,0,0,0,0,0,0,0,0,0,0.14847565,2.979411377,71.1
0,6.920375819,0,1.070513429,15.96089969,61.14074215,9.949701053,0,2.809148714,0,0,0,2.080288507,0,0,0.068330644,0,64.1
0,5.900329862,0,4.698919863,13.09908803,66.29907509,0,0,6.901235366,0,0,0,0.300756743,0,0,0.100252248,2.700342798,79.1
0,5.930054929,0,1.651119706,12.74092372,68.94399844,0,0,8.310852537,0.003250236,0.004875353,0,1.930639971,0,0.009750707,0.045503299,0.429031105,77
0,5.900229543,0,1.199443924,13.30057224,65.70107659,0,0,11.09889755,0,0,0,0.200446154,0,0,0,2.599334001,80.4
0,6.210567488,14.44994303,0.690440964,14.21015935,64.2994405,0,0.010203561,0.030610683,0,0,0,0,0,0,0.098634423,0,66.3
0,5.929892892,0,1.320999675,12.42129179,69.4222655,0,0,8.558909445,0,0,0,1.609866926,0,0,0.087633885,0.64913989,77
0,5.930360852,0,0,12.41076064,69.36007269,0,0,10.67951713,0.006490135,0.006490135,0,0.639278297,0,0.009735202,0.087616822,0.869678089,76
0,5.639990135,0,3.539059128,8.059991368,67.17121894,0,0,4.46081756,0,0,0,4.140205931,0,0,0,6.988716937,75
0,6.231383296,13.90103998,0.010212592,14.0116764,64.1963541,0,1.489336352,0.061275553,0,0,0,0,0,0,0.098721724,0,67.6
0,6.040611649,11.78100721,4.529633967,11.92121802,64.0779902,0,0,0,0,0,0,0,0,0,0.148458506,1.501080448,70.4
0,6.178752108,13.65767285,2.539629005,13.74873524,63.73355818,0,0.010118044,0.040472175,0,0,0,0,0,0,0.091062395,0,67.2
0,6.240644986,14.08014696,0.01020547,13.88964485,65.33882161,0,0.260239488,0.061232821,0,0,0,0,0,0,0.119063818,0,64.9
0,6.239904786,14.61021848,0.010201479,13.81960384,65.1296438,0,0.010201479,0.061208875,0,0,0,0,0,0,0.119017258,0,64.5
0,6.249149081,14.00953029,0.010211028,13.97038802,65.3403676,0,0.239959156,0.061266167,0,0,0,0,0,0,0.119128659,0,65.2
0,6.25063782,13.8398476,0.010205123,13.87896724,65.32979556,0,0.500051026,0.071435861,0,0,0,0,0,0,0.119059768,0,65.8
0,6.260408524,13.91088604,0.02039221,13.71206199,65.68670768,0,0.26000068,0.050980525,0,0,0,0,0,0,0.098562349,0,64.4
0,6.280480552,13.90168057,0.020391171,13.68077622,65.71734439,0,0.24979184,0.050977927,0,0,0,0,0,0,0.098557325,0,64.5
0,6.2911485,14.23078886,0.02041476,13.85141457,65.47693983,0,0.01020738,0.02041476,0,0,0,0,0,0,0.098671339,0,64
0,5.919905282,0,6.51189581,11.79021136,66.76373178,0,0,5.321514856,0,0.009599846,0,2.281563495,0,0,0.070398874,1.331178701,80.6
0,6.309465049,14.46053819,0.010212244,13.92950147,65.09965449,0,0.010212244,0.061273467,0,0,0,0,0,0,0.119142852,0,65
0,5.780355834,0,10.15109697,9.399510377,66.15833216,0,0,5.130124277,0,0,0,3.209056463,0,0,0.171523912,0,80
0,6.409592823,18.44030366,0,16.11973775,59.03036577,0,0,0,0,0,0,0,0,0,0,0,73.4
0,6.429189002,16.8407401,0.069168252,16.53985821,59.94120699,0,0.069168252,0.031125713,0,0,0,0,0,0,0.07954349,0,65.9
0,6.430028701,16.71046717,0.110653895,16.53929942,60.04011204,0,0.069158685,0.031121408,0,0,0,0,0,0,0.069158685,0,66.2
0,6.000128758,0,4.599884118,12.49919526,65.39947209,0,0,7.799523595,0,0,0,0.299362647,0,1.001094444,0,2.401339085,82.3
0,5.818743563,0,13.9094342,10.019349,64.27300815,0,0,4.999531879,0,0,0.689698218,0,0,0,0.290234997,0,85
0,6.821668615,0,2.998977206,13.6616014,69.55727645,6.839932788,0,0.051139684,0,0,0,0,0,0,0.069403857,0,67
0,6.309164234,13.19035486,1.498405413,13.22072794,65.08951622,0,0.509592832,0.080994887,0,0,0,0,0,0,0.101243609,0,67.15
0,7.020143291,0,2.160621179,16.1596459,54.5481826,10.18980457,0,5.701639221,0,0,0,4.148692749,0,0,0.07127049,0,66
0,6.549928349,17.37094125,0.020970955,18.28143022,56.56565657,0,0.990877634,0.118835413,0,0,0,0,0,0,0.101359617,0,65.8
0,5.999904002,14.99976,0,3.999936001,75.00039999,0,0,0,0,0,0,0,0,0,0,0,69.2
0,6.000287095,0,2.000095698,11.00052634,68.0000638,0,0,2.000095698,0,0,0,2.000095698,0,0,0,8.99883567,77
0,5.945613038,1.612342872,2.81409892,9.15924452,68.41639821,0,0,4.765965511,0,0,5.324995262,0,0,0,0,1.961341671,83.3
0,6.410976627,14.24169688,0.020427966,13.84164922,65.35587219,0,0.010213983,0.020427966,0,0,0,0,0,0,0.098735168,0,63.8
0,6.299647139,12.50898875,3.040286302,12.50062712,64.94974664,0,0.510059033,0.090305534,0,0,0,0,0,0,0.100339482,0,68.1
0,6.099217386,0,4.698919863,12.9002005,66.29907509,0,0,6.901235366,0,0,0,0.300756743,0,0,0.100252248,2.700342798,78.5
0,6.620129813,18.66022849,0.020994069,18.36981053,55.91770325,0,0.260676359,0.048986161,0,0,0,0,0,0,0.101471334,0,65.8
0,6.389469426,11.73060069,2.548371874,13.46996562,65.1688802,0,0.510685633,0.080900694,0,0,0,0,0,0,0.101125868,0,67.5
0,6.000126518,0,1.79972166,11.2000253,64.60020243,0,0,7.799848178,0,0,0,8.498861336,0,0,0.101214575,0,75
0,6.168087698,15.86033293,0,5.908241981,68.80064961,0,2.613073488,0,0,0,0,0,0,0.649614292,0,0,75.9
0,6.168187872,15.86221457,0,5.908337935,68.15539026,0,2.603371553,0,0,0,0,0,0,1.302497808,0,0,76.4
0,6.790266927,0,1.619795112,12.27003737,64.73816888,7.119231938,0,4.280120859,0,0,0,3.110864785,0,0,0.071514133,0,65.9
0,6.389523938,12.27978752,2.521516945,13.00934642,65.10892953,0,0.509346423,0.080688542,0,0,0,0,0,0,0.100860678,0,67.9
0,6.631142688,14.39069411,0.010448229,17.52168008,58.53446174,0,2.890676697,0.020896458,0,0,0,0,0,0,0,0,66.4
0,5.481108312,0,0,6.170564951,52.92551277,0,0,32.89240734,0,0,0,1.289672544,0,0,0,1.240734077,79
0,6.150180319,0,2.241112828,11.64992272,68.48918083,0,0,7.161257084,0,0.009659969,0,4.179546625,0,0,0.090159711,0.028979907,77.5
0,6.510629599,14.14213682,0.010220769,13.87128645,64.78604524,0,0.519555737,0.061324612,0,0,0,0,0,0,0.098800763,0,65.7
0,6.220041272,0,1.819865785,12.4189591,68.97291325,0,0,8.319386445,0,0,0,1.290154851,0,0,0.087743529,0.870935768,76
0,6.630321911,16.20110765,0.020768432,16.4918657,59.96538595,0,0.510557286,0.079612323,0,0,0,0,0,0,0.100380755,0,64.9
0,6.000281703,0,0,9.000422555,68.0000626,0,0,0,0,0,0,0,0,0,0,16.99923314,75
0,5.999812798,25.00078001,0,0,68.99940719,0,0,0,0,0,0,0,0,0,0,0,64.35
0,6.469699513,12.68927312,2.521403391,12.69934531,64.92865536,0,0.510323989,0.080577472,0,0,0,0,0,0,0.10072184,0,68.1
0,6.299251138,0,6.300882646,14.69988416,63.29923482,0,0,7.299365344,0,0,0,2.101381887,0,0,0,0,80.1
0,6.300136959,0,6.300136959,14.70031957,63.09919781,0,0,8.59909998,0,0,0,1.00110872,0,0,0,0,80.5
0,6.379645813,21.2808759,0,8.510041882,63.8294364,0,0,0,0,0,0,0,0,0,0,0,75.1
0,6.25989723,0,4.540606922,12.51009921,66.74853763,0,0,6.550754613,0,0.009695246,0,3.260834438,0,0,0.090488964,0.029085738,79.6
0,6.300710558,0,3.899123591,13.19978537,66.60054308,0,0,6.900700802,0,0,0,0.299182127,0,0,0.100811369,2.699143103,78.1
0,6.601379545,13.7102955,0.490504982,13.99131397,64.54568679,0,0.500723835,0.061313123,0,0,0,0,0,0,0.098782253,0,65.2
0,6.300172251,0,4.699535247,13.199974,66.40124801,0,0,6.298547239,0,0,0,0.299002243,0,0,0.100750756,2.700770256,78.5
0,6.289012468,0,3.900841453,13.0903549,66.02895637,0,0,8.090273837,0,0,0,0.301561309,0,0,0.100520436,2.198479223,78.7
0,6.099536127,0,0.100636843,9.400110072,67.99905653,0,0,7.000550358,0,0,0,2.600833399,0,0,0,6.799276673,74
0,6.300836107,0,6.299212598,13.90047893,64.09935871,0,0,8.40003247,0,0,0,1.000081175,0,0,0,0,80.1
0,5.87389732,15.07058663,2.551105328,3.353054215,57.46190743,0,2.262101106,5.392727988,0,0.069603111,4.733011545,0,0,0,0,3.232005326,72.8
0,6.079103473,0,4.100734063,9.079526068,66.28163591,0,0,4.100734063,0,0,0,2.009672724,0,1.28030552,0,7.068288178,74.2
0,6.299455182,0,4.40070048,12.99941627,66.29913089,0,0,6.80049293,0,0,0,0.398884421,0,0,0.100531846,2.701387988,78.4
0,6.289053647,0,4.701006896,12.79017062,66.42924208,0,0,6.290672451,0,0,0,0.69932334,0,0,0.10036585,2.700165118,78.2
0,6.299148764,0,2.999594649,12.89987839,66.59748683,0,0,8.100526956,0,0,0,0.301580867,0,0,0.100526956,2.701256587,77.7
0,6.299353039,0,4.698976862,12.90029673,66.59964652,0,0,5.70103611,0,0,0,0.998816338,0,0,0.100530216,2.701344186,78.1
0,6.569762529,13.820671,2.558945322,13.74968309,63.16910336,0,0,0.040564523,0,0,0,0,0,0,0.091270177,0,67.2
0,6.310971156,0,4.39885078,13.00988524,66.57035726,0,0,6.509000601,0,0,0,0.399305274,0,0,0.100637915,2.70099177,78.2
0,6.61124711,13.72059024,1.01999184,13.91098871,64.54508364,0,0.100299198,0.020399837,0,0,0,0,0,0,0.071399429,0,65.75
0,6.289613245,0,4.401112405,12.78941922,66.02962101,0,0,7.589574441,0,0,0,0.200491528,0,0,0.100245764,2.59992239,78.4
0,6.289613245,0,4.401112405,12.78941922,66.02962101,0,0,7.589574441,0,0,0,0.300737291,0,0,0.100245764,2.499676627,78.5
0,6.299480305,0,4.701539657,12.79971506,66.39791474,0,0,6.301099293,0,0,0,0.699402594,0,0,0.100377224,2.700471125,78.4
0,6.299365532,0,4.700246018,12.89977988,66.00090638,0,0,6.299365532,0,0,0,1.000258967,0,0,0.100349605,2.699728085,78.5
0,6.299263575,0,4.700169944,12.80084163,66.30088209,0,0,6.600307518,0,0,0,0.498502873,0,0,0.100347981,2.699684389,78.5
0,6.300257252,0,4.200171502,12.79952109,66.19638552,0,0,7.601080784,0,0,0,0.300936787,0,0,0.100312262,2.5013348,78.4
0,6.299938537,0,3.90127131,12.7988225,66.0984052,0,0,8.10015204,0,0,0,0.300844305,0,0,0.100281435,2.40028467,78.4
0,6.310553773,0,4.698486763,12.81066719,66.5694566,0,0,6.308933606,0,0,0,0.30135122,0,0,0.100450407,2.90010045,78.3
0,5.999753604,0,3.498829617,7.499692004,67.500308,0,0,4.000862388,0,0,0,4.499815203,0,0,0,7.000739189,73
0,6.310027048,0,3.699204768,12.80954926,66.46907342,0,0,7.60895972,0,0,0,0.301248725,0,0,0.100416242,2.70152082,77.9
0,6.310027048,0,4.70012795,12.80954926,66.46907342,0,0,6.410443289,0,0,0,0.498841974,0,0,0.100416242,2.70152082,78.4
0,6.310027048,0,4.70012795,12.80954926,66.46907342,0,0,6.510859531,0,0,0,0.301248725,0,0,0.100416242,2.798697828,78.4
0,6.30948527,0,4.198769828,12.80997086,66.27063775,0,0,7.610877307,0,0,0,0.100356102,0,0,0.100356102,2.599546779,78.1
0,6.30948527,0,4.70055034,12.80997086,66.27063775,0,0,6.90838459,0,0,0,0.301068307,0,0,0.100356102,2.599546779,78.4
0,6.300701335,0,4.699266346,12.80016806,65.79942471,0,0,6.900229469,0,0,0,0.701334798,0,0,0.100190685,2.698684593,78.7
0,6.290231508,0,4.701137372,12.59014278,65.92885375,0,0,7.588932806,0,0,0,0.300072598,0,0,0.100024199,2.500604985,78.8
0,6.300382869,0,4.70105491,12.79947012,65.69845398,0,0,7.499071097,0,0,0,0.300479798,0,0,0.100159933,2.600927287,78.8
0,6.300382869,0,4.70105491,12.69931019,65.99893378,0,0,7.59923103,0,0,0,0.100159933,0,0,0.100159933,2.500767354,78.8
0,6.300166346,0,4.699688302,12.70046351,65.89899708,0,0,7.600251942,0,0,0,0.300392448,0,0,0.100130816,2.399909559,79
0,6.57024028,12.89969523,2.040781963,12.87948947,64.91774571,0,0.510195491,0.080823048,0,0,0,0,0,0,0.10102881,0,67.8
0,6.310137943,0,4.699451785,12.809483,65.97021201,0,0,6.908485211,0,0,0,0.300790789,0,0,0.100263596,2.901175672,78.6
0,5.961964408,0,17.16642481,8.82303521,60.72557855,0,0,3.482777056,0,0,0,3.220041243,0,0,0.210799664,0.409379058,77.8
0,6.299428645,0,4.699958036,12.70053907,65.69934472,0,0,7.998967042,0,0,0,0.300203364,0,0,0.100067788,2.201491333,79
0,6.290057651,0,4.699024123,12.48993526,65.63174337,0,0,7.491384586,0,0,0,0.698895295,0,0,0.099842185,2.599117524,78.7
0,6.310389883,0,4.700530705,12.50947688,66.0687497,0,0,6.310389883,0,0,0,1.300146791,0,0,0.100011292,2.700304873,78.2
0,6.30001127,0,4.701260646,12.40037996,65.80154884,0,0,7.998583182,0,0,0,0.299463863,0,0,0.099821288,2.398930946,78.8
0,6.309005961,0,5.509908168,12.40857097,65.96423393,0,0,6.808442082,0,0,0,0.299661672,0,0,0.099887224,2.600289995,78.8
0,6.339880885,0,3.618638733,12.11969592,67.30151557,0,0,6.830543764,0,0.009684136,0,3.660603322,0,0,0.090385267,0.029052407,78.6
0,6.339164676,0,3.140533213,11.9391905,67.81034149,0,0,6.891098057,0,0.009683042,0,3.750564844,0,0,0.090375056,0.029049125,78.4
0,6.400065157,0,4.701091383,13.59993484,65.69799642,0,0,6.30070044,0,0,0,0.299723082,0,0,0.100993647,2.899495032,78.9
0,6.330682806,0,5.369732479,12.03199948,66.71924798,0,0,5.269935293,0,0.009657792,0,2.568972733,0,0,0.080481602,1.61928983,79.2
0,6.410465268,0,3.900039098,13.21028281,66.86758764,0,0,6.311090838,0,0,0,0.299752378,0,0,0.101003519,2.899778444,78
0,6.359464874,0,4.090997221,12.34085181,66.91979577,0,0,6.689071285,0,0.009694306,0,3.470561623,0,0,0.090480191,0.029082919,79.3
0,6.399609978,0,4.699764362,13.20061753,66.10221825,0,0,6.298854311,0,0,0,0.29901682,0,0,0.100755668,2.899163078,78.6
0,6.390678502,0,3.901267425,12.89008617,66.62988267,0,0,6.890508106,0,0,0,0.298599503,0,0,0.10061505,2.898362571,77.6
0,6.420762802,12.91972825,6.41913358,12.91972825,54.90151355,0,0,6.41913358,0,0,0,0,0,0,0,0,75.3
0,6.390009233,0,4.700584738,12.89016311,66.02847563,0,0,6.291203006,0,0,0,0.699742456,0,0,0.100426001,2.899395824,78.4
0,5.999392005,0,5.000759994,5.999392005,67.99817601,0,0,5.000759994,0,0,0,5.000759994,0,0,0,5.000759994,76
0,6.540136798,16.79998675,4.839270631,11.49036949,60.11162452,0,0,0,0,0,0,0,0,0,0.218611815,0,69
0,6.539811871,14.69097774,4.839030207,11.47986222,62.23171701,0,0,0,0,0,0,0,0,0,0.218600954,0,69
0,6.399857529,0,0.699402594,12.69933783,66.49829197,0,0,7.201256334,0,0,0,0.200754448,0,0,0,6.301099293,78.4
0,6.399857529,0,1.599559635,12.69933783,66.49829197,0,0,7.201256334,0,0,0,1.201288714,0,0,0,4.400407985,78.4
0,6.400064762,0,2.198656197,12.69974905,66.50044524,0,0,7.599773334,0,0,0,0.200760949,0,0,0,4.400550474,78.1
0,6.400272008,0,2.499878568,12.70016029,66.50259864,0,0,8.299467319,0,0,0,2.198727393,0,0,0,1.398895779,78.4
0,6.548851384,18.90786227,4.849528794,11.49941203,57.97571923,0,0,0,0,0,0,0,0,0,0.218626298,0,70
0,6.390679787,0,4.698886681,12.59068948,66.13020505,0,0,6.288881348,0,0,0,0.701278136,0,0,0.100182591,3.099196923,78.2
0,6.88982549,17.26984569,0,17.26984569,58.57048312,0,0,0,0,0,0,0,0,0,0,0,73.4
0,6.409841373,0,4.800906442,12.60925866,66.56846876,0,0,5.108449336,0,0,0,1.301392036,0,0,0.100356102,3.10132729,77.9
0,6.97944735,18.19974992,0.02113383,19.20008454,54.39143375,0,0.989767704,0.11975837,0,0,0,0,0,0,0.09862454,0,66
0,6.070160402,9.100648953,12.11889311,9.100648953,51.49075548,0,0,12.11889311,0,0,0,0,0,0,0,0,84.1
0,6.400451759,0,2.60083898,11.67957406,68.3381736,0,0,6.940948693,0,0.009680542,0,3.910939013,0,0,0.090351726,0.029041626,77.4
0,5.730369515,5.730369515,17.11893764,5.730369515,48.57101617,0,0,17.11893764,0,0,0,0,0,0,0,0,86.4
0,5.430611883,2.720085207,21.59955211,2.720085207,45.93011347,0,0,21.59955211,0,0,0,0,0,0,0,0,97.4
0,7.029662739,19.17742876,1.028214052,20.21800965,51.34710174,0,0.969913255,0.13073512,0,0,0,0,0,0,0.098934685,0,67.45
0,6.540243862,18.88947317,4.84109508,10.20968219,57.91895356,0,1.380352976,0,0,0,0,0,0,0,0.220199165,0,71
0,7.090063937,20.11255766,0.021371707,21.0814084,50.48353488,0,0.97953659,0.131792196,0,0,0,0,0,0,0.099734635,0,66.6
0,6.441192622,0,5.76929289,12.29124269,66.72481184,0,0,5.229834932,0,0.009690862,0,1.621604161,0,0,0.080757179,1.831572827,79.8
0,6.260082382,0,0,2.999263888,70.10916381,0,15.25004307,2.640605178,0,0,0,2.640605178,0,0,0.100236495,0,67.8
0,6.520037826,21.73998109,0,6.520037826,65.21994326,0,0,0,0,0,0,0,0,0,0,0,75.1
0,6.520817711,14.66042842,4.828665515,8.910697401,62.10100747,0,2.759936096,0,0,0,0,0,0,0,0.218447393,0,70
0,6.529607408,18.87146211,4.838920047,8.919720882,57.86161471,0,2.760206078,0,0,0,0,0,0,0,0.218468762,0,72
0,6.529713866,16.76041412,4.829216597,8.919866308,59.9820657,0,2.76025108,0,0,0,0,0,0,0,0.218472324,0,72
0,6.223056167,0,0,9.212852402,63.39360481,0,0,17.91706727,0,0,0,2.602115188,0,0,0.220202835,0.431101324,75.6
0,6.938923646,12.73893056,0.038021499,13.99882479,64.64691853,0.969548235,0.499464243,0.069129999,0,0,0,0,0,0,0.100238498,0,63
0,6.461370145,0,5.840332078,11.95096052,66.42854844,0,0,5.280432474,0,0.009653441,0,2.448756315,0,0,0.080445345,1.499501239,79.5
0,6.811114116,13.09153597,1.531233099,13.01041103,64.86276366,0,0.510411033,0.081124932,0,0,0,0,0,0,0.101406165,0,66.9
0,6.519594365,16.74942179,4.829448964,7.630723447,59.92010222,0,4.130747707,0,0,0,0,0,0,0,0.219961507,0,71
0,6.519488921,14.63852499,4.829370856,7.628982694,62.03461103,0,4.129063561,0,0,0,0,0,0,0,0.219957949,0,72
0,6.509715391,0,6.001773764,12.10029831,66.57421592,0,0,5.230992502,0,0.009675079,0,1.441586713,0,0,0.070950576,2.060791744,79.5
0,6.980482998,13.75006483,0.038031359,14.00072605,63.59188895,0.969799644,0.499593756,0.069147925,0,0,0,0,0,0,0.100264491,0,63.7
0,6.520370101,0,5.35128938,12.23174926,66.58592905,0,0,5.280240275,0,0.009688514,0,2.351079462,0,0,0.080737619,1.58891634,79.2
0,6.900616767,14.1002204,0,13.99941911,64.40006151,0,0.500589431,0.099092788,0,0,0,0,0,0,0,0,65
0,6.520826606,0,5.779786891,12.19082984,66.64836939,0,0,5.259928964,0,0.009686794,0,1.440103326,0,0,0.080723281,2.069744914,79.1
0,6.531270148,0,5.470664088,12.14055448,66.24758221,0,0,5.290135397,0,0.00967118,0,2.578981302,0,0,0.080593166,1.650548034,79.2
0,7.060360596,16.28952182,0.020904102,17.20930233,58.21095723,0,0.989460848,0.11845658,0,0,0,0,0,0,0.101036495,0,65.4
0,6.910479047,14.08169873,0.010225123,14.00160194,63.40598851,0,0.509551969,0.061350739,0,0,0.920261081,0,0,0,0.098842857,0,65.45
0,6.511239831,14.63183736,4.820050383,6.350785424,61.9771192,0,5.500377068,0,0,0,0,0,0,0,0.208590729,0,72
0,6.420698053,6.180317239,0,3.129694938,80.78060506,0,0.680024671,1.13864596,0,0,0,0,0,0,0,1.670014075,72
0,6.550633932,0,5.390844275,12.05116624,66.71613382,0,0,5.290834597,0,0.009678356,0,2.32925767,0,0,0.07097461,1.590476498,79.4
0,6.560312288,0,5.919927735,12.07052295,66.60644579,0,0,5.239216698,0,0.009678356,0,1.451753395,0,0,0.080652966,2.061489822,78.6
0,6.570274637,0,5.269789984,12.21163166,66.64943457,0,0,5.28917609,0,0.009693053,0,2.348949919,0,0,0.071082391,1.57996769,79
0,6.449107681,0,9.097537008,11.15953973,64.16457983,0,0,9.129235743,0,0,0,0,0,0,0,0,82.5
0,6.599841046,0,6.199211717,13.30024492,64.70082559,0,0,5.900767197,0,0,0,3.299109532,0,0,0,0,78.8
0,6.970096369,12.7214529,0.01027028,14.21064343,64.97663511,0,0.980811694,0.01027028,0,0,0,0,0,0,0.119819928,0,64.4
0,6.70923363,0,8.040548324,14.6099034,65.15707539,0,0,5.470074218,0,0.00329126,0,0,0,0,0.00987378,0,83.3
0,6.970504802,13.87949007,0.010253255,13.94955398,64.49981202,0,0.509245019,0.061519532,0,0,0,0,0,0,0.119621313,0,65.1
0,6.999194115,14.38932803,0,14.49049228,63.97009653,0,0,0.051439447,0,0,0,0,0,0,0.099449598,0,64
0,7.019052204,13.72859206,0.041268313,13.96932389,64.55739735,0.510695371,0.005158539,0.068780521,0,0,0,0,0,0,0.099731756,0,63.1
0,6.979884124,14.20074858,0.010254482,13.94096836,64.67843653,0,0.10083574,0.020508964,0,0,0,0,0,0,0.068363214,0,64.5
0,6.651036324,18.25168108,0,6.170728928,68.81583875,0,0.110714925,0,0,0,0,0,0,0,0,0,68
0,6.609139681,0,2.56932325,11.8705966,67.62006334,0,0,6.861224226,0,0.009695559,0,4.320987654,0,0,0.100187447,0.038782238,77.6
0,6.95947668,11.72032962,0.020389092,13.07960241,65.87035936,0,2.010024637,0.24127092,0,0,0,0,0,0,0.098547277,0,66.5
0,7.050852121,13.57203047,0.02063664,14.96156426,63.73626374,0,0.500438529,0.058470481,0,0,0,0,0,0,0.099743762,0,63.9
0,6.970299723,13.17046633,0.010200439,13.08036246,66.08864181,0,0.510021931,0.07140307,0,0,0,0,0,0,0.09860424,0,65.2
0,6.501165169,0,11.53120591,11.1507427,64.09536945,0,0,6.72151678,0,0,0,0,0,0,0,0,83
0,7.021207401,13.61107783,0.010269928,14.18105883,64.50541739,0,0.510073088,0.061619568,0,0,0,0,0,0,0.09927597,0,64.1
0,6.979632812,13.04044512,0.020418233,13.21910466,66.05979139,0,0.510455837,0.071463817,0,0,0,0,0,0,0.098688128,0,65.2
0,7.000494433,12.71205224,1.009326036,14.03167783,64.58663666,0,0.489318534,0.07160759,0,0,0,0,0,0,0.098886672,0,64.95
0,7.011643391,13.7808584,0.529245058,14.01133609,64.49619285,0,0,0.071704169,0,0,0,0,0,0,0.099020043,0,64.1
0,7.020691305,13.80046816,0.020503357,13.88077298,64.61633092,0,0.500623644,0.061510072,0,0,0,0,0,0,0.099099561,0,65.1
0,6.989640567,12.73070577,0.020412676,13.17978465,65.85129365,0,1.010427475,0.119073945,0,0,0,0,0,0,0.098661269,0,65.8
0,6.630431276,0,6.199800006,12.12057676,66.20754169,0,0,5.280474823,0,0.009677107,0,1.39995484,0,0.029031322,0.051611238,2.070900939,79.3
0,7.02092793,13.97016148,0.010242054,13.96162644,64.38496466,0,0.010242054,0.061452323,0,0,0.481376532,0,0,0,0.099006521,0,64.2
0,6.630235032,0,6.380372054,12.19170133,65.82519264,0,0,5.371248025,0,0.009672115,0,1.450817294,0,0.019344231,0.070928845,2.050488442,79.4
0,7.030796049,14.31110503,0.010253956,13.90094678,64.57599891,0,0.010253956,0.061523738,0,0,0,0,0,0,0.099121578,0,64.6
0,6.649322949,0,2.090941408,11.70054617,67.99922438,0,0,6.961186698,0,0.009695246,0,4.450117959,0,0,0.10018421,0.038780984,77.7
0,6.640637604,0,5.640347198,12.06156626,66.45800394,0,0,5.320899616,0,0.00968023,0,2.048981963,0,0.00968023,0.070988351,1.739214611,79.2
0,7.019966921,13.84043515,1.029890702,14.03993384,63.39966239,0,0.499599297,0.071614916,0,0,0,0,0,0,0.098896789,0,65.8
0,7.04001368,13.83207934,0.010259918,13.99110807,64.45622435,0,0.509575923,0.061559508,0,0,0,0,0,0,0.099179207,0,64.3
0,7.04059318,13.84029249,0.020501606,13.85054329,64.56980797,0,0.510831682,0.068338687,0,0,0,0,0,0,0.099091095,0,65.5
0,7.241361137,18.45299791,0.010540555,18.46178171,55.43629113,0,0.249459797,0.049189256,0,0,0,0,0,0,0.098378511,0,65.9
0,6.688925266,0,0,11.08932073,70.81476199,0,0,8.298351675,0,0,0,2.888215368,0,0,0,0.220424966,73.9
0,7.060030785,12.8202497,0.010261673,13.99008038,65.4797332,0,0.499401402,0.041046691,0,0,0,0,0,0,0.099196169,0,63.3
0,7.041052919,13.12056738,0.010229133,13.94060284,64.28668849,0,0.519980906,0.061374795,0,0,0.920621931,0,0,0,0.098881615,0,65.2
0,6.999796665,13.38789481,2.009624509,13.4878677,63.95214857,0,0,0.061000407,0,0,0,0,0,0,0.101667344,0,66.2
0,7.070672526,13.88998136,0.010259742,13.9600896,63.41888819,0,1.489372617,0.061558455,0,0,0,0,0,0,0.099177511,0,66.9
0,7.039376245,13.84041811,0.010214331,13.21053438,65.78028975,0,0.010214331,0.010214331,0,0,0,0,0,0,0.09873853,0,65.3
0,6.690283237,0,5.370343411,12.21106097,66.71519387,0,0,5.16976432,0,0.00970544,0,1.601397583,0,0,0.071173226,2.161077951,78.3
0,6.680550847,0,5.560129801,12.18094638,66.19525032,0,0,5.330879385,0,0.009686637,0,2.350623981,0,0,0.080721977,1.611210668,79.6
0,7.100947022,13.85190777,0.010293714,14.49183365,64.37688718,0,0.010293714,0.058331046,0,0,0,0,0,0,0.099505902,0,64.2
0,6.669888835,22.22007411,0,4.44014822,66.66988884,0,0,0,0,0,0,0,0,0,0,0,76.5
0,6.669994686,0,3.288297718,10.40918533,70.60661202,0,0,4.731155091,0,0.008051659,0,3.839031224,0,0.057971948,0.128826551,0.260873766,80
0,7.030481809,14.16098735,0.010171905,12.98104635,64.23897196,0,0.520462483,0.061031431,0,0,0.898518292,0,0,0,0.098328417,0,66.8
0,6.719924812,0,3.48068447,12.32013223,66.83951257,0,0,6.578947368,0,0.009722582,0,3.921441535,0,0,0.100466684,0.029167747,78.4
0,6.610728104,0,4.891174551,10.63098062,66.7154935,0,0,7.031063416,0,0,0,4.12055981,0,0,0,0,76
0,6.720717222,0,3.048839693,12.09017057,67.09065605,0,0,6.761174224,0,0.009709681,0,4.139560475,0,0,0.100333366,0.038838722,78.4
0,6.819040113,0,0.160911614,13.06832176,68.27249889,0,0,11.5298097,0,0,0,0,0.149417927,0,0,0,76
0,7.110350727,14.87082977,0.010265184,14.01197605,63.32591959,0,0.509837468,0.061591104,0,0,0,0,0,0,0.099230111,0,66.6
0,6.799404479,13.600445,0,6.799404479,68.30162132,0,0,0,0,0,0,0,0,4.499124716,0,0,68
0,6.720490877,0,5.761343452,12.09107056,66.38785726,0,0,5.309220087,0,0.009688358,0,1.750363313,0,0,0.080736315,1.889229776,79.9
0,6.731126813,0,5.53947645,12.21077821,66.43814575,0,0,5.309877601,0,0.00970136,0,2.089026145,0,0,0.080844665,1.591023008,79.6
0,6.710284591,0,5.321171883,12.02178748,66.00702614,0,0,5.279272891,0,0.009668998,0,3.219776324,0,0,0.070905985,1.360105714,80.5
0,7.060518732,13.83115782,1.030683167,13.01067978,64.39735548,0,0.50008476,0.071198508,0,0,0,0,0,0,0.098321749,0,66.7
0,6.759778347,0,3.979390129,12.43073334,66.35989501,0,0,6.549142876,0,0.009721637,0,3.791438478,0,0,0.09073528,0.029164911,79.3
0,7.140291154,13.93160785,0.010263955,13.96068905,64.27630566,0,0.520040372,0.061583728,0,0,0,0,0,0,0.099218229,0,65.1
0,7.139803335,13.99059427,0.010260795,13.91192817,64.77640017,0,0.010260795,0.061564771,0,0,0,0,0,0,0.099187687,0,63.8
0,7.10132608,13.88133288,0.010200612,12.94117647,65.39612377,0,0.510030602,0.061203672,0,0,0,0,0,0,0.098605916,0,66.7
0,7.151291134,13.03112754,0.010267468,14.01167069,64.1271797,0,1.500761504,0.068449784,0,0,0,0,0,0,0.099252186,0,65.2
0,6.70925492,0,4.969342878,11.12805367,67.29157972,0,0,4.76068184,0,0.008025425,0,4.510288594,0,0.054572887,0.128406793,0.439793265,80
0,6.708481047,0,4.969601694,11.11824059,67.2901394,0,0,4.757856238,0,0,0,4.510819872,0,0.054540496,0.150788431,0.439532235,80
0,7.121232737,13.76114021,0.010204776,12.99067964,64.47717532,0,1.479692496,0.061228655,0,0,0,0,0,0,0.098646166,0,68.1
0,7.040312006,14.2117473,0.010086407,11.99105672,64.29748176,0,0.499277141,0.060518441,0,0,1.788656154,0,0,0,0.100864069,0,67.5
0,7.1498013,14.11028296,0,13.4195221,64.14013065,0,1.040405246,0.020466988,0,0,0,0,0,0,0.119390766,0,67.8
0,10.01002674,10.2105615,0,5.010981665,0,44.43993506,0,30.32849503,0,0,0,0,0,0,0,0,69.9
0,6.800440514,0,6.711365918,12.27124024,66.4172578,0,0,0,0,0,1.661646099,5.869206102,0,0.268843326,0,0,75.7
0,6.491682869,0,16.02320773,9.562386199,59.12106904,0,0,2.29916983,0.811653242,0,0.790050304,3.2404407,0,0.521556646,0,1.138783446,78.5
0,6.800258565,0,2.000646412,11.39948287,68.60051713,0,0,11.19909502,0,0,0,0,0,0,0,0,75.5
0,7.2499914,13.51095669,0.010320272,14.77174997,64.15769376,0,0.199525267,0.030960817,0,0,0,0,0,0,0.068801816,0,63.8
0,6.791166015,0,5.761714038,11.7405781,66.00395696,0,0,5.32097991,0,0.009651112,0,1.849796522,0,0,0.080425936,2.44173141,77.9
0,6.840538442,0,5.141729226,12.16994564,66.45418069,0,0,5.251747347,0,0.009707481,0,2.540124256,0,0,0.080895677,1.511131245,78.8
0,6.850445959,0,5.299707011,12.16148405,66.5878887,0,0,5.270569953,0,0.009712352,0,2.240315975,0,0,0.080936271,1.498939735,79.5
0,7.119208081,13.79976807,2.040301844,11.99979832,64.37874994,0,0.490748055,0.070587049,0,0,0,0,0,0,0.100838641,0,67.2
0,7.000148728,0,3.500074364,12.49979343,69.00004958,0,0,3.500074364,0,0,0,3.500074364,0.99978517,0,0,0,77.6
0,6.88048824,0,4.879157266,12.4007856,66.68506225,0,0,4.901881219,0,0.009738837,0,1.821162492,0,0,0.081156974,2.340567125,79
0,6.669382256,33.32967773,0,0,60.00094001,0,0,0,0,0,0,0,0,0,0,0,79
0,6.921380384,0,5.289958485,12.45134925,66.10664245,0,0,5.260768033,0,0.00973015,0,2.2995589,0,0.00973015,0.081084587,1.569797613,78.9
0,6.991095397,0,0,12.49099718,68.93537615,0,0,5.791265632,0,0,0,5.791265632,0,0,0,0,74
0,6.991095397,0,5.791265632,12.49099718,68.93537615,0,0,5.791265632,0,0,0,0,0,0,0,0,73
0,6.799421055,13.60043262,9.100885913,6.799421055,63.69983936,0,0,0,0,0,0,0,0,0,0,0,72.5
0,7.000278374,0,3.79898148,12.50061406,69.00063862,0,0,0,0,0,0,7.699487465,0,0,0,0,75
0,7.000278374,0,11.49846894,12.50061406,69.00063862,0,0,0,0,0,0,0,0,0,0,0,73
0,6.820134271,22.73059913,0,2.270196316,68.17907029,0,0,0,0,0,0,0,0,0,0,0,75.1
0,7.000130599,0,3.5000653,11.4992817,71.0003918,0,0,5.501501894,0,0,0,1.498628706,0,0,0,0,77.2
0,7.00035916,0,4.499298005,11.49965717,71.00271003,0,0,4.499298005,0,0,0,1.498677637,0,0,0,0,76.3
0,7.00035916,0,4.998857217,11.00009795,72.00182845,0,0,3.999738793,0,0,0,0.300388546,0,0,0.499559212,0.199170666,77
0,7.579143717,18.47889208,0.010558361,18.41906136,55.12520457,0,0.249881218,0.038713992,0,0,0,0,0,0,0.098544706,0,65.2
0,7.000438746,0,2.999723752,11.50002437,69.50064187,0,0,7.000438746,0,0,0,1.998732511,0,0,0,0,76.7
0,6.999610592,0,8.99857217,11.00077882,70.00259605,0,0,1.998961578,0,0,0,0.399143302,0,0,0.499740395,0.100597092,80
0,7.390090599,14.9702855,0.099333779,13.97009711,62.87143126,0,0.599427974,0.099333779,0,0,0,0,0,0,0,0,64
0,6.9999514,0,2.501255488,10.9996922,69.999514,0,0,7.500526495,0,0,0,1.999060409,0,0,0,0,76
0,7.0000648,0,3.000259202,10.000324,73.00090721,0,0,6.99844479,0,0,0,0,0,0,0,0,75.1
0,7.020159461,0,5.231088352,12.26097102,66.1664614,0,0,4.070784987,0,0.009723213,0,2.839178064,0,0,0.071303559,2.330329941,77.9
0,6.999354005,0,5,10.50064599,70.50064599,0,0,5.500645995,0,0,0,1.49870801,0,0,0,0,75.8
0,6.99958009,0,1.999418586,9.499660842,72.00167964,0,0,8.998998676,0,0,0,0,0.500662166,0,0,0,74.4
0,7.060923177,0,4.490954815,12.13109435,66.81593251,0,0,5.191855277,0,0.009734729,0,2.109191206,0,0,0.07138801,2.118925935,77.6
0,7.000594769,0,2.5012458,9.500233085,71.99922841,0,0,8.998697938,0,0,0,0,0,0,0,0,75.8
0,6.320515606,0,9.231660511,6.02071113,52.63523789,0,0,23.22253603,0,0,0.758925339,0.599608951,0,0,0,1.210804548,79
0,6.869520047,0,0.179451257,9.169329576,66.68975396,0,0,7.489728777,0,0,0.358902514,2.660286178,0,0,0.012593071,6.570434618,73.1
0,7.100543699,0,6.30041386,13.00008115,64.29927777,0,0,6.30041386,0,0,0,2.999269658,0,0,0,0,78.7
0,6.800197824,18.19980218,9.099901088,2.299703264,63.60039565,0,0,0,0,0,0,0,0,0,0,0,73.5
0,7.060555627,9.0609397,0,4.380040968,75.86736653,0,0.750544104,1.821149661,0,0.019203687,0,0,0,0,0,1.040199718,76
0,6.67693888,4.341520892,0,3.299193329,49.08003263,0,2.145079912,18.0065863,11.80096075,0,0.830840811,0,0,3.818846491,0,0,90
0,6.999303709,0,4.500569692,7.499367008,72.9997468,0,0,8.001012786,0,0,0,0,0,0,0,0,75.2
0,7.200507697,0,0,11.00009763,70.49825886,0,0.200149705,11.00009763,0,0.029290201,0,0,0,0,0.071598269,0,75.1
0,7.200429003,0,3.698527739,12.29971725,66.40124801,0,0,7.10130326,0,0,0,1.199258994,0,0,0.100750756,1.998764991,76.8
0,7.200532891,0,4.630306575,12.18989131,66.669916,0,0,5.179444688,0,0.009748014,0,2.46949684,0,0,0.071485435,1.579178242,77.8
0,6.926846015,5.505274327,0,0,75.37294801,0,9.901067349,2.293864303,0,0,0,0,0,0,0,0,73.1
0,7.650207597,13.90213773,0.010294067,13.95189239,64.31733178,0,0.010294067,0.058333047,0,0,0,0,0,0,0.099509316,0,64
0,7.130406972,0,8.219397138,11.04021748,65.03238187,0,0,5.309026945,0,0,0.409370752,0,0,0.268649556,0,2.590549292,76.2
0,7.129755164,0,4.370364463,10.17944015,66.88571656,0,0,9.780684265,0.003190047,0.004785071,0,0,0,0.0542308,0.14036207,1.451471409,78
0,7.240419472,0,0.330139824,8.590108752,74.83816675,0,0,5.560590368,0,0,0.731486277,0.378689798,0,0.809166235,0.53081305,0.990419472,75
0,7.229810456,0,8.330911557,11.85056024,64.82611644,0,0,2.990086861,0.839549227,0,0,1.301301301,0,0,0,2.631663922,76.6
0,7.299353304,0,4.701167962,12.69934353,65.69906661,0,0,6.199807783,0,0,0,0.700451221,0,0,0.100995292,2.599814299,77.5
0,7.399824993,0,3.500140336,14.90036157,63.29970777,0,0,9.899453516,0,0,0,1.000511813,0,0,0,0,77.9
0,7.282476237,0,8.380859534,11.93273215,65.24656755,0,0,3.009180275,0,0,0,1.29986189,0.599561297,0.269721342,0,1.979039727,76.1
0,7.300669309,0,8.398856326,11.89973358,65.20241731,0,0,2.998895315,0,0,0,1.299629606,0.599454156,0.298914809,0,2.001429593,76.1
0,6.999814,0,6.500713001,8.999317999,62.000124,0,0,8.999317999,0,0,0,6.500713001,0,0,0,0,81
0,7.039492111,3.07938879,6.469984128,5.740204774,69.78184421,0,0,0,0,0,7.889085986,0,0,0,0,0,78
0,7.084302734,7.815061755,0.690161298,0,75.34312884,0,7.555860906,1.511484471,0,0,0,0,0,0,0,0,75.2
0,7.089971884,0,0.349890659,8.580131209,65.25773196,0,0,8.800374883,0,0,3.120899719,0.749765698,0,0.109340831,0.012496095,5.929397063,73.1
0,7.46047918,0,8.058632136,13.63920202,65.33999408,0,0,5.488546357,0,0.003286555,0,0,0,0,0.009859664,0,81.6
0,7.10014831,7.769885255,0.630707985,0.120209195,75.26969011,0,7.529466864,1.57989228,0,0,0,0,0,0,0,0,77
0,7.380247033,0,4.001748337,11.00157027,68.61573827,0,0,7.300924352,0,0,0,1.699771745,0,0,0,0,75.9
0,6.899786651,8.229811315,4.469730212,0.880630665,70.91043895,0,0,8.561182648,0,0.048419555,0,0,0,0,0,0,72.6
0,7.399717766,0,5.900958622,12.40044768,64.40122626,0,0,6.098846734,0.600152471,0,0,3.198650468,0,0,0,0,78.4
0,7.290418444,0,12.59007174,9.950630302,65.44920034,0,0,0,2.380610011,0,2.339069166,0,0,0,0,0,97.9
0,7.830384569,0,1.578775762,12.90992398,62.66023716,3.639764556,0,8.079213358,0.010296364,0.003432121,0,1.568479399,0,0.006864242,0.092667273,1.619961217,71
0,7.399782788,0,6.299136017,12.40051223,64.80037607,0,0,8.001167107,0,0,0,1.09902579,0,0,0,0,78.8
0,7.280353412,0,6.130488174,10.20046888,66.30942698,0,0,8.45892541,0,0,0,0,0,0,0.220085163,1.400251982,79
0,7.219331678,0,0,9.150285452,66.88912435,0,0,7.04062752,0,0,0.439643857,2.419622665,0,0.290987301,0,6.550377176,75
0,7.209952165,0,0,9.150182341,66.49195649,0,0,7.678827968,0,0.009472238,0,2.76905104,0,0,0.138926164,6.551631593,75
0,7.399495048,0,6.001165275,11.99909368,63.49776656,0,0,6.001165275,2.000388425,0,0,3.100925746,0,0,0,0,79.6
0,7.499672002,0,4.09997376,14.0005904,63.5003936,0,0,9.298740488,0,0,0,1.600629756,0,0,0,0,77.9
0,7.189789053,12.99003427,0,0,79.82017668,0,0,0,0,0,0,0,0,0,0,0,76
0,7.260008883,0,0,4.000380687,66.10938392,0,17.24985724,2.639426432,0,0,0,2.639426432,0,0,0.101516401,0,66.3
0,7.499959061,0,2.498894657,10.49994269,70.50289027,0,0,5.498878281,0,0,0,2.498894657,1.00054039,0,0,0,74.8
0,7.898093564,13.40883235,0.020684662,14.5085669,64.02247733,0,0,0.041369325,0,0,0,0,0,0,0.099975868,0,63.3
0,7.127305527,0,1.813318404,8.84109359,62.41796523,0,0,17.22185935,0,0,0.662498834,1.654691922,0,0.261267146,0,0,79
0,8.051345988,16.78227123,0.049168525,17.64272042,56.2452807,0,0.990394577,0.1404815,0,0,0,0,0,0,0.09833705,0,64.8
0,7.509784335,0,6.009792523,14.00920301,61.35883538,0,0,8.010873303,1.601519642,0,0,1.499991812,0,0,0,0,80.8
0,7.499632131,0,3.498847342,11.50041692,69.9998365,0,0,6.000359695,0,0,0,1.500907411,0,0,0,0,76.2
0,7.229996694,0,1.778771231,9.17090371,65.45563304,0,0,6.409872967,0,0.006296535,0,2.779920349,0,0,0.138523777,7.030081698,75
0,7.230394085,0,1.780854244,9.170140801,65.43852749,0,0,6.409187446,0,0,0,2.781404861,0,0,0.160465665,7.029025407,75
0,7.890626341,11.79045298,0.020597676,13.93947716,62.69932543,0,3.209804494,0.35016049,0,0,0,0,0,0,0.099555433,0,66.7
0,8.140068481,18.47047195,0.010589855,18.38045819,54.59070211,0,0.259451446,0.049419323,0,0,0,0,0,0,0.098838646,0,65.2
0,7.349098094,6.189049653,0,3.260246032,79.80113455,0,0.87959717,1.140926764,0,0,0,0,0,0,0,1.379947734,67.6
0,7.500569087,0,5.1998309,12.59959026,64.89870248,0,0,7.401385321,0,0,0,2.399921954,0,0,0,0,77.6
0,7.670563195,0,3.309000815,11.5299556,67.38056835,1.499858661,0,5.600359168,0,0,0,1.609604416,0,0,0.089791982,1.31029781,73
0,7.599809182,0,4.800052639,14.09912652,61.90061029,0,0,8.099883206,2.000296096,0,0,1.500222072,0,0,0,0,80
0,7.499229309,0,3.501371019,10.49924553,70.50119254,0,0,5.500300164,0,0,0,2.498661431,0,0,0,0,75.9
0,7.899863295,13.40909091,1.001367054,13.50991114,64.02939166,0,0,0.051264525,0,0,0,0,0,0,0.099111415,0,64.4
0,7.207516009,0,0,7.707648443,66.36648334,0,0,6.004705296,0,0,3.502485082,2.103360703,0,0,0,7.107801131,75
0,7.500526495,0,6.39893729,12.30053945,64.59848693,0,0,8.099920621,0,0,0,1.101589204,0,0,0,0,78.8
0,7.47981369,0,0.10959434,9.969861557,69.79870098,0,0,12.47119119,0,0.009670089,0,0,0,0.009670089,0.151498058,0,75.8
0,7.600157109,0,2.500654622,12.5,67.0005237,0,0,7.29903116,0,0,0,1.698743126,0,0,0,1.400890285,74.7
0,7.600588813,0,2.499182205,12.5008178,66.80078508,0,0,10,0,0,0,0,0,0,0,0.598626104,75.8
0,7.600340192,0,4.000523372,12.50040888,66.79859998,0,0,7.30103693,0,0,0,1.799090641,0,0,0,0,76.1
0,7.600340192,0,4.000523372,12.50040888,66.79859998,0,0,7.399169147,0,0,0,1.700958425,0,0,0,0,76.1
0,7.979536129,12.26973854,0.010300606,13.71010661,64.88008378,0,1.019759996,0.010300606,0,0,0,0,0,0,0.120173737,0,63.5
0,7.670613847,0,0.501368869,11.99986806,68.24224033,0.499719629,0,8.298974173,0,0,0,1.599762509,0,0,0.089058944,1.098393641,74
0,7.669767059,0,3.101489835,12.00098774,67.64013499,0.500452712,0,5.600460943,0,0,0,1.399292123,0,0,0.088896205,1.998518397,75
0,7.670781893,0,4,11.2,67.51934156,1.000823045,0,5.6,0,0,0,1.609876543,0,0,0.088888889,1.310288066,74
0,7.483943481,0,7.883750803,11.57032755,63.46499679,0,0,6.881824021,0,0.049775209,0,2.495183044,0,0,0.170199101,0,80
0,7.599993478,0,4.001369662,10.9996902,70.29953203,0,0,4.699245055,0,0,0,1.699033084,0,0,0,0.701136493,74.6
0,7.500643004,0,6.999099794,11.5001286,64.4997428,0,0,5.999228395,0,0,0,3.501157407,0,0,0,0,79
0,7.979141734,13.39032313,0.010258164,13.00051291,64.49991452,0,0.989912806,0.010258164,0,0,0,0,0,0,0.119678578,0,65.9
0,7.999451858,13.2599051,0.010277668,13.33013584,64.72190342,0,0.510457528,0.068517789,0,0,0,0,0,0,0.099350794,0,64.3
0,7.489057415,0,7.97806673,11.57909926,63.46218595,0,0,6.990428244,0,0,0,2.501162399,0,0,0,0,80
0,7.479552475,0,5.490020327,10.33980505,66.43084655,0,0,8.479920611,0,0,0,0.499383773,0,0,0.220881284,1.059589929,79
0,7.016464302,9.848564439,7.576280599,0,68.80187306,0,0,0,0,0,6.756817602,0,0,0,0,0,72.6
0,7.210553081,7.110385107,0,2.499576212,67.26972924,0,4.700189549,11.20956681,0,0,0,0,0,0,0,0,79
0,7.468687675,0,7.470283207,10.74910251,63.90426805,0,0,6.969285999,0,0.049461508,0,2.990027922,0,0,0.398883127,0,80
0,7.670510385,0,3.308654917,11.53115377,67.39173164,0.499574134,0,5.700058966,0,0,0,2.499508616,0,0,0.088449191,1.310358383,75
0,7.700401131,0,6.099164858,14.49990136,62.19832972,0,0,7.200631288,0,0,0,2.301571645,0,0,0,0,79.1
0,7.490564831,0,5.008635579,10.35949594,66.06857289,0,0,9.531120067,0,0,0,0,0,0,0.220687008,1.320923687,79
0,7.48996594,0,5.50074356,10.21955003,66.45985577,0,0,8.708444601,0,0,0,0,0,0,0.220669364,1.400770744,79
0,8.060327779,12.87210442,0.01031832,13.94177028,64.43790951,0,0.519355449,0.058470481,0,0,0,0,0,0,0.099743762,0,63
0,7.518447225,0,6.580044915,11.04908566,64.99197947,0,0,4.728905999,0,0.027269811,0,4.918190568,0,0.054539621,0,0.131536734,77
0,7.638199137,9.549784255,0,5.86501669,65.49214361,0,5.925262558,0.589432549,3.663600098,0,1.221200033,0,0,0.055361068,0,0,72
0,7.494530414,0,7.492933455,10.80023635,64.1722161,0,0,6.994682125,0,0.049505741,0,2.995895814,0,0,0,0,80
0,7.500359442,0,8.000383405,11.00052718,63.9998722,0,0,7.000335479,0,0,0,2.498522293,0,0,0,0,80
0,7.669573169,0,3.311452924,11.52966918,68.88083341,0,0,5.600731524,0,0,0,1.610006205,0,0,0.088174782,1.3095588,73
0,7.500598707,0,6.999281552,10.89965674,64.10154067,0,0,7.998722759,0,0,0,2.500199569,0,0,0,0,80
0,7.500478652,0,7.498883145,10.79998724,64.20001276,0,0,7.001084945,0,0,0,2.999553258,0,0,0,0,80
0,7.499800622,0,8.000638009,11.00087726,63.50107664,0,0,6.998963235,0,0,0,2.99864423,0,0,0,0,81
0,7.610384566,5.339570115,0,5.849410851,74.96115499,0,1.409750097,2.359834261,0,0,0,0,0,1.608830765,0,0.861064353,70
0,7.500358754,0,7.500358754,10.79930481,63.99859687,0,0,7.701261221,0,0,0,2.500119585,0,0,0,0,80
0,8.089991922,13.44035199,0.020624581,13.83050032,63.93963873,0,0.510458381,0.068748604,0,0,0,0,0,0,0.099685475,0,63.8
0,7.599535019,0,5.298847234,11.30000969,66.20168556,0,0,4.701475669,0,0,0,4.898446834,0,0,0,0,74.5
0,7.579832203,0,5.240019968,10.09033962,68.83846761,0,0,5.88093206,0,0,0,0,0,0,0.219005137,2.151403404,76
0,7.700233886,0,6.198786412,13.59971214,63.20145238,0,0,6.198786412,0,0,0,3.10102877,0,0,0,0,78.4
0,8.128987757,14.31798586,0.010346611,14.32833247,62.11415761,0,0.979479221,0.020693223,0,0,0,0,0,0,0.100017244,0,65.4
0,7.540532762,0,22.42972722,18.25013591,42.4194941,0,0,9.360110006,0,0,0,0,0,0,0,0,92
0,7.560577446,6.369834512,0,4.510098908,70.03937134,0,4.190006722,0,3.290547678,0,4.039563394,0,0,0,0,0,73
0,8.110613317,13.54000378,0.020598383,13.5897832,64.06097121,0,0.50980998,0.068661277,0,0,0,0,0,0,0.099558851,0,64.3
0,7.60049544,0,4.500780157,9.500217157,70.4006949,0,0,6.498624672,0,0,0,1.499187672,0,0,0,0,72.7
0,8.140015144,13.96193295,0.020651201,13.99118882,63.22709438,0,0.500791629,0.058511737,0,0,0,0,0,0,0.099814139,0,63.9
0,7.619200772,0,5.753799148,10.85631583,65.85189354,0,0,4.840395594,0,0,0,4.99155745,0,0,0.086837662,0,77
0,7.338697199,0,1.268760637,7.518180412,64.81819588,0,0,17.07566146,0,0,0.241373975,1.6308216,0,0,0.064985301,0.043323534,76
0,7.789442652,0,3.570434184,11.99043517,68.22149794,0,0,7.229310317,0,0,0,1.198879735,0,0,0,0,81.1
0,7.649877782,0,5.618808697,10.96905957,65.71786955,0,0,4.988421459,0,0,0,5.010935289,0,0,0.04502766,0,77
0,7.650615973,0,5.60970118,10.97011805,65.69204542,0,0,4.979253112,0,0,0,5.01141883,0,0,0.086847438,0,77
