Repository: kzzzynobad/High-Specific-Modulus-Glass

# High-Specific-Modulus-Glass
The code and the dataset used for the article on "Interpretable Machine Learning Accelerates Development of High-Specific Modulus Glass"

File: DATASET/YOUNGSMODULUS/CLEAN.csv (part 15 of 22)
Li2O,B2O3,Na2O,MgO,Al2O3,SiO2,P2O5,K2O,CaO,TiO2,Fe2O3,ZnO,SrO,Y2O3,ZrO,SnO2,BaO,YoungModulus
0,10.40068341,0,0,10.09019073,66.97442132,0,0,9.23921079,0.003285637,0.003285637,0,3.200210281,0,0,0.088712195,0,72
0,10.48873426,0,3.200795229,9.988402916,69.92047714,0,0,3.200795229,0,0,0,3.200795229,0,0,0,0,70.3
0,10.13996093,18.32943663,0,0,71.53060244,0,0,0,0,0,0,0,0,0,0,0,76.3
0,10.35874806,18.71864019,0,3.079186075,64.70213288,0,0,0,3.141292801,0,0,0,0,0,0,0,82.4
0,9.999370019,12.50039374,10.00094497,2.499448767,59.99937002,0,5.000472486,0,0,0,0,0,0,0,0,0,73.9
0,10.5200437,0,0,10.49025125,67.99960277,0,0,10.00033103,0,0,0,0,0,0,0,0.98977126,77.8
0,10.05058489,7.840657604,0,2.790072716,69.51944357,0,0.27979766,0.689219096,0,0,8.83022447,0,0,0,0,0,67.3
0,10.18966456,18.42020953,0,0,69.83948996,0,0,0,1.550635953,0,0,0,0,0,0,0,79
0,10.79961988,0,1.00122183,14.00013576,64.99796362,0,0,7.500678794,0,0,0,1.700380125,0,0,0,0,71.9
0,10.0970843,7.704876424,0.320441638,3.10289032,69.36768298,0,0.269678607,0.571084108,0,0,8.56626162,0,0,0,0,0,67.3
0,10.27996712,0,7.459342714,27.61149525,5.009428944,0,0,45.98101317,0,0,0,0,0,3.6587528,0,0,106
0,10.02857681,14.2083281,6.029393292,0,66.69388268,0,0,0,3.039819118,0,0,0,0,0,0,0,76
0,9.92957418,12.12008146,8.939259674,0,66.00127482,0,0,0,3.009809866,0,0,0,0,0,0,0,74.6
0,10.13846813,16.33860453,3.048519359,0,67.40368297,0,0,0,3.070725015,0,0,0,0,0,0,0,76.2
0,10.33168005,18.6713411,0,1.229461848,66.63650904,0,0,0,3.131007965,0,0,0,0,0,0,0,80.4
0,10.24983574,18.5109213,0,0,68.13031842,0,0,0,3.108924536,0,0,0,0,0,0,0,79.8
0,10.5090258,18.99771686,0,3.749938404,63.55348959,0,0,0,3.189829339,0,0,0,0,0,0,0,83.3
0,10.37962362,18.75081116,0,1.84944841,65.86956522,0,0,0,3.15055159,0,0,0,0,0,0,0,81.8
0,10.60039696,0,2.901091631,10.60039696,67.19814754,0,0,6.698643731,0,0,0,1.700297717,0,0,0,0.301025471,72
0,10.19976461,13.60021631,9.100741165,3.400451697,63.69882622,0,0,0,0,0,0,0,0,0,0,0,72.1
0,10.80002694,0,2.49840062,12.50042089,66.80022896,0,0,2.000067342,0,0,0.801373784,3.299774403,0,0,0,1.299707061,71
0,10.22873994,16.98892165,0,0,68.02263489,0,0,1.66095481,3.098748705,0,0,0,0,0,0,0,80.8
0,10.29944535,18.6095348,0,0,66.41018242,0,0,0,4.680837421,0,0,0,0,0,0,0,81.3
0,10.29944535,9.10038152,0,0,80.60017313,0,0,0,0,0,0,0,0,0,0,0,75.3
0,11.00986572,11.51000274,0.020553576,10.30933132,65.74746506,0,1.300013702,0.051383941,0,0,0,0,0,0,0.051383941,0,72.5
0,10.20929126,15.46059933,0,0,67.91818614,0,0,3.310607262,3.101315998,0,0,0,0,0,0,0,86.9
0,10.00030999,10.00030999,5.000154996,0,64.99891503,0,5.000154996,5.000154996,0,0,0,0,0,0,0,0,78.4
0,10.34908519,18.70820839,0,0,64.66334205,0,0,0,6.279364367,0,0,0,0,0,0,0,83.8
0,10.84036291,0,0.999513659,12.54926294,65.24006775,0,0,7.358835466,0,0,0,1.670328196,0,0,0,1.341629073,71.7
0,10.43913465,4.079754601,0.781401356,2.47981918,79.389732,0,0.670003229,1.130125928,0,0,0,0,0,0,0,1.03002906,66
0,10.37126133,15.19204555,0,0,68.96640205,0,2.330206078,0,3.140084997,0,0,0,0,0,0,0,80.2
0,10.20173183,13.94142048,0,0,67.81596505,0,0,4.949448747,3.091433889,0,0,0,0,0,0,0,88.3
0,10.40904716,18.79852422,0,0,62.90343279,0,0,0,7.888995829,0,0,0,0,0,0,0,85.8
0,10.60059717,0,2.989117134,11.1798202,60.83310219,0,0,9.450309191,0,0,0.159898187,4.60115192,0,0.055474881,0.088107164,0.042421968,72
0,10.48956687,0,0,7.000032251,69.89066985,0,0,12.50040313,0,0.009675235,0,0,0,0.009675235,0.099977424,0,70.3
0,10.60949185,0,1.671581486,10.52965998,62.34053992,0,0,9.579823718,0,0,0,5.180925072,0,0,0.087977973,0,78
0,10.98965977,0,3.198218714,11.48895974,66.9264376,0,0,3.198218714,0,0,0,3.198218714,1.00028676,0,0,0,74.7
0,10.74083821,0,0.819132838,10.19145996,66.08658464,0,0,9.201263241,0,0,0,2.871899467,0,0,0.088821633,0,72
0,10.41009966,14.74989652,0,0,69.25207756,0,0,0,3.158531538,0,0,2.429394721,0,0,0,0,81.1
0,10.61041089,4.610118903,0,1.769753597,82.47927717,0,0.199523091,0.330916346,0,0,0,0,0,0,0,0,73.5
0,10.49962284,11.79000754,0,0,69.80917072,0,4.720175903,0,3.181022999,0,0,0,0,0,0,0,79.1
0,10.47838543,10.54880684,0,0,73.40151406,0,4.71983483,0.230470063,0,0,0,0,0,0,0,0.620988781,81.4
0,10.78047335,0,0,10.0299549,66.66118042,0,0,9.239935482,0,0,0,3.199578656,0,0,0.088877185,0,72
0,11.72113991,0,1.431152615,12.111129,58.67367931,5.500992862,0,7.470616648,0.010733645,0.003577882,0,1.459775667,0,0.010733645,0.096602801,1.509866008,64
0,10.72907969,7.606791427,0,5.344073874,61.85634527,0,6.506540924,0.599243578,2.531231069,0,4.554906102,0,0,0.271788071,0,0,72
0,10.87988317,10.26917588,0,8.07029772,61.30970162,0,3.480035846,0,0,0,5.990905772,0,0,0,0,0,66.7
0,9.999542495,15.00007625,0,0,60.000305,0,0,0,0,0,0,0,0,0,0,15.00007625,77.5
0,14.999085,0,0,0,0,42.49931375,0,42.50160124,0,0,0,0,0,0,0,0,28
0,10.7493777,0,2.839643653,11.30944583,61.14895847,0,0,8.898860212,0,0,0,4.290580375,0,0.081881305,0.111358575,0.569893882,72
0,10.62972374,3.979672757,0,1.210571461,84.18003204,0,0,0,0,0,0,0,0,0,0,0,64
0,10.52707489,9.055944616,0,0,74.48278072,0,4.873319338,0.230765533,0.160253842,0,0,0,0,0,0,0.66986106,82
0,10.67940656,5.000081249,0,1.819984075,82.50052812,0,0,0,0,0,0,0,0,0,0,0,64
0,10.60047342,10.22044734,4.579636399,2.719762967,71.87967988,0,0,0,0,0,0,0,0,0,0,0,69.05
0,10.78995232,11.10947255,0,3.07067132,75.02990382,0,0,0,0,0,0,0,0,0,0,0,71.2
0,10.8479417,11.33871709,0,3.473179699,65.03184295,0,4.604096908,0,3.492876371,0,0.8108463,0,0,0.400498982,0,0,73
0,10.60978154,0,7.701321006,28.469848,0,0,0,47.4213897,0,0,0,0,0,3.778430523,0,2.019229226,106
0,10.63064221,8.301474604,0,0,70.67818935,0,7.170623574,0,3.219070261,0,0,0,0,0,0,0,75.5
0,10.5000952,12.81969918,0,0,69.81976265,0,0,0,3.179539252,0,0,3.680903725,0,0,0,0,83.9
0,10.87024355,0,2.348458721,11.25946363,61.82194413,0,0,8.789476277,0,0,0.249626382,3.72140382,0,0.108390403,0.131382306,0.69961078,75
0,10.77063205,3.929605413,0,1.839562799,83.22110536,0,0.200058554,0,0,0.039035815,0,0,0,0,0,0,59.4
0,10.00060399,11.9998188,0,0,60.00060399,0,0,0,0,0,0,0,0,0,0,17.99897321,75.9
0,10.00060399,11.9998188,0,0,60.00060399,0,0,0,0,0,0,17.99897321,0,0,0,0,79.6
0,10.00060399,11.9998188,0,0,60.00060399,0,0,0,0,0,17.99897321,0,0,0,0,0,71.9
0,10.00060399,11.9998188,0,0,60.00060399,0,0,17.99897321,0,0,0,0,0,0,0,0,78.4
0,10.73963301,3.590655565,0.148734945,1.270713766,83.4338372,0,0.200468838,0.549672621,0,0.027483631,0,0,0,0,0,0.03880042,62.9
0,10.78847587,3.999092588,0,1.699776388,82.31195515,0,0.299769906,0.900930097,0,0,0,0,0,0,0,0,66
0,10.95994077,0,2.181459242,11.12939047,62.49897179,0,0,8.429711277,0,0,0.289545118,3.451509418,0,0.118450276,0.15135313,0.789668504,76
0,10.86038275,4.19956461,0,1.640835689,83.14650551,0,0,0.129967183,0,0.022744257,0,0,0,0,0,0,59.4
0,11.03179967,0,1.391338751,10.27183858,65.67316727,0,0,5.730205569,0,0,0,1.351774616,0,0,0,4.549875538,72
0,10.78043604,4.209273908,0,0,71.68949772,0,10.05048556,0,3.270306772,0,0,0,0,0,0,0,74.2
0,9.778527982,0,0,3.172201042,51.66613312,0,0,5.826372923,0,0,4.665172725,0,0,0,0,24.89159221,81
0,10.81994656,0,0,9.400251103,60.74751312,0,0,9.770466471,0.431381386,0,1.680455848,6.609149149,0,0,0.090139394,0.450696971,77
0,11.06325618,7.249473961,0,4.405576013,73.20817991,0,1.361125723,2.291557075,0,0,0,0,0,0,0,0.420831142,67
0,11.19017998,3.140084598,0,5.089159824,75.64070664,0,4.140333416,0,0,0,0.79953554,0,0,0,0,0,64
0,11.12132957,0,0.489391053,9.600604349,66.18931879,0,0,9.321421533,0,0,0,3.189253104,0,0,0.0886816,0,72
0,11.08909918,6.49497364,0,3.683814139,64.23589508,0,8.477684273,0.481351714,3.362912996,0,2.062935918,0,0,0.11133305,0,0,71
0,10.91011507,7.139293474,0,3.299267724,72.11072664,0,0,0,0,0,3.650116681,0,0,0,0,2.890480406,68.6
0,11.02083266,4.190906432,0,1.639637297,82.81712113,0,0,0.331502486,0,0,0,0,0,0,0,0,58.3
0,11.25954198,0,9.060736807,10.680385,66.06040491,0,0,2.93063392,0,0.001659476,0,0,0,0,0.006637902,0,74.7
0,10.83141909,15.21184278,4.680321593,4.310234814,56.99655436,0,0.529606942,6.722179684,0.389229199,0.079760082,0,0,0,0.248851455,0,0,81.7
0,11.0000486,3.999870397,0,0.99956259,83.00095582,0,0.99956259,0,0,0,0,0,0,0,0,0,62
0,10.93926031,0,0,0,72.73312518,0,13.00898059,0,3.31863392,0,0,0,0,0,0,0,71.3
0,10.000294,0,0,19.99911801,4.001293585,0,0,65.99929441,0,0,0,0,0,0,0,0,86.1
0,11.13943494,7.709528245,0,6.340180074,61.16966518,0,5.490465219,0,0,0,8.150726343,0,0,0,0,0,69.5
0,11.40902552,0,9.848459506,12.32897334,61.67330144,0,0,0,0.829625665,0,2.03057572,0.638945573,0,0.809554076,0,0.431539156,75.1
0,11.16969022,0,0,2.560743991,86.26956579,0,0,0,0,0,0,0,0,0,0,0,54.8
0,11.90873678,11.90873678,0,12.00959933,64.03380634,0,0,0.038258208,0,0,0,0,0,0,0.100862549,0,59.6
0,11.00152598,8.90048992,0,0.099590394,71.99742993,0,7.000240945,0,0,0.001606297,0,0,0,0,0,0.999116537,79
0,11.15173378,3.509798187,0,1.400669462,83.22771441,0,0.589841084,0,0,0,0,0,0,0,0,0.120243086,61.2
0,12.0000698,12.9999302,5.001046974,14.99965101,51.99972081,0,2.99958121,0,0,0,0,0,0,0,0,0,66.3
0,10.82071939,6.481102684,3.88960569,0.64040029,73.52802341,0,0.300531831,4.339616704,0,0,0,0,0,0,0,0,73.4
0,11.4584894,0,0,11.08724966,64.52246583,0,0,11.85969468,0,0,0,0.64259435,0,0,0,0.429506068,71
0,11.09983407,28.70007894,0,0,60.20008699,0,0,0,0,0,0,0,0,0,0,0,65.25
0,11.09054922,9.759747679,0,0.249424714,71.76994995,0,6.290330367,0,0,0,0,0,0,0,0,0.839998069,82.5
0,11.20849459,4.000130086,0,1.40004553,83.3913298,0,0,0,0,0,0,0,0,0,0,0,63
0,12.0008352,15.9993736,0,12.0008352,59.998956,0,0,0,0,0,0,0,0,0,0,0,64.9
0,11.07880618,3.5290905,0,0,84.22270055,0,0.269862178,0.899540592,0,0,0,0,0,0,0,0,62.5
0,11.36935603,0,8.948104285,9.619212106,65.99555885,0,0,4.05954437,0,0.001644872,0,0,0,0,0.006579488,0,73.7
0,11.20907618,0,0.259319287,5.170178282,73.64019449,0,0,5.688816856,0,0,0.800648298,1.818476499,0,0.810372771,0.560777958,0.042139384,74
0,11.42824204,0,2.009288844,10.57841167,63.07520011,0,0,8.178793768,0,0,0.270101123,3.251095227,0,0.128462729,0.161401891,0.919002602,70
0,11.99903261,0,2.501381979,13.5002073,65.9998618,0,0,2.501381979,0,0,0,1.499447208,1.000207297,0,0,0.998479823,72.1
0,11.99861807,0,2.501295561,13.49974089,65.99758162,0,0,2.501295561,0,0,0,2.501295561,1.000172741,0,0,0,75.1
0,11.32969628,3.509486198,0,1.519420243,83.22123606,0,0.420161225,0,0,0,0,0,0,0,0,0,62.3
0,11.05078503,17.51202553,3.229032719,1.579590735,58.52582115,0,0,4.530805988,3.571938848,0,0,0,0,0,0,0,74.8
0,11.49924097,0,0,8.499438981,69.88317603,0,0,9.999339978,0,0.009900337,0,0,0,0.009900337,0.099003366,0,69.6
0,11.11835722,7.80511858,0,2.532249598,69.03879495,0,0,0,0,0,9.505479648,0,0,0,0,0,67.3
0,11.38937707,3.700449131,0,1.339256656,83.18036842,0,0.390548721,0,0,0,0,0,0,0,0,0,61.8
0,11.40028012,3.599231295,0,1.459235856,83.0819843,0,0.459268428,0,0,0,0,0,0,0,0,0,61.8
0,11.3992674,3.5995116,0,1.4000814,83.2006512,0,0.4004884,0,0,0,0,0,0,0,0,0,65.4
0,12.00068399,0,5.998632011,12.00068399,70,0,0,0,0,0,0,0,0,0,0,0,73.9
0,11.45198264,11.34142971,0,3.259685574,69.55730056,0,0,3.579963908,0,0,0.689330017,0,0,0,0.120307597,0,75.5
0,19.60113485,0,0,0,0,59.49877615,0,20.90008901,0,0,0,0,0,0,0,0,60.2
0,11.47031547,3.789271594,0,1.340643965,82.91817842,0,0.260319216,0.221271334,0,0,0,0,0,0,0,0,67.1
0,11.49086528,3.800436383,0,1.340085323,83.1080861,0,0.260526916,0,0,0,0,0,0,0,0,0,65.25
0,12.000204,20.00034,0,8.000135999,59.99932001,0,0,0,0,0,0,0,0,0,0,0,71.4
0,11.99076981,0,2.19895821,13.18017544,63.69173864,0,0,5.19877157,0,0.010180362,0,3.590274361,0,0.010180362,0.098410167,0.030541086,73
0,11.52988657,3.9903009,0,1.210760143,83.26905238,0,0,0,0,0,0,0,0,0,0,0,62.8
0,11.56795562,5.013868494,0,1.571218796,81.82411486,0,0,0.009789525,0,0,0,0,0,0,0,0.0130527,62.7
0,11.57197402,4.950559671,0,1.569689652,81.88493294,0,0,0.009790164,0,0,0,0,0,0,0,0.013053552,61.8
0,11.55889447,3.999087413,0,1.399843556,83.04217456,0,0,0,0,0,0,0,0,0,0,0,62.7
0,11.460217,9.900542495,0,0,78.63924051,0,0,0,0,0,0,0,0,0,0,0,78.3
0,11.56018556,3.989582486,0,1.209408318,82.9103931,0,0.330430536,0,0,0,0,0,0,0,0,0,63
0,11.56979017,3.800664668,0,1.340740258,83.02815066,0,0.260654242,0,0,0,0,0,0,0,0,0,62.8
0,11.5989098,3.665562319,0,1.522693519,82.81298451,0,0.399849852,0,0,0,0,0,0,0,0,0,63
0,11.53028951,3.980212473,0,1.209958641,82.17987187,0,0,1.099667505,0,0,0,0,0,0,0,0,63.7
0,11.59919094,3.510260007,0,1.520242717,82.70968584,0,0.660620494,0,0,0,0,0,0,0,0,0,63
0,11.600652,4,0,1.400162999,82.999185,0,0,0,0,0,0,0,0,0,0,0,64
0,11.49076836,0,0,6.000161251,69.88954285,0,0,12.50020156,0,0.009675079,0,0,0,0.009675079,0.099975812,0,68.9
0,10.00028,0,0,4.999439996,35.00028,0,0,14.99972,0,0,0,0,0,0,0,35.00028,72
0,12.0298352,0,0,10.96981202,66.97129034,0,0,10.02906244,0,0,0,0,0,0,0,0,79.1
0,11.69062107,4.499404539,0,1.399742239,82.35965871,0,0,0,0,0.050573438,0,0,0,0,0,0,63
0,11.59968326,17.0407718,0,0,68.25035148,0,0,0,3.109193452,0,0,0,0,0,0,0,82.8
0,11.8407173,0,1.829509494,9.740901899,64.56685127,0,0,6.751054852,0,0,0.280195148,3.52056962,0,0.138449367,0.181302743,1.150448312,71
0,11.60916198,7.822898495,0,0,71.37042062,0,8.244491827,0,0,0,0.953027072,0,0,0,0,0,79.4
0,11.73869052,3.498922906,0,1.460604478,82.84156929,0,0.460212808,0,0,0,0,0,0,0,0,0,63
0,12.18997451,0,6.490063989,12.78934306,62.73953638,0,0,5.791082071,0,0,0,0,0,0,0,0,75
0,12.0001328,19.999668,0,4.0005976,63.9996016,0,0,0,0,0,0,0,0,0,0,0,73.2
0,12.0001328,14.999751,0,4.0005976,68.9995186,0,0,0,0,0,0,0,0,0,0,0,71.4
0,12.29988154,0,0,11.62971738,66.54256219,0,0,9.399221526,0,0,0,0,0,0,0.128617363,0,71
0,12.31000727,15.72015487,0,6.759429895,65.13601704,0,0.074390924,0,0,0,0,0,0,0,0,0,75.9
0,12.09458115,6.267825164,0,4.445513033,73.82768455,0,1.371294024,1.150759435,0,0,0,0,0,0,0,0.842342641,65
0,19.62040587,10.00991877,0,5.010320886,0,50.44902555,0,14.91032893,0,0,0,0,0,0,0,0,71.5
0,14.37995759,0,0,2.020340847,68.56985785,14.97094165,0,0,0,0,0,0,0,0,0.058902065,0,70.3
0,11.97815316,5.016924762,0,1.46190702,81.54301506,0,0,0,0,0,0,0,0,0,0,0,64
0,12.36062923,0,0,9.736585037,69.75106949,0,0,7.080540304,0,0,0,0.640010779,0,0,0,0.431165156,64
0,12.46417609,0,0,9.823805728,70.35221896,0,0,5.480845868,0,0,0,1.288812766,0.590140582,0,0,0,72.9
0,12.13160716,0,1.708584151,9.280118743,65.24614497,0,0,6.270305929,0,0,0.300156675,3.390780902,0,0.161622825,0.201203925,1.309474726,74
0,12.06045752,3.710784314,0,1.339869281,82.88888889,0,0,0,0,0,0,0,0,0,0,0,63
0,12.00071501,0,5.999544997,7.999935,65.0004875,0,0,1.998764991,0,0,0,7.000552504,0,0,0,0,71
0,11.9994168,0,0,0,71.9997408,0,16.00084241,0,0,0,0,0,0,0,0,0,73.2
0,14.26982666,0,0,3.890550698,70.01073784,11.79053536,0,0,0,0,0,0,0,0,0.03834944,0,60.7
0,14.87892036,0,0,3.96079136,65.70042523,15.39997205,0,0,0,0,0,0,0,0,0.059890998,0,67.3
0,12.26974762,4.729596853,0.321206162,2.559816454,78.29891839,0,0.160603081,0.340871845,0,0.027859718,0,0,0,0,0,1.291379875,65.1
0,12.000192,8.000128002,0,3.000048001,67.00267204,0,0,0.998415975,0,0,8.998543977,0,0,0,0,0,69
0,12.44362952,6.632307514,0.158580703,4.091712506,73.82262088,0,0,1.599022086,0,0,0.079290351,0,0,0,0.211440937,0.96139551,73.5
0,14.72971925,0,0,0.060105475,70.61036141,14.54940282,0,0,0,0,0,0,0,0,0.050411044,0,71.5
0,12.44088045,3.989853531,0,1.209393667,82.35987235,0,0,0,0,0,0,0,0,0,0,0,63.7
0,12.61971831,10.12924606,0,3.08036454,74.17067109,0,0,0,0,0,0,0,0,0,0,0,72.8
0,12.37983892,15.89049104,0,0,71.72967004,0,0,0,0,0,0,0,0,0,0,0,80.6
0,13.00086627,0,0,9.500110407,70.00152871,0.400862874,0,6.899597439,0,0,0,0,0,0.098517147,0.098517147,0,69
0,11.84712589,0,0,1.532448674,63.60897842,0,4.517016051,0,0,0,2.882610106,0,0,0,0,15.61182086,77.5
0,13.11293543,0,0,9.608984315,69.57041184,0.600774863,0,7.007902238,0,0,0,0,0,0.098991313,0,0,69
0,13.03947655,0,0,9.219003631,67.86819954,0,0,9.829810733,0,0,0,0,0,0,0.043509547,0,69
0,12.83216438,4.634660344,0,2.191379367,79.09051994,0,0,0,0,0,0,0,0,0,0,1.251275972,65.1
0,12.99067734,0,0,6.99942249,69.89192311,0,0,9.999174986,0,0.009900173,0,0,0,0.009900173,0.099001733,0,66.8
0,13.00057751,3.999669994,0,1.999834997,80.9999175,0,0,0,0,0,0,0,0,0,0,0,63
0,12.92161443,8.560508306,3.560753312,2.200153537,72.75697042,0,0,0,0,0,0,0,0,0,0,0,97
0,12.90012543,29.10062391,0,0,57.99925066,0,0,0,0,0,0,0,0,0,0,0,72.8
0,13.48003868,0,2.198883592,11.67987241,63.70315072,0,0,5.198595158,0,0.010180017,0,3.590152531,0,0.010180017,0.098406827,0.03054005,71
0,13.00011445,6.999558542,1.000637661,1.000637661,77.99741665,0,0,0,0,0.001635029,0,0,0,0,0,0,72
0,12.96057885,15.55986507,0,0,68.36041263,0,0,0,3.119143458,0,0,0,0,0,0,0,82.8
0,13.15408173,5.991701518,1.109757302,2.110844008,77.0935555,0,0.299667402,0.240392531,0,0,0,0,0,0,0,0,60.8
0,13.00182555,10.00177709,0,1.000016155,70.99306935,0,0,3.001664001,0,0.001615535,0,0,0,0,0,2.000032311,80
0,13.7000017,0,0,11.00005091,65.19931441,0,0,9.401462827,0,0,0,0.600743293,0,0,0.098426867,0,68
0,13.21918814,0,0,0,86.78081186,0,0,0,0,0,0,0,0,0,0,0,50.7
0,19.999013,0,0,0,0,46.69973104,0,0,0,0,0,0,0,0,0,33.30125595,57.2
0,13.2901161,17.91936774,0,0,68.79051616,0,0,0,0,0,0,0,0,0,0,0,86.3
0,13.3098166,25.53035128,0,0,61.15983212,0,0,0,0,0,0,0,0,0,0,0,77.2
0,13.42015575,3.009697548,0,1.220014159,81.36062038,0,0.989512159,0,0,0,0,0,0,0,0,0,61.3
0,13.32952225,6.670477746,0,0,80,0,0,0,0,0,0,0,0,0,0,0,68.9
0,13.33137332,33.33333333,0,0,53.33529335,0,0,0,0,0,0,0,0,0,0,0,65
0,13.9998974,0,5.000085501,10.000171,70.00119701,0,0,0.998649088,0,0,0,0,0,0,0,0,69
0,13.58769292,4.073168314,0,1.240953105,79.7580885,0,1.340097161,0,0,0,0,0,0,0,0,0,65
0,13.93157071,0,1.598815194,9.200760699,67.15360407,0,0,8.071492284,0,0,0,0,0,0,0.043757047,0,68
0,13.98995178,0,0,9.238965506,67.45793573,0,0,9.269312473,0,0,0,0,0,0,0.043834508,0,67
0,13.50195881,10.00211324,0,1.500398264,69.99366029,0,0,0,0,0.001625567,0,5.000243835,0,0,0,0,81
0,13.59948971,9.100127572,9.100127572,4.499362141,63.700893,0,0,0,0,0,0,0,0,0,0,0,65.8
0,13.6393389,22.72786778,0,0,63.63279332,0,0,0,0,0,0,0,0,0,0,0,79.7
0,14.29985832,0,0,11.39960055,64.20170362,0,0,9.398951879,0,0,0,0.600877418,0,0,0.099008211,0,68
0,13.74815785,24.23775995,0,0,62.0140822,0,0,0,0,0,0,0,0,0,0,0,72.7
0,14.44041469,0,4.988537996,12.49016321,61.35080576,0,0,2.391624183,0,0,0,2.590070825,0,0,0,1.748383344,71
0,12.83057757,0,4.001030568,4.949759787,38.719064,0,0,30.94130306,0,3.499386206,1.021475228,3.488777412,0,0.548626161,0,0,99
0,16.06085901,0,0.041736227,3.91941114,69.99924116,9.880103202,0,0.018971012,0,0,0,0,0,0,0.079678252,0,55.5
0,16.14917442,0,0,3.839438224,70.07022205,9.899411653,0,0,0,0,0,0,0,0,0.041753653,0,55.5
0,16.15045927,0,0.030365141,4.000607303,69.88916724,9.83071434,0,0.030365141,0,0,0,0,0,0,0.068321567,0,54.8
0,14.50951833,0,0.809565748,9.909558973,65.35803807,0,0,9.301537836,0,0,0,0,0,0.027098435,0.08468261,0,66
0,14.09957662,19.19984246,0,0,66.70058092,0,0,0,0,0,0,0,0,0,0,0,81.9
0,13.96915584,0.769480519,0.590909091,8.668831169,54.08441558,0,0.12987013,19.66883117,0,0.589285714,1.529220779,0,0,0,0,0,77.4
0,14.70100945,0,0,10.99970963,64.39954225,0,0,9.701607256,0,0,0,0,0,0,0.099065708,0.099065708,68
0,14.00286104,8.001170427,0,0.999739905,71.99427791,0,0,1.99947981,0,0.001625593,3.000845309,0,0,0,0,0,71
0,13.4606384,22.65125277,0,0,40.39439608,1.720802521,0,21.77291023,0,0,0,0,0,0,0,0,81
0,14.85899658,0,3.988946293,9.968932905,68.4849213,0,0,1.400593879,0,0,0,0.998952987,0,0,0.298656048,0,69
0,14.98870242,0,4.998533901,9.988443693,69.72420098,0,0,0,0,0,0,0,0,0,0.300119013,0,68
0,15.00060375,5.00077625,4.99905125,9.9998275,59.998965,0,5.00077625,0,0,0,0,0,0,0,0,0,61.1
0,15.00008625,0,3.001397202,9.999482518,69.99810256,0,0,2.000931468,0,0,0,0,0,0,0,0,67
0,15.00060375,0,3.998551,9.9998275,70.0005175,0,0,1.00050025,0,0,0,0,0,0,0,0,68
0,20.00045999,0,0,0,0,39.99862002,0,40.00091998,0,0,0,0,0,0,0,0,32
0,14.30073607,13.19992114,0,0,72.4993428,0,0,0,0,0,0,0,0,0,0,0,79.8
0,16.27024906,0,0,2.989480765,71.91943349,8.790941873,0,0,0,0,0,0,0,0,0.029894808,0,54.7
0,14.32984947,14.0800631,0,0,68.4710445,0,0,0,3.119042924,0,0,0,0,0,0,0,83.3
0,14.39015133,0,2.610690298,7.500371306,64.30021288,0,0,9.779362015,0,0,0,1.34000033,0,0.00990148,0.069310362,0,70
0,15.000258,0,5.999415195,10.000172,69.0001548,0,0,0,0,0,0,0,0,0,0,0,68.4
0,15.00059675,0,0.99913045,9.9998295,66.0005797,0,0,3.00080135,0,0,0,3.9999318,0,0,0,0.99913045,64
0,14.56893416,5.623532524,0,1.240120374,77.32729257,0,0,0,0,0,0,0,0,0,0,1.240120374,66.2
0,14.97096478,0,0.81162767,9.579923252,65.78938432,0,0,8.710564743,0,0.008489829,0,0,0,0,0.129045404,0,66
0,15.00119003,4.999829996,9.999659991,9.999659991,54.99983,0,4.999829996,0,0,0,0,0,0,0,0,0,65.2
0,14.81096139,5.200449732,0,3.790840899,71.87662566,0,2.740346697,0,0,0,1.58077562,0,0,0,0,0,63
0,14.9788779,0,2.208913696,10.17932579,63.69543457,0,0,5.19824237,0,0.010179326,0,3.589908895,0,0.010179326,0.098400149,0.030537977,68.2
0,14.83322697,2.151422525,0,2.982768466,70.63249471,0,9.248933526,0,0,0,0,0,0,0,0,0.151153807,70.2
0,15.10068834,0,0,10.60003074,64.39954225,0,0,9.701607256,0,0,0,0.099065708,0,0,0.099065708,0,67
0,15.20945147,0,0,10.70834548,64.963391,0,0,8.258029116,0,0,0,0.641300434,0,0,0.219482501,0,67
0,15.20021932,0,0,11.09987834,63.70007368,0,0,8.899778962,0,0,0,1.000668254,0,0,0.099381436,0,67
0,14.58912104,0,0,7.288807062,63.13349662,0,0,9.688820213,0,0,0,2.600562195,0,0,0,2.699192872,66
0,15.30092274,0,0,11.79933893,62.90111555,0,0,8.900289216,0,0,0,0.998485057,0,0,0.099848506,0,68
0,14.74966395,4.269901591,0,1.199820774,78.61066397,0,1.169949717,0,0,0,0,0,0,0,0,0,62.7
0,15.39951574,0,0,12.50086475,62.09961951,0,0,8.90003459,0,0,0,0.999654099,0,0,0.100311311,0,68
0,16.000356,16.000356,0,12.000712,55.99857601,0,0,0,0,0,0,0,0,0,0,0,67
0,14.78327919,4.790497752,0,0,73.63585655,0,5.290875086,0,0,0,0.800603734,0,0,0,0,0.698887686,80
0,14.90031826,2.900582095,0,0,82.19909965,0,0,0,0,0,0,0,0,0,0,0,57.85
0,15.04245721,5.804696829,0,1.280350272,76.59214542,0,0,0,0,0,0,0,0,0,0,1.280350272,66.2
0,15.48082173,0,0,9.99010374,64.73860224,0,0,9.691509692,0,0,0,0,0,0,0.098962599,0,66
0,15.5796666,0,0,10.99074662,63.541005,0,0,9.789009253,0,0,0,0,0,0,0.099572525,0,67
0,14.9999175,29.999835,0,0,55.0002475,0,0,0,0,0,0,0,0,0,0,0,74.3
0,14.9999175,25.00041249,0,0,59.99967001,0,0,0,0,0,0,0,0,0,0,0,92
0,15.000165,19.99967,0,0,65.000165,0,0,0,0,0,0,0,0,0,0,0,81.2
0,15.000165,15.000165,0,0,69.99967,0,0,0,0,0,0,0,0,0,0,0,83.45
0,15.000165,10.00066,0,0,74.999175,0,0,0,0,0,0,0,0,0,0,0,77.1
0,15.52849139,0,0,9.960030063,64.97676961,0,0,9.350232304,0,0,0,0,0,0.054659743,0.12981689,0,67
0,15.50225041,0,0,9.941012002,64.55605565,0,0,9.91202946,0,0,0,0,0,0,0.088652482,0,65
0,14.30053116,14.30053116,0,0,57.09840651,0,0,14.30053116,0,0,0,0,0,0,0,0,84.9
0,15.27129962,0,0,11.82175095,54.27670212,0,0,12.64051542,0,0,0,1.369081574,0,0,0,4.620650314,77
0,15.60085653,0,0,10.60042827,63.9006424,0,0,9.699357602,0,0,0,0.099357602,0,0,0.099357602,0,67
0,15.99965199,15.99965199,0,8.000696015,60,0,0,0,0,0,0,0,0,0,0,0,68.8
0,15.39143378,9.151572927,0,1.84971485,72.60716137,0,1.000117071,0,0,0,0,0,0,0,0,0,68.3
0,14.8496661,3.123302553,0,0.591110969,65.37367799,0,4.025944979,0,0,0,0,0,0,0,0,12.03629741,82.45
0,15.38194387,0,0,0,76.92791109,0,7.690145038,0,0,0,0,0,0,0,0,0,67.6
0,15.38194387,7.690145038,0,0,76.92791109,0,0,0,0,0,0,0,0,0,0,0,63.7
0,15.47431191,0,0,1.451754896,73.43487866,0,7.586000698,0,0,0,2.053053835,0,0,0,0,0,63.6
0,15.98005907,0,0,9.589742714,64.64070476,0,0,9.690471719,0,0,0,0,0,0,0.099021734,0,66
0,16.20022086,0,0,11.40002761,62.19890952,0,0,9.50031058,0,0,0,0.600455518,0,0,0.10007592,0,67
0,16,16,0,4,64,0,0,0,0,0,0,0,0,0,0,0,73.5
0,16.23983076,16.98973186,0,5.749815105,60.92086479,0,0.099757486,0,0,0,0,0,0,0,0,0,70.5
0,15.6103364,6.929482519,0,1.549798427,72.03092988,0,0,0,0,0,3.879452779,0,0,0,0,0,61.8
0,15.93961145,0,2.571231192,9.319449359,61.14677585,0,0,9.621055115,0,0,0,1.320999511,0,0.01010969,0.070767831,0,69.3
0,15.68003711,20.94040459,0,0,63.37955829,0,0,0,0,0,0,0,0,0,0,0,75.2
0,15.19031974,0,0,3.331997756,64.51478484,0,0,0,0,0,4.644602933,0,0,0,0,12.31829474,70.9
0,15.19171914,0,0,3.332852633,64.51313112,0,0,0,0,0,4.643561025,0,0,0,0,12.31873608,70.9
0,15.77065105,0,3.619548222,7.35054393,63.23896337,0,0,9.651019661,0,0,0,0.289430786,0,0.009980372,0.069862604,0,68.3
0,15.80038133,14.20044765,0,0,69.99917102,0,0,0,0,0,0,0,0,0,0,0,81.8
0,15.88923466,0,1.540996156,7.320563812,63.18084239,0,0,11.75883244,0,0,0,0.289560833,0,0.009984856,0.009984856,0,69.3
0,18.04936967,0,0,2.949724466,70.11021363,8.860496716,0,0,0,0,0,0,0,0,0.030195516,0,54.5
0,16.23982361,0,3.829715061,9.129918589,63.01899593,0,0,3.860244233,0,0,0,3.839891452,0,0.010176391,0.071234735,0,67.1
0,18.3910473,0,0,3.800675676,67.85933661,9.879837224,0,0,0,0,0,0,0,0,0.069103194,0,53.6
0,16.38053264,0,0,9.289533473,64.54158766,0,0,9.689266984,0,0,0,0,0,0,0.099079246,0,65
0,16.00006663,0,4.620945845,7.339541237,63.05075711,0,0,7.589412137,0,0,0,1.319318352,0,0.009994836,0.069963852,0,67.9
0,16.0007304,24.0002656,0,0,59.999004,0,0,0,0,0,0,0,0,0,0,0,84.4
0,16.00046479,0,0,0,67.99907042,0,16.00046479,0,0,0,0,0,0,0,0,0,76.6
0,16.00046479,16.00046479,0,0,67.99907042,0,0,0,0,0,0,0,0,0,0,0,78.4
0,16.0007304,9.999834,0,0,73.9994356,0,0,0,0,0,0,0,0,0,0,0,81.4
0,16.15973723,0,2.178539708,7.450605802,64.26021819,0,0,3.200777571,0,0,0,6.679737905,0,0.010054799,0.060328792,0,67.4
0,16.18820846,0,3.910389697,7.438459991,64.4107586,0,0,3.980816956,0,0,0,3.990877993,0,0.010061037,0.070427259,0,66.7
0,18.20915156,0,0,3.970684957,69.9201353,7.869961477,0,0,0,0,0,0,0,0,0.030066711,0,52.4
0,16.29001092,0,2.201125767,7.490548601,64.6290851,0,0,8.179450559,0,0,0,1.129127111,0,0.010081492,0.070570444,0,65.7
0,16.31003009,0,3.560202384,8.310500748,62.16066296,0,0,8.868568355,0,0,0,0.618580962,0,0.020171118,0.151283387,0,68.1
0,16.05064798,0,3.008463369,7.170722031,60.86022216,0,0,11.30983867,0,0,0,1.520761703,0,0.009918011,0.069426078,0,71
0,16.20043704,4.250279404,0,0.610518941,77.80947138,0,1.129293233,0,0,0,0,0,0,0,0,0,61.8
0,16.48030948,0,2.209138572,8.690635764,63.69173864,0,0,5.188591208,0,0.010180362,0,3.590274361,0,0.010180362,0.098410167,0.030541086,65.5
0,16.4701098,0,2.250237224,8.489223261,63.88775925,0,0,1.250508337,0,0.010166734,0,7.489494374,0,0,0.101667344,0.050833672,64.1
0,16.47856296,0,6.249788171,8.490086426,63.89764447,0,0,1.250635486,0,0.010167768,0,3.49093374,0,0,0.101677682,0.030503305,66.8
0,16.47912148,0,0.250813449,8.490374187,63.90658894,0,0,7.239696312,0,0.010168113,0,3.491052061,0,0,0.101681128,0.030504338,64.8
0,16.47912148,0,2.250542299,8.490374187,63.90658894,0,0,7.249864425,0,0.010168113,0,1.501491323,0,0,0.101681128,0.010168113,66.1
0,16.47912148,0,4.25027115,8.490374187,63.90658894,0,0,3.240238612,0,0.010168113,0,3.491052061,0,0,0.101681128,0.030504338,66.1
0,16.47940075,0,1.240530784,8.48882336,63.91784026,0,0,7.239819005,0,0.010168285,0,2.501398139,0,0,0.101682851,0.02033657,65.5
0,16.47941979,0,2.250351617,8.489654822,63.88761798,0,0,3.250131327,0,0.010167251,0,5.490315693,0,0,0.101672513,0.040669005,64.8
0,16.47941979,0,4.249911037,8.489654822,63.88761798,0,0,1.250571908,0,0.010167251,0,5.490315693,0,0,0.101672513,0.040669005,65.5
0,16.47886131,0,3.250021181,8.479200203,63.89900873,0,0,3.250021181,0,0.010166907,0,4.500550707,0,0,0.101669067,0.03050072,65.5
0,16.22951914,0,2.539460073,7.319718357,62.8891781,0,0,9.540494544,0,0,0,1.311442587,0,0.020022024,0.150165182,0,68.8
0,16.32902491,12.84991964,0,3.720198232,60.19957139,0,0,5.240423252,0,0,0,0,0,1.660862577,0,0,79.4
0,16.38997887,0,3.471174162,7.589630077,63.36653587,0,0,3.491296911,0,0,0,5.610893115,0,0.010061374,0.070429621,0,66.8
0,16.54995095,0,2.540681349,8.450894821,63.13136439,0,0,8.119354511,0,0,0,1.038600765,0,0.020298386,0.148854833,0,66.3
0,16.46176811,0,0,7.490398001,63.58619996,0,0,0,0,0,0,0,0,0,0,12.46163393,68
0,16.54950353,0,0,8.290766871,62.64097507,0,0,0,0,0,0,0,0,0,0,12.51875453,65.5
0,16.40069442,0,3.619003105,7.299769639,62.67151871,0,0,7.588555403,0,0,0,2.340333189,0,0.010015691,0.070109839,0,67.9
0,16.53934172,0,2.419734805,8.108972202,62.42848489,0,0,8.460658276,0,0,0,1.871171838,0,0.020192502,0.151443764,0,68.1
0,16.74042553,0,0,8.260425532,65.41957447,0,0,9.579574468,0,0,0,0,0,0,0,0,64
0,16.54967242,0,2.540446584,7.260328921,62.76908678,0,0,7.470918572,0,0,0,3.329322102,0,0.010028079,0.07019655,0,68.7
0,16.64993475,0,0.508650403,7.290098049,62.73131881,0,0,9.430110765,0,0,0,3.309574005,0,0.010039153,0.070274069,0,68.8
0,16.8905755,0,2.849543429,8.960306301,61.09068731,0,0,8.958612161,0,0,0,1.070696461,0,0.02032968,0.159249157,0,67.6
0,16.6611113,16.6611113,0,0,66.67777741,0,0,0,0,0,0,0,0,0,0,0,78.2
0,16.81039555,0,2.938457142,8.000067242,61.61009969,0,0,8.388387379,0,0,0,2.081126969,0,0.020172475,0.15129356,0,67.8
0,16.71893768,0,2.789269985,7.510342987,60.88015481,0,0,10.65994929,0,0,0,1.361270519,0,0.010009342,0.070065394,0,69.1
0,16.61198383,1.754822032,0.540200172,7.087227414,55.34897594,0,1.764764367,4.119440578,0.722476304,0.003314111,0.89149599,6.97620468,0,0.119308014,0.291641811,3.76814476,78.1
0,17.60040265,0,2.051442258,11.09896213,60.93928981,0,0,3.120552605,0,0,0,5.109514388,0,0.010413412,0.06942275,0,65.3
0,17.89998415,0,2.50127706,9.999823854,68.29895545,0,0,1.000510824,0,0,0,0,0,0,0.299448662,0,61
0,14.999706,0,0,14.999706,4.001293585,0,0,65.99929441,0,0,0,0,0,0,0,0,79.2
0,17.98881306,0,1.041300218,12.52902273,60.15971294,0,0,4.108914374,0,0,0,4.091324843,0,0.010553718,0.070358123,0,65.9
0,17.9998944,0,1.999401588,10.00052801,68.00077442,0,0,0.999700794,0,0,0,0.999700794,0,0,0,0,76
0,17.2095512,13.1496221,0,0,69.6408267,0,0,0,0,0,0,0,0,0,0,0,80.5
0,18.31958599,7.510111804,0,8.310224844,63.95958811,0,1.900489252,0,0,0,0,0,0,0,0,0,54.5
0,20.17021772,0,0,3.879335414,66.0010469,9.910626006,0,0,0,0,0,0,0,0,0.038773967,0,53.4
0,17.999656,15,0,4.000687994,62.999656,0,0,0,0,0,0,0,0,0,0,0,74.4
0,17.76020194,0,2.500631048,7.109802272,61.86958351,0,0,9.389987379,0,0,0,1.289019773,0,0.010096761,0.070677324,0,66.8
0,17.98021616,0,2.209138572,7.190729084,63.69173864,0,0,5.188591208,0,0.010180362,0,3.590274361,0,0.010180362,0.098410167,0.030541086,63.4
0,17.69918889,0,7.640441937,3.019126139,71.55779565,0,0,0,0,0,0,0,0,0,0.083447378,0,55
0,18.89971326,5.800637589,1.798785375,10.09991273,61.40091542,0,2.00003562,0,0,0,0,0,0,0,0,0,57.6
0,18.07852823,0,7.808534196,6.169832212,67.85793374,0,0,0,0,0,0,0,0,0,0.085171621,0,59
0,17.84946959,18.04082181,0,0,64.10970861,0,0,0,0,0,0,0,0,0,0,0,80.4
0,18.30976246,0,2.509268159,9.429493341,59.91006453,0,0,5.82177674,0,0.010297954,0,3.878896059,0,0,0.09954689,0.030893862,65.5
0,20.8497659,0,0.019427661,3.790336681,65.44013366,9.830396519,0,0.019427661,0,0,0,0,0,0,0.050511919,0,52.6
0,18.08095094,0,0,3.089537664,73.13533354,0,0,5.609994276,0,0,0,0,0,0,0.084183588,0,54
0,18.47955026,0,0,6.30941943,69.38642185,0,0,5.738649062,0,0,0,0,0,0,0.085959393,0,57
0,17.4900366,7.250101667,0,0,57.42171614,0,3.949572997,3.650264335,4.239121594,0,5.999186661,0,0,0,0,0,75.8
0,18.34069325,8.830198974,0,2.160235972,70.6688718,0,0,0,0,0,0,0,0,0,0,0,61.3
0,18.69090909,8.4,0,4.470995671,64.98701299,0,3.451082251,0,0,0,0,0,0,0,0,0,65
0,18.17998352,0,0,0,72.73002472,0,9.089991759,0,0,0,0,0,0,0,0,0,63.2
0,18.17998352,9.089991759,0,0,72.73002472,0,0,0,0,0,0,0,0,0,0,0,68.3
0,25.00057813,0,0,0,0,37.49971094,0,37.49971094,0,0,0,0,0,0,0,0,30
0,19.20021233,6.200123861,0.300805096,7.900557374,63.09829249,0,3.300008847,0,0,0,0,0,0,0,0,0,55.7
0,19.00055679,0,0,8.000417595,66.99958241,0,0,0.998747216,0,0,0,2.999721604,0,0,0,2.000974388,60.4
0,18.39920516,7.289965142,0,0,74.3108297,0,0,0,0,0,0,0,0,0,0,0,68.2
0,18.70043752,4.029942576,0,2.199548811,71.390484,0,3.679587093,0,0,0,0,0,0,0,0,0,61.3
0,19.00074391,0,0.9999481,6.999636697,67.9999308,0,0,0,0,0,0,2.999844299,0,0,0,1.999896199,59.7
0,20,15.999636,0,11.999272,52.001092,0,0,0,0,0,0,0,0,0,0,0,59.3
0,19.28027779,6.090631686,1.999228368,7.09024587,62.23913577,0,3.300480516,0,0,0,0,0,0,0,0,0,59.7
0,18.99948249,0,0,7.000172503,67.0001725,0,0,0,0,0,0,3.001552527,0,0,0,3.998619976,60.4
0,18.99948249,0,0,7.000172503,67.0001725,0,0,1.000517509,0,0,0,2.001035018,0,0,0,3.998619976,60.5
0,18.99882702,0,0,6.999931001,66.99786104,0,0,1.000482992,0,0,0,3.001448975,0,0,0,3.001448975,60
0,18.99948249,0,0,7.000172503,67.0001725,0,0,2.001035018,0,0,0,1.000517509,0,0,0,3.998619976,60.7
0,19.77984485,8.790044534,0,9.79026002,61.53929033,0,0.100560264,0,0,0,0,0,0,0,0,0,58.6
0,18.59963246,34.50002529,0,0,46.90034225,0,0,0,0,0,0,0,0,0,0,0,76.7
0,19.00101481,0,0,5.999415195,69.0001548,0,0,0,0,0,0,1.998658388,0,0,0,4.000756807,58.7
0,19.63955966,6.809303977,0.401278409,8.119673295,61.51988636,0,3.510298295,0,0,0,0,0,0,0,0,0,59
0,19.0001715,0,0,6.000685989,67.99862802,0,0,1.999657006,0,0,0,0,0,0,0,5.000857486,60
0,19.99928002,5.000269993,0,10.00053999,59.99964001,0,5.000269993,0,0,0,0,0,0,0,0,0,52
0,14.99959515,8.999757092,0,0,3.300855577,2.399395428,0,70.00080969,0,0.199724704,0,0.099862352,0,0,0,0,132
0,26.70075376,0,0,0,0,39.9995199,0,0,0,0,0,0,0,0,0,33.29972634,64.7
0,19.79980901,5.499946946,1.899338592,8.000565911,61.19973119,0,3.600608354,0,0,0,0,0,0,0,0,0,58.2
0,19.9996434,7.499197661,0,8.299753949,62.30075242,0,1.900652569,0,0,0,0,0,0,0,0,0,53.5
0,19.98006798,9.090423733,0,7.990603477,62.83924472,0,0.099660088,0,0,0,0,0,0,0,0,0,56.5
0,20.000356,16.00064081,0,7.999430392,55.99957279,0,0,0,0,0,0,0,0,0,0,0,67.1
0,20,5,7.999288003,12.000712,50,0,5,0,0,0,0,0,0,0,0,0,61.5
0,20,12.000712,0,7.999288003,60,0,0,0,0,0,0,0,0,0,0,0,55.7
0,19.0005408,23.9995268,0,0,56.9999324,0,0,0,0,0,0,0,0,0,0,0,83.7
0,18.07016136,0,0,4.200048166,53.83960825,0,0.44954644,0,0,0,0,0,0,0,0,23.44063579,75.3
0,20.00071,5.0001775,4.998402499,10.000355,55.0001775,0,5.0001775,0,0,0,0,0,0,0,0,0,58.7
0,19.05027555,23.81073131,0,0,57.13899314,0,0,0,0,0,0,0,0,0,0,0,80.4
0,22.04916751,0,0,3.810677714,64.28906433,9.780739467,0,0,0,0,0,0,0,0,0.070350973,0,50.6
0,19.43402073,3.122525562,0,2.532103143,71.82841602,0,3.082934554,0,0,0,0,0,0,0,0,0,53.9
0,20.00035101,1.000368557,0,7.99943839,56.99994735,0,0,11.00054406,0,0,0,0,2.999350638,0,0,0,83.2
0,20,15.99965199,0,4.000348008,60,0,0,0,0,0,0,0,0,0,0,0,71.2
0,19.99930401,12.00062639,0,4.000208797,63.9998608,0,0,0,0,0,0,0,0,0,0,0,64.2
0,19.99965299,0,0,7.000832813,66.00041641,0,0,0,0,0,0,1.998750781,0,0,0,5.000347005,60.1
0,19.99965299,0,0,7.000832813,66.00041641,0,0,0.99937539,0,0,0,1.998750781,0,0,0,4.000971615,59.7
0,19.99965299,0,0.99937539,7.000832813,66.00041641,0,0,0,0,0,0,1.998750781,0,0,0,4.000971615,60.1
0,20.00069201,4.999740498,7.999584797,11.99937719,40.00138401,0,4.999740498,9.999480996,0,0,0,0,0,0,0,0,72.7
0,20.00069201,0,0,5.999688597,67.9999308,0,0,0,0,0,0,1.999896199,0,0,0,3.999792398,57.9
0,19.999655,5.00077625,10.0015525,9.9998275,44.99836125,0,5.00077625,4.99905125,0,0,0,0,0,0,0,0,68.8
0,20,0,0,5.999654994,67.0001725,0,0,0,0,0,0,2.001035018,0,0,0,4.999137485,58.7
0,20,0,0,5.999654994,67.0001725,0,0,1.000517509,0,0,0,1.000517509,0,0,0,4.999137485,58.9
0,20,0,1.000517509,5.999654994,67.0001725,0,0,0,0,0,0,2.001035018,0,0,0,3.998619976,58.7
0,20.15421522,2.993488691,0,1.070938999,71.97738177,0,3.803975326,0,0,0,0,0,0,0,0,0,58.2
0,20.00068001,33.33049997,0,0,46.66882002,0,0,0,0,0,0,0,0,0,0,0,66
0,20.00034,29.99966,0,0,50,0,0,0,0,0,0,0,0,0,0,0,83.35
0,20.00034,0,0,0,59.99932001,0,20.00034,0,0,0,0,0,0,0,0,0,74.4
0,20.00034,15.00067999,0,0,59.99932001,0,4.999660003,0,0,0,0,0,0,0,0,0,83.7
0,20.00034,20.00034,0,0,59.99932001,0,0,0,0,0,0,0,0,0,0,0,83.6
0,20,0,0,0,64,0,16,0,0,0,0,0,0,0,0,0,76
0,20,16,0,0,64,0,0,0,0,0,0,0,0,0,0,0,77.9
0,20.00068001,9.999489995,0,0,69.99983,0,0,0,0,0,0,0,0,0,0,0,82.45
0,22.81045245,0,0.031016167,1.919125344,65.59143954,9.570426085,0,0.019385104,0,0,0,0,0,0,0.058155313,0,53.5
0,20.16028859,28.6902959,0,0,51.14941551,0,0,0,0,0,0,0,0,0,0,0,74.7
0,20.1184436,1.51024079,0.308835757,0,76.65235615,0,0.86032818,0.549795524,0,0,0,0,0,0,0,0,51.4
0,19.999665,0,5.001591263,0,59.99899499,0,14.99974875,0,0,0,0,0,0,0,0,0,65.6
0,19.999665,14.99974875,0,0,59.99899499,0,0,0,0,0,0,0,0,0,0,5.001591263,84.3
0,19.999665,14.99974875,0,0,59.99899499,0,0,5.001591263,0,0,0,0,0,0,0,0,82.6
0,19.999665,14.99974875,5.001591263,0,59.99899499,0,0,0,0,0,0,0,0,0,0,0,79.9
0,18.78042652,0,0,0.439712303,55.95024969,0,0.469549923,0,0,0,0,0,0,0,0,24.36006156,83.1
0,19.26645195,0.70021952,0,3.393741287,51.33554455,0,0,0,0,0,0,0,0,0,0,25.30404269,84.3
0,23.7585853,0,0,3.830820242,62.44967238,9.889871319,0,0,0,0,0,0,0,0,0.071050762,0,51.6
0,20.99031966,7.16971934,0,3.119994429,68.71996657,0,0,0,0,0,0,0,0,0,0,0,56
0,20.70054945,4.299450549,0,0.999313187,74.00068681,0,0,0,0,0,0,0,0,0,0,0,50.6
0,20.60017743,26.79984987,0,0,52.5999727,0,0,0,0,0,0,0,0,0,0,0,80.3
0,21.00076341,0,0,5.999722396,66.00041641,0,0,0.99937539,0,0,0,1.998750781,0,0,0,4.000971615,57.5
0,21.02769805,4.109754832,0,1.869013451,70.96372627,0,2.029807393,0,0,0,0,0,0,0,0,0,59
0,21.70011596,8.500579788,0,6.700561948,62.99884042,0,0.099901882,0,0,0,0,0,0,0,0,0,54.6
0,21.08795295,3.810429819,0,1.880134913,70.64256681,0,2.578915506,0,0,0,0,0,0,0,0,0,63.2
0,21.13804259,3.809622671,0,1.870209858,69.63201329,0,3.55011159,0,0,0,0,0,0,0,0,0,46.8
0,21.70963847,2.560551176,0,5.859791178,65.9102209,0,3.959798281,0,0,0,0,0,0,0,0,0,52.8
0,21.11284541,0,0,1.300149226,65.01089175,0,10.45608137,0,0,0,2.120032246,0,0,0,0,0,61.9
0,24.00038801,15.99961199,0,20,40,0,0,0,0,0,0,0,0,0,0,0,53.5
0,21.29984925,5.800328902,0,0,72.89982184,0,0,0,0,0,0,0,0,0,0,0,60.6
0,24.78048007,0,0.019821213,3.789815861,61.50918713,9.829339359,0,0.019821213,0,0,0,0,0,0,0.051535153,0,50.3
0,21.63984303,6.079831279,0,1.23083306,71.04949263,0,0,0,0,0,0,0,0,0,0,0,60
0,24.000608,15.999772,0,15.999772,43.999848,0,0,0,0,0,0,0,0,0,0,0,53.6
0,22.0001388,0,0,5.000347005,66.00041641,0,0,0,0,0,0,0,0,0,0,6.999097786,56.6
0,21.79978353,28.09971309,0,0,50.10050338,0,0,0,0,0,0,0,0,0,0,0,72.6
0,21.79978353,22.00079028,0,0,56.19942619,0,0,0,0,0,0,0,0,0,0,0,76.9
0,22.07940886,4.220221679,0,1.38072193,69.53912335,0,2.780524189,0,0,0,0,0,0,0,0,0,67.5
0,22.40120947,6.926632607,0,0.992249679,69.67990825,0,0,0,0,0,0,0,0,0,0,0,56.8
0,22.21992595,0,0,0,66.67011108,0,11.10996297,0,0,0,0,0,0,0,0,0,60.8
0,22.21992595,11.10996297,0,0,66.67011108,0,0,0,0,0,0,0,0,0,0,0,68.4
0,23.9997768,15.9998512,0,12.00081841,47.9995536,0,0,0,0,0,0,0,0,0,0,0,57.2
0,25.85935162,0,0,3.83042394,60.32917706,9.909226933,0,0,0,0,0,0,0,0,0.071820449,0,51.4
0,23.79896255,4.800483898,0,9.5001558,52.40024195,0,9.5001558,0,0,0,0,0,0,0,0,0,53.4
0,22.27957063,0,7.699166638,3.040227717,66.89872767,0,0,0,0,0,0,0,0,0,0.082307349,0,52
0,22.75981585,0,7.859681061,6.219475905,63.07700387,0,0,0,0,0,0,0,0,0,0.084023316,0,56
0,21.40006241,14.29955817,0,0,50.00082125,0,0,14.29955817,0,0,0,0,0,0,0,0,86.8
0,23.0001584,0,0,5.999964799,65.00167203,0,0,0,0,0,0,0.999700794,0,0,0,4.998503969,56.1
0,23.0001584,0,0,5.999964799,65.00167203,0,0,0,0,0,0,1.999401588,0,0,0,3.998803175,55.7
0,22.60041079,17.39993441,0,0,59.9996548,0,0,0,0,0,0,0,0,0,0,0,86.4
0,22.77061521,0,0,3.109803582,68.38452886,0,0,5.651985809,0,0,0,0,0,0,0.08306654,0,51
0,23.26970661,0,0,6.359137504,64.5068929,0,0,5.779427359,0,0,0,0,0,0,0.084835631,0,54
0,23.9999272,15.99934481,0,8.00058239,52.0001456,0,0,0,0,0,0,0,0,0,0,0,62.9
0,23.2600447,0,0,0,46.50969385,0,30.23026145,0,0,0,0,0,0,0,0,0,51.8
0,23.2600447,30.23026145,0,0,46.50969385,0,0,0,0,0,0,0,0,0,0,0,70.4
0,24.0000712,16.00064081,0,3.999715196,55.99957279,0,0,0,0,0,0,0,0,0,0,0,69.6
0,23.999644,7.999288003,0,3.999644001,64.00142399,0,0,0,0,0,0,0,0,0,0,0,54.5
0,25.00046249,5.000462492,0,9.999075016,54.99953751,0,5.000462492,0,0,0,0,0,0,0,0,0,49.6
0,23.99901441,0,0,5.000087999,64.99938401,0,0,0,0,0,0,0,0,0,0,6.001513578,54.3
0,23.81026871,28.56919387,0,0,47.62053742,0,0,0,0,0,0,0,0,0,0,0,72.5
0,34.99936249,30.00127502,0,0,0,34.99936249,0,0,0,0,0,0,0,0,0,0,68.2
0,24.0214177,2.479483456,0,0.96064673,72.20773767,0,0.330714448,0,0,0,0,0,0,0,0,0,57.8
0,23.90094602,16.49972176,0,0,59.59933222,0,0,0,0,0,0,0,0,0,0,0,80.1
0,27.71118319,0,0,3.849950642,58.42013014,9.950238733,0,0,0,0,0,0,0,0,0.06849729,0,50.8
0,24.00034801,15.99965199,0,0,60,0,0,0,0,0,0,0,0,0,0,0,76.5
0,23.9999304,8.000556803,0,0,67.9995128,0,0,0,0,0,0,0,0,0,0,0,61.7
0,24.24031224,6.049623641,0,0,69.71006412,0,0,0,0,0,0,0,0,0,0,0,56.8
