Repository: kzzzynobad/High-Specific-Modulus-Glass

# High-Specific-Modulus-Glass
The code and the dataset used for the article on "Interpretable Machine Learning Accelerates Development of High-Specific Modulus Glass"

File: DATASET/YOUNGSMODULUS/CLEAN.csv (part 16 of 22)
Li2O,B2O3,Na2O,MgO,Al2O3,SiO2,P2O5,K2O,CaO,TiO2,Fe2O3,ZnO,SrO,Y2O3,ZrO,SnO2,BaO,YoungModulus
0,19.9997129,11.99954063,0,0,3.499806204,2.20065747,0,62.00025839,0,0.199537761,0,0.100486642,0,0,0,0,131
0,24.29973331,23.1998745,0,0,52.50039218,0,0,0,0,0,0,0,0,0,0,0,80.4
0,24.39007377,0,0,0,48.78014753,0,26.8297787,0,0,0,0,0,0,0,0,0,61
0,24.39007377,26.8297787,0,0,48.78014753,0,0,0,0,0,0,0,0,0,0,0,73.2
0,25.0004375,30.000175,0,0,44.9993875,0,0,0,0,0,0,0,0,0,0,0,80.8
0,25,0,0,0,50,0,25,0,0,0,0,0,0,0,0,0,60.9
0,25,25,0,0,50,0,0,0,0,0,0,0,0,0,0,0,76.8
0,25.0004375,20.0007,0,0,54.9988625,0,0,0,0,0,0,0,0,0,0,0,81.9
0,25.0004375,14.9992125,0,0,60.00035,0,0,0,0,0,0,0,0,0,0,0,77.5
0,25.00087501,9.999649995,0,0,64.99947499,0,0,0,0,0,0,0,0,0,0,0,72.4
0,33.33333333,0,0,0,0,33.33333333,0,0,0,0,0,0,0,0,0,33.33333333,65.7
0,26.05743463,14.09792134,0,5.010139784,54.71499964,0,0.119504599,0,0,0,0,0,0,0,0,0,58
0,25.29932509,25.39924621,0,0,49.3014287,0,0,0,0,0,0,0,0,0,0,0,77.2
0,25.5001755,0,0,0,61.8006318,0,12.6991927,0,0,0,0,0,0,0,0,0,65.1
0,25.63976464,0,0,0,51.27952929,0,23.08070607,0,0,0,0,0,0,0,0,0,63.8
0,25.63976464,23.08070607,0,0,51.27952929,0,0,0,0,0,0,0,0,0,0,0,75.7
0,29.97084667,0,0,3.840900287,56.08856089,10.03037655,0,0,0,0,0,0,0,0,0.06931561,0,45.8
0,26.31885182,0,0,0,52.63065096,0,21.05049721,0,0,0,0,0,0,0,0,0,65.2
0,34.99918188,0,0,0,0,32.50040906,0,32.50040906,0,0,0,0,0,0,0,0,29
0,28.0001488,4.000818391,0,7.999776802,59.99925601,0,0,0,0,0,0,0,0,0,0,0,49.9
0,27.03051976,0,0,0,54.05041779,0,18.91906246,0,0,0,0,0,0,0,0,0,65.4
0,27.03051976,18.91906246,0,0,54.05041779,0,0,0,0,0,0,0,0,0,0,0,76.5
0,27.15999079,18.30035254,0,0,54.53965667,0,0,0,0,0,0,0,0,0,0,0,44.1
0,27.39932588,17.80911833,0,0,54.79155579,0,0,0,0,0,0,0,0,0,0,0,76.5
0,27.47085027,0,0,0,72.52914973,0,0,0,0,0,0,0,0,0,0,0,34.3
0,27.51899453,0,0,0,69.09039267,0,3.390612796,0,0,0,0,0,0,0,0,0,42.8
0,27.77728396,0,0,0,55.55456792,0,16.66814812,0,0,0,0,0,0,0,0,0,64.5
0,27.77728396,16.66814812,0,0,55.55456792,0,0,0,0,0,0,0,0,0,0,0,73.7
0,28.17004294,0,0,0,56.34008588,0,15.48987118,0,0,0,0,0,0,0,0,0,62.1
0,28.17004294,15.48987118,0,0,56.34008588,0,0,0,0,0,0,0,0,0,0,0,75.3
0,28.2068646,3.849306768,0,0,67.94382863,0,0,0,0,0,0,0,0,0,0,0,44
0,32.0001616,16.0000808,0,19.99959601,32.0001616,0,0,0,0,0,0,0,0,0,0,0,50.6
0,26.92959561,22.65007966,0,0,26.93129046,1.720280668,0,21.7687536,0,0,0,0,0,0,0,0,83.6
0,28.57015304,0,0,0,57.14030608,0,14.28954088,0,0,0,0,0,0,0,0,0,58.9
0,28.57015304,14.28954088,0,0,57.14030608,0,0,0,0,0,0,0,0,0,0,0,71.1
0,28.56913269,0,0,0,66.67023803,0,0,0,4.760629274,0,0,0,0,0,0,0,65.7
0,40,30,0,0,0,30,0,0,0,0,0,0,0,0,0,0,61.7
0,23.0003157,0,0,0,18.0007462,0,0,0,0,0,58.99893809,0,0,0,0,0,85.6
0,28.84660097,0,0,0,67.30456245,0,0,0,3.848836585,0,0,0,0,0,0,0,68.1
0,32.0001584,16.0000792,0,16.0000792,35.99968321,0,0,0,0,0,0,0,0,0,0,0,48.6
0,28.98924269,13.03943153,0,0,57.97132578,0,0,0,0,0,0,0,0,0,0,0,66.6
0,28.56916328,0,0,0,66.67019046,0,0,0,0,0,0,0,0,0,0,4.760646264,79.3
0,29.13083978,0,0,0,67.9600172,0,0,0,2.909143021,0,0,0,0,0,0,0,71.4
0,28.84666419,0,0,0,67.30357554,0,0,0,0,0,0,0,0,0,0,3.849760275,79.8
0,29.41028723,0,0,0,68.63058182,0,0,0,1.95913095,0,0,0,0,0,0,0,77.8
0,29.4131367,0,0,0,58.82627339,0,11.76058991,0,0,0,0,0,0,0,0,0,56
0,29.4131367,11.76058991,0,0,58.82627339,0,0,0,0,0,0,0,0,0,0,0,62.5
0,29.12957731,0,0,0,67.96013006,0,0,0,0,0,0,0,0,0,0,2.910292628,81.6
0,29.4102953,0,0,0,68.63056472,0,0,0,0,0,0,0,0,0,0,1.959139977,83.3
0,32.0005432,15.99930159,0,12.00093121,39.99922399,0,0,0,0,0,0,0,0,0,0,0,50.9
0,29.70097757,0,0,0,69.31066705,0,0,0,0.988355377,0,0,0,0,0,0,0,80.2
0,29.70018458,0,0,0,69.31058583,0,0,0,0,0,0,0,0,0,0,0.989229584,86
0,30.00126352,0,7.999855598,11.9997834,29.99945849,0,4.999909749,14.99972925,0,0,0,0,0,0,0,0,75.5
0,30.00036,30.00036,0,0,39.99928001,0,0,0,0,0,0,0,0,0,0,0,85.9
0,30.00036,19.99964,0,0,50,0,0,0,0,0,0,0,0,0,0,0,88.3
0,29.99982,10.00053999,0,0,59.99964001,0,0,0,0,0,0,0,0,0,0,0,65.95
0,30.00090001,0,0,0,69.99909999,0,0,0,0,0,0,0,0,0,0,0,67.55
0,28.59959538,14.30065494,0,0,42.80080924,0,0,14.29894044,0,0,0,0,0,0,0,0,88.3
0,27.95049653,0.450787631,0,4.772360564,33.91386796,0,0,1.670076684,0,0,0,0,0,0,0,31.24241063,84.2
0,30.29947893,0,0,0,60.60977589,0,9.090745181,0,0,0,0,0,0,0,0,0,48.6
0,30.29947893,9.090745181,0,0,60.60977589,0,0,0,0,0,0,0,0,0,0,0,54
0,30.30363132,39.39454041,0,0,30.30182828,0,0,0,0,0,0,0,0,0,0,0,63.1
0,31.999544,15.999772,0,8.000835993,43.999848,0,0,0,0,0,0,0,0,0,0,0,55.7
0,33.33072223,0,0,25,0,0,0,25,16.66927777,0,0,0,0,0,0,0,112
0,31.9997024,15.9998512,0,4.000892807,47.9995536,0,0,0,0,0,0,0,0,0,0,0,62.1
0,26.00033231,13.99936559,0,0,3.501351902,1.19934142,0,55.00052868,0,0.199386735,0,0.099693367,0,0,0,0,131
0,31.24898048,37.50022656,0,0,31.25079296,0,0,0,0,0,0,0,0,0,0,0,63.8
0,29.999478,0,0,4.000278401,42.0003132,0,4.000278401,0,0,0,0,0,0,0,0,19.999652,76.2
0,31.25011328,6.249660148,0,0,62.50022657,0,0,0,0,0,0,0,0,0,0,0,47.5
0,27.13006237,0,41.63996436,0,31.22997327,0,0,0,0,0,0,0,0,0,0,0,99.7
0,31.57684486,26.31827426,0,0,42.10488088,0,0,0,0,0,0,0,0,0,0,0,76.9
0,34.78011434,0,0,26.08953689,0,0,0,26.08953689,13.04081189,0,0,0,0,0,0,0,101
0,31.9998544,26.00101922,0,0,41.99912638,0,0,0,0,0,0,0,0,0,0,0,70.3
0,31.999272,18.0999181,0,0,49.9008099,0,0,0,0,0,0,0,0,0,0,0,73.7
0,31.999272,0,0,0,52.001092,0,15.999636,0,0,0,0,0,0,0,0,0,62.4
0,31.999272,15.999636,0,0,52.001092,0,0,0,0,0,0,0,0,0,0,0,69.7
0,40.00045349,0,0,0,0,26.69946941,0,0,0,0,0,0,0,0,0,33.30007709,60.1
0,34.06980776,0,36.57972801,26.85017529,0,0,0,0,0,0,0,0,0,2.500288939,0,0,108
0,32.2568299,3.229510288,0,0,64.51365981,0,0,0,0,0,0,0,0,0,0,0,41.9
0,32.25982831,0,0,0,32.25982831,0,35.48034338,0,0,0,0,0,0,0,0,0,49
0,27.500155,0,0,0,27.500155,0,0,0,0,0,0,0,0,0,0,44.99969,75
0,33.00094352,45.00027751,0,1.999888998,19.99888998,0,0,0,0,0,0,0,0,0,0,0,36.1
0,33.49373678,0,38.50431591,23.00260266,0,0,0,0,4.999344655,0,0,0,0,0,0,0,108
0,34.00373212,0,41.00427874,24.99198914,0,0,0,0,0,0,0,0,0,0,0,0,104
0,33.33333333,0,0,0,33.33333333,0,33.33333333,0,0,0,0,0,0,0,0,0,52.4
0,33.33333333,33.33333333,0,0,33.33333333,0,0,0,0,0,0,0,0,0,0,0,95.2
0,36.364,0,0,27.272,0,0,0,27.272,9.092,0,0,0,0,0,0,0,100
0,33.4997064,6.499559601,0,0,60.000734,0,0,0,0,0,0,0,0,0,0,0,44.4
0,33.0006137,61.9995668,4.999819501,0,0,0,0,0,0,0,0,0,0,0,0,0,58.8
0,32.51686191,5.541356053,0,2.470713525,36.97550586,0,7.511537096,0,0,0,14.98402556,0,0,0,0,0,63
0,34.48326753,31.03346493,0,0,34.48326753,0,0,0,0,0,0,0,0,0,0,0,71.5
0,36.57437218,0,36.58217721,26.8434506,0,0,0,0,0,0,0,0,0,0,0,0,104
0,36.57932219,0,36.59102882,20.12955339,0,0,0,0,0,0,0,0,6.700095604,0,0,0,116
0,30,0,0,0,30,0,0,0,0,0,0,0,0,0,0,40,81.4
0,36.59998048,0,36.54923392,16.8498097,0,0,0,0,0,0,0,0,10.0009759,0,0,0,125
0,36.60930305,0,27.40185749,26.79895419,0,0,0,0,0,0,9.189885273,0,0,0,0,0,108
0,36.61658537,0,27.38731707,26.79804878,0,0,0,0,0,0,0,0,0,0,0,9.19804878,90.1
0,34.69018377,8.200203158,0,0,57.10961308,0,0,0,0,0,0,0,0,0,0,0,43.3
0,38.10082775,0,0,28.57056121,0,0,0,28.56853737,4.760073668,0,0,0,0,0,0,0,98.5
0,35.00083252,30.000185,0,0,34.99898248,0,0,0,0,0,0,0,0,0,0,0,77.4
0,35.000185,20.00037,0,0,44.999445,0,0,0,0,0,0,0,0,0,0,0,74.6
0,35.000185,9.999259999,0,0,55.000555,0,0,0,0,0,0,0,0,0,0,0,59.1
0,36.6199896,0,36.58917118,24.29069476,0,0,0,0,0,0,0,0,0,2.500144461,0,0,111
0,36.49948667,0,36.57933762,21.90957831,0,0,0,0,5.011597399,0,0,0,0,0,0,0,108
0,35.7003584,1.600713079,0,0,62.69892853,0,0,0,0,0,0,0,0,0,0,0,46.5
0,35.71362243,0,0,0,35.71362243,0,28.57275513,0,0,0,0,0,0,0,0,0,57.3
0,33.03208547,5.449899679,0,1.970401111,27.03342308,0,5.491056883,0,0,0,27.02313378,0,0,0,0,0,65
0,33.00095452,5.459535011,0,0.990318402,26.96870526,0,5.510670212,0,0,0,27.0812027,0,0,0.988613895,0,0,67
0,33.28009343,0,0,3.790337816,25.70972229,0,6.560530338,0,0,0,25.62041665,0,0,0,0,5.03889948,63
0,31.00052752,17.00049555,0,0,3.599916876,1.099796985,0,47.00033569,0,0.199817766,0,0.099109612,0,0,0,0,131
0,36.19960897,11.60040965,0,0,52.19998138,0,0,0,0,0,0,0,0,0,0,0,59.3
0,35.02044168,4.009783443,0,0,40.00142824,0,7.989216789,0,0,0,12.97912984,0,0,0,0,0,61
0,32.50061876,0,0,0,32.49896873,0,0,0,0,0,0,0,0,0,0,35.00041251,87
0,35.61911305,0,46.14105183,18.23983512,0,0,0,0,0,0,0,0,0,0,0,0,103
0,38.49928918,0,33.50016553,22.99947419,0,0,0,0,5.001071102,0,0,0,0,0,0,0,103
0,38.00088321,14.99913599,0,3.999385596,43.0005952,0,0,0,0,0,0,0,0,0,0,0,74.9
0,37.0366214,0,0,0,37.0366214,0,25.92675719,0,0,0,0,0,0,0,0,0,60
0,37.0366214,25.92675719,0,0,37.0366214,0,0,0,0,0,0,0,0,0,0,0,76.1
0,38.25410278,0,38.25410278,23.49179444,0,0,0,0,0,0,0,0,0,0,0,0,103
0,44.800198,25,0,30.199802,0,0,0,0,0,0,0,0,0,0,0,0,50
0,37.39997376,0,0,0,44.99915669,0,17.60086955,0,0,0,0,0,0,0,0,0,62.1
0,35.70038389,14.30050888,0,0,35.70038389,0,0,14.29872333,0,0,0,0,0,0,0,0,86.8
0,37.999696,40.00038,0,2.000683995,19.99924001,0,0,0,0,0,0,0,0,0,0,0,37
0,50,25,0,0,0,25,0,0,0,0,0,0,0,0,0,0,34.2
0,38.57001484,0,0,19.66086857,0,0,0,35.83907433,5.930042249,0,0,0,0,0,0,0,90.1
0,38.45994384,0,0,0,38.45994384,0,23.08011232,0,0,0,0,0,0,0,0,0,58.6
0,38.45994384,23.08011232,0,0,38.45994384,0,0,0,0,0,0,0,0,0,0,0,75.2
0,38.51799154,0,38.52548021,17.95783877,0,0,0,0,4.998689482,0,0,0,0,0,0,0,103
0,34.99932001,0,0,0,34.99932001,0,0,0,0,0,0,0,0,0,0,30.00135999,89
0,38.88972838,27.77945676,0,0,33.33081485,0,0,0,0,0,0,0,0,0,0,0,72.7
0,30.00029,0,0,0,0,0,0,69.99971,0,0,0,0,0,0,0,0,98.5
0,39.21590888,21.56818225,0,0,39.21590888,0,0,0,0,0,0,0,0,0,0,0,72.2
0,46.74533603,25.22814116,0,28.02652281,0,0,0,0,0,0,0,0,0,0,0,0,49
0,52,0,0,26.7,0,0,0,0,0,0,0,0,21.3,0,0,0,118
0,42.00100251,0,32.99849624,25.00050125,0,0,0,0,0,0,0,0,0,0,0,0,99.7
0,52.0000992,25.00061999,0,0,0,22.99928081,0,0,0,0,0,0,0,0,0,0,40.5
0,40.00114001,33.33016663,0,0,26.66869336,0,0,0,0,0,0,0,0,0,0,0,125
0,40.00038,29.99886001,0,0,30.00075999,0,0,0,0,0,0,0,0,0,0,0,82.05
0,40.00114001,0,0,0,39.99923999,0,19.99962,0,0,0,0,0,0,0,0,0,55.9
0,40.00114001,19.99962,0,0,39.99923999,0,0,0,0,0,0,0,0,0,0,0,74
0,40.00038,9.999620003,0,0,50,0,0,0,0,0,0,0,0,0,0,0,53
0,40.00114001,0,0,0,59.99885999,0,0,0,0,0,0,0,0,0,0,0,40
0,40.49464392,0,0,20.64157548,0,0,0,37.63294036,1.230840241,0,0,0,0,0,0,0,108
0,41.99897042,0,28.00063359,10.00079199,0,0,0,0,9.998812022,0,0,0,10.00079199,0,0,0,123
0,40.93110301,0,0,20.96042909,0,0,0,38.10846791,0,0,0,0,0,0,0,0,31.9
0,46.70026187,0,0,0,0,20.00088022,0,0,0,0,0,0,0,0,0,33.29885791,58.4
0,40.93065412,0,0,20.95996606,0,0,0,38.10937982,0,0,0,0,0,0,0,0,22.9
0,40.92907555,0,0,20.9591577,0,0,0,38.11176675,0,0,0,0,0,0,0,0,82
0,41.0005207,0,0,20.8994658,0,0,0,38.1000135,0,0,0,0,0,0,0,0,112
0,40.000376,0,8.001203188,11.9999248,19.99924801,0,0,19.99924801,0,0,0,0,0,0,0,0,81.4
0,41.53605933,0,36.54533034,21.91861032,0,0,0,0,0,0,0,0,0,0,0,0,101
0,40.81593711,18.36812579,0,0,40.81593711,0,0,0,0,0,0,0,0,0,0,0,67.2
0,41.01744853,9.108823754,0,0,49.87372771,0,0,0,0,0,0,0,0,0,0,0,44.5
0,40.02697908,3.019439722,0,0,37.49722818,0,8.978860226,0,0,0,10.47749279,0,0,0,0,0,58.5
0,36.0003322,20,0,0,3.601029815,0,0,40,0,0.199318993,0,0.199318993,0,0,0,0,130
0,41.66634722,0,0,0,41.66443056,0,16.66922222,0,0,0,0,0,0,0,0,0,51.8
0,41.66634722,16.66922222,0,0,41.66443056,0,0,0,0,0,0,0,0,0,0,0,62.9
0,41.68024381,0,0,0,58.31975619,0,0,0,0,0,0,0,0,0,0,0,26.3
0,40.98953916,0,41.01027236,18.00018848,0,0,0,0,0,0,0,0,0,0,0,0,97.1
0,39.95113348,4.019546607,0,0,36.03997502,0,7.489804167,0,0,0,12.49954073,0,0,0,0,0,59
0,41.00094251,54,4.999057493,0,0,0,0,0,0,0,0,0,0,0,0,0,60.4
0,40.99893412,3.999850403,0,0,41.00080408,0,6.000710586,0,0,0,7.999700806,0,0,0,0,0,57
0,53.99867162,25.00061499,0,0,0,21.00071339,0,0,0,0,0,0,0,0,0,0,42.7
0,34.50059565,0,0,0,10.000627,0,0,0,0,0,55.49877735,0,0,0,0,0,83.6
0,42.999493,35.000585,0,2.000702001,19.99922,0,0,0,0,0,0,0,0,0,0,0,37.7
0,40.39407966,22.65317697,0,0,13.46164401,1.71975338,0,21.77134598,0,0,0,0,0,0,0,0,81.1
0,42.55401086,14.89197828,0,0,42.55401086,0,0,0,0,0,0,0,0,0,0,0,58.9
0,42.56032043,9.949741002,0,0,47.48993857,0,0,0,0,0,0,0,0,0,0,0,45.6
0,42.62544544,15.04767408,0,0,42.32688048,0,0,0,0,0,0,0,0,0,0,0,57.1
0,39.85898266,0,0,0,30.1604432,0,10.00071948,0,0,0,19.97985467,0,0,0,0,0,69
0,39.98632208,4.969044705,0,0,30.03743431,0,4.979843064,0,0,0,20.02735584,0,0,0,0,0,64
0,40.05076325,2.970190092,0,0,29.91071429,0,6.98984735,0,0,0,20.07848502,0,0,0,0,0,62
0,50.09877874,25.50062859,0,24.40059267,0,0,0,0,0,0,0,0,0,0,0,0,45
0,37.76486094,1.199689095,0,0.729951674,14.17998716,0,7.079855361,2.639316008,0,0,36.40633977,0,0,0,0,0,67
0,43.4807004,0,0,0,43.4787656,0,13.040534,0,0,0,0,0,0,0,0,0,44.9
0,43.4807004,13.040534,0,0,43.4787656,0,0,0,0,0,0,0,0,0,0,0,56.1
0,44.99950125,0,27.00049875,8,0,0,0,0,9.999002494,0,0,0,10.00099751,0,0,0,120
0,57.1,0,0,21.5,0,0,0,0,0,0,0,0,21.4,0,0,0,116
0,57.1,0,0,26.8,0,0,0,0,0,0,0,0,16.1,0,0,0,113
0,44.53388427,6.443565206,0,0,49.02255053,0,0,0,0,0,0,0,0,0,0,0,39.1
0,39.99965,0,0,9.999475001,0,0,0,0,0,0,0,0,0,0,0,50.000875,57.2
0,44.50041818,8.799330909,0,0,46.70025091,0,0,0,0,0,0,0,0,0,0,0,44.5
0,55.9999024,25,0,0,0,19.0000976,0,0,0,0,0,0,0,0,0,0,43.3
0,42.79959157,14.30056623,0,0,28.60113246,0,0,14.29870974,0,0,0,0,0,0,0,0,85.3
0,45.000195,30.00078,0,0,24.999025,0,0,0,0,0,0,0,0,0,0,0,78.3
0,45.00107252,19.99960999,0,0,34.99931749,0,0,0,0,0,0,0,0,0,0,0,71.9
0,45.00107252,0,29.99941499,4.999902498,0,0,0,0,9.999804996,0,0,0,9.999804996,0,0,0,120
0,45.00107252,14.99970749,0,0,39.99921998,0,0,0,0,0,0,0,0,0,0,0,76
0,45.00107252,9.999804996,0,0,44.99912248,0,0,0,0,0,0,0,0,0,0,0,49.3
0,45.45472314,9.09055372,0,0,45.45472314,0,0,0,0,0,0,0,0,0,0,0,45.3
0,49.60049301,0,0,25.40056951,0,0,0,0,0,0,0,24.99893748,0,0,0,0,71.8
0,46.05054208,9.590840473,0,0,44.35861744,0,0,0,0,0,0,0,0,0,0,0,45.6
0,46.49938103,29.9994105,0,0,23.50120847,0,0,0,0,0,0,0,0,0,0,0,72.9
0,39.7102227,0,54.86986853,5.419908774,0,0,0,0,0,0,0,0,0,0,0,0,88
0,44.9765668,6.039504393,0,0,31.01531222,0,7.498624367,0,0,0,10.46999222,0,0,0,0,0,61
0,46.66942002,33.32939996,0,0,20.00118001,0,0,0,0,0,0,0,0,0,0,0,123
0,46.66942002,23.33077664,0,0,29.99980333,0,0,0,0,0,0,0,0,0,0,0,56.8
0,46.70036783,0,0,0,30.0005901,0,23.29904207,0,0,0,0,0,0,0,0,0,56.6
0,47.06079417,29.40979407,0,0,23.52941176,0,0,0,0,0,0,0,0,0,0,0,72.8
0,57.99917721,25.00060499,0,0,0,17.0002178,0,0,0,0,0,0,0,0,0,0,46.4
0,48,30,0,2,20,0,0,0,0,0,0,0,0,0,0,0,37.4
0,47.62064741,0,0,0,47.6186712,0,4.760681396,0,0,0,0,0,0,0,0,0,33.9
0,54.09931753,25.50062859,0,20.40005388,0,0,0,0,0,0,0,0,0,0,0,0,47
0,47.999208,6.199386199,0,0,45.8014058,0,0,0,0,0,0,0,0,0,0,0,40.3
0,48.09928488,6.200352608,0,0,45.70036251,0,0,0,0,0,0,0,0,0,0,0,39.1
0,48.3113535,3.379276153,0,0,48.30937035,0,0,0,0,0,0,0,0,0,0,0,34.2
0,43.54979902,18.84948638,0,2.599374721,0,0,0,0,0,0,35.00133988,0,0,0,0,0,64.9
0,48.49934495,2.999325102,0,0,48.50132995,0,0,0,0,0,0,0,0,0,0,0,32.1
0,60.00098001,19.99951,0,0,0,14.99901999,0,0,0,5.000490004,0,0,0,0,0,0,50.3
0,48.69853759,3.300349706,0,0,48.0011127,0,0,0,0,0,0,0,0,0,0,0,35.6
0,48.9495464,4.400763966,0,0,46.64968964,0,0,0,0,0,0,0,0,0,0,0,34
0,49.79920481,19.83976344,0,0,30.36103175,0,0,0,0,0,0,0,0,0,0,0,67.6
0,50,0,0,0,0,0,50,0,0,0,0,0,0,0,0,0,57.2
0,50,50,0,0,0,0,0,0,0,0,0,0,0,0,0,0,69.7
0,50,30,0,0,20,0,0,0,0,0,0,0,0,0,0,0,81.8
0,40,0,0,0,0,0,0,0,0,0,60,0,0,0,0,0,84.8
0,40,0,0,0,0,0,0,60,0,0,0,0,0,0,0,0,102
0,50,25,0,0,25,0,0,0,0,0,0,0,0,0,0,0,70.4
0,50,20,0,0,30,0,0,0,0,0,0,0,0,0,0,0,68.6
0,45.99900642,0,0,10.000184,0,0,0,0,0,0,0,0,0,0,0,44.00080958,64.3
0,59.99952,25.0006,0,0,0,14.99988,0,0,0,0,0,0,0,0,0,0,50.1
0,50,10,0,0,40,0,0,0,0,0,0,0,0,0,0,0,46.2
0,53.35651358,0,0,0,0,13.31086414,0,0,0,0,0,0,0,0,0,33.33262228,56.8
0,50.25021433,24.75028411,0,5.249516518,7.500448591,0,0,12.24953646,0,0,0,0,0,0,0,0,73.1
0,50,0,7.999049618,12.00055439,9.998812022,0,0,20.00158397,0,0,0,0,0,0,0,0,80
0,52.01000389,0,29.99938501,17.9906111,0,0,0,0,0,0,0,0,0,0,0,0,93.7
0,46.90074249,20.30032138,0,2.800044328,0,0,0,0,0,0,29.9988918,0,0,0,0,0,63.3
0,52.01285624,0.781138754,0,4.505787343,34.15854676,0,1.55210643,0,0,0,4.658353506,0,0,0,0,2.331210968,117
0,53.0001435,24.99948751,0,2.000778992,19.99959,0,0,0,0,0,0,0,0,0,0,0,37.7
0,52,43.00049875,4.999501247,0,0,0,0,0,0,0,0,0,0,0,0,0,56.8
0,46.95365669,0,0,6.411364373,0,0,0,46.63497893,0,0,0,0,0,0,0,0,90
0,53.3357734,33.33333333,0,0,13.33089327,0,0,0,0,0,0,0,0,0,0,0,101
0,50.24988555,21.74958034,0,3.000534107,0,0,0,0,0,0,25,0,0,0,0,0,61.3
0,49.59375528,9.301409191,0,0,17.10168315,0,0,24.00315238,0,0,0,0,0,0,0,0,96
0,59.50004496,25.20007194,0,15.2998831,0,0,0,0,0,0,0,0,0,0,0,0,46
0,63.75074609,21.25104453,0,0,0,9.998806255,0,0,0,4.999403128,0,0,0,0,0,0,51
0,55,45,0,0,0,0,0,0,0,0,0,0,0,0,0,0,55.6
0,54.99887251,29.99938501,0,0,15.00174248,0,0,0,0,0,0,0,0,0,0,0,71
0,55,25,0,0,20,0,0,0,0,0,0,0,0,0,0,0,71.8
0,54.99887251,19.99959,0,0,25.00153748,0,0,0,0,0,0,0,0,0,0,0,65.9
0,55,15,0,0,30,0,0,0,0,0,0,0,0,0,0,0,66
0,54.99887251,9.999795002,0,0,35.00133249,0,0,0,0,0,0,0,0,0,0,0,46.4
0,45.0001675,0,0,0,0,0,0,0,0,0,54.9998325,0,0,0,0,0,86.55
0,56.10057708,0,0,0,15,0,28.89942292,0,0,0,0,0,0,0,0,0,50.8
0,53.60045658,23.20075571,0,3.199968512,0,0,0,0,0,0,19.9988192,0,0,0,0,0,59.6
0,56.27052821,16.14782375,0,0,27.58164804,0,0,0,0,0,0,0,0,0,0,0,52.7
0,52.9991831,0,0,9.999222002,0,0,0,0,0,0,0,0,0,0,0,37.0015949,68.1
0,60.00132002,29.99955999,0,9.999119989,0,0,0,0,0,0,0,0,0,0,0,0,63.6
0,56.25038672,31.25090234,0,0,12.49871094,0,0,0,0,0,0,0,0,0,0,0,67.7
0,53.85944927,22.64995875,0,0,0,1.720548376,0,21.7700436,0,0,0,0,0,0,0,0,76.8
0,56.9997309,43.0002691,0,0,0,0,0,0,0,0,0,0,0,0,0,0,52
0,53.99933361,0,27.00064679,0,0,0,0,9.000215597,0,0,0,0,9.999804002,0,0,0,110
0,59.00144841,14.999574,0,4.000170401,21.99880719,0,0,0,0,0,0,0,0,0,0,0,55.6
0,65.62286468,21.87742984,0,0,0,7.499823284,0,0,0,4.999882189,0,0,0,0,0,0,51.5
0,56.95072722,24.65058726,0,3.399801205,0,0,0,0,0,0,14.99888431,0,0,0,0,0,58.3
0,59.0005643,40.9994357,0,0,0,0,0,0,0,0,0,0,0,0,0,0,55
0,60.000842,0,7.998989601,12.0005894,0,0,4.999368501,15.0002105,0,0,0,0,0,0,0,0,65.2
0,57.09915422,14.30028193,0,0,14.30028193,0,0,14.30028193,0,0,0,0,0,0,0,0,79.2
0,59.99916,40.00084,0,0,0,0,0,0,0,0,0,0,0,0,0,0,57
0,60.00042001,33.32983326,0,0,6.669746734,0,0,0,0,0,0,0,0,0,0,0,71
0,59.99916,30.00063,0,0,10.00021,0,0,0,0,0,0,0,0,0,0,0,69.5
0,60.00042001,25.00105002,0,0,14.99852997,0,0,0,0,0,0,0,0,0,0,0,67.4
0,49.999125,0,0,0,0,0,0,0,0,0,50.000875,0,0,0,0,0,74.95
0,49.999125,0,0,0,0,0,0,50.000875,0,0,0,0,0,0,0,0,102
0,59.99916,20.00042,0,0,20.00042,0,0,0,0,0,0,0,0,0,0,0,59.9
0,59.99916,10.00021,0,0,30.00063,0,0,0,0,0,0,0,0,0,0,0,45.4
0,59.99916,0,0,0,40.00084,0,0,0,0,0,0,0,0,0,0,0,23.3
0,59.99916141,30.00062894,0,2.10067297,2.997966414,0,0,4.901570264,0,0,0,0,0,0,0,0,70
0,60.23967203,17.54020814,0,0,0,0,22.22011984,0,0,0,0,0,0,0,0,0,51.2
0,64.49959536,25.20007194,0,10.3003327,0,0,0,0,0,0,0,0,0,0,0,0,50
0,60.30124509,26.10094426,0,3.599481909,0,0,0,0,0,0,9.998328737,0,0,0,0,0,55.4
0,61.0005697,38.9994303,0,0,0,0,0,0,0,0,0,0,0,0,0,0,56
0,60.0004135,0,0,0,0,6.700711214,0,0,0,0,0,0,0,0,0,33.29887529,59.6
0,67.49901188,22.49889563,0,0,0,5.001046244,0,0,0,5.001046244,0,0,0,0,0,0,53.7
0,60,0,0,10,0,0,0,0,0,0,0,0,0,0,0,30,67.85
0,60,0,0,10,0,0,0,0,0,0,0,30,0,0,0,0,76.9
0,60,0,0,10,0,0,0,30,0,0,0,0,0,0,0,0,83.75
0,60,0,30,10,0,0,0,0,0,0,0,0,0,0,0,0,91.75
0,62.50159378,12.49946874,0,0,24.99893748,0,0,0,0,0,0,0,0,0,0,0,41.6
0,62.67971076,17.25010634,0,0,0,0,20.0701829,0,0,0,0,0,0,0,0,0,51.9
0,62.9994888,37.0005112,0,0,0,0,0,0,0,0,0,0,0,0,0,0,58.05
0,59.72833327,0,0,8.16009365,0,0,0,0,0,0,0,32.11157308,0,0,0,0,79
0,62.0003352,33.00092181,4.998742982,0,0,0,0,0,0,0,0,0,0,0,0,0,52.4
0,63.65023752,27.54981407,0,3.800270834,0,0,0,0,0,0,4.999677579,0,0,0,0,0,54.1
0,63.56006407,17.02936466,0,0,0,0,19.41057128,0,0,0,0,0,0,0,0,0,53.1
0,61.99925122,0,0,10.00041599,0,0,0,0,0,0,0,0,0,0,0,28.00033279,65.8
0,66.00070721,29.0001768,0,4.999115983,0,0,0,0,0,0,0,0,0,0,0,0,61.9
0,60,20,0,0,0,0,0,0,0,0,20,0,0,0,0,0,50.45
0,60,20,0,0,0,0,0,20,0,0,0,0,0,0,0,0,78
0,65.00043,34.99957,0,0,0,0,0,0,0,0,0,0,0,0,0,0,62.7
0,65.00043,29.99871001,0,0,5.000859993,0,0,0,0,0,0,0,0,0,0,0,69.1
0,64.99903253,24.99946252,0,0,10.00150496,0,0,0,0,0,0,0,0,0,0,0,63.8
0,65.00182752,19.99956999,0,0,14.99860248,0,0,0,0,0,0,0,0,0,0,0,55.1
0,65.00043,15.00043,0,0,19.99914001,0,0,0,0,0,0,0,0,0,0,0,62
0,65.00043,9.999570003,0,0,25,0,0,0,0,0,0,0,0,0,0,0,44
0,64.99903253,0,0,0,35.00096747,0,0,0,0,0,0,0,0,0,0,0,22.5
0,69.37244828,23.12720767,0,0,0,2.500114684,0,0,0,5.000229368,0,0,0,0,0,0,54.6
0,67.0003757,28.9995359,0,4.0000884,0,0,0,0,0,0,0,0,0,0,0,0,53.9
0,62.00162404,20,0,0,0,0,0,0,0,0,17.99837596,0,0,0,0,0,61.9
0,66.50068198,0,0,0,0,0,33.49931802,0,0,0,0,0,0,0,0,0,41.8
0,66.66955561,33.33044439,0,0,0,0,0,0,0,0,0,0,0,0,0,0,64
0,66.67388949,33.32611051,0,0,0,0,0,0,0,0,0,0,0,0,0,0,63.3
0,66.69989382,33.30010618,0,0,0,0,0,0,0,0,0,0,0,0,0,0,61.35
0,66.90091966,33.09908034,0,0,0,0,0,0,0,0,0,0,0,0,0,0,63
0,67.0008463,32.9991537,0,0,0,0,0,0,0,0,0,0,0,0,0,0,71.6
0,69.29995738,25.70037907,0,4.999663549,0,0,0,0,0,0,0,0,0,0,0,0,51
0,64.999265,25.000525,0,0,0,0,0,10.00021,0,0,0,0,0,0,0,0,73.3
0,67.49896687,32.50103313,0,0,0,0,0,0,0,0,0,0,0,0,0,0,59.4
0,64.00098881,20.00082401,0,0,0,0,0,0,0,0,15.99818717,0,0,0,0,0,58.6
0,68.2299282,31.7700718,0,0,0,0,0,0,0,0,0,0,0,0,0,0,60.1
0,68.90090406,31.09909594,0,0,0,0,0,0,0,0,0,0,0,0,0,0,62
0,71.25048078,23.7494061,0,0,0,0,0,0,0,5.000113125,0,0,0,0,0,0,60.2
0,74.68237413,9.716032995,0,13.28813881,0,0,0,0,0,0,0,0,0,0,0,2.313454063,46
0,74.6836043,9.714651372,0,13.28861923,0,0,0,0,0,0,0,0,0,0,0,2.313125089,47.1
0,69.19991232,0,0,0,0,0,30.80008768,0,0,0,0,0,0,0,0,0,41.9
0,66.00133762,19.99958199,0,0,0,0,0,0,0,0,13.99908038,0,0,0,0,0,60
0,60.00076001,0,0,0,0,0,0,0,0,0,0,0,0,0,0,39.99923999,60.8
0,60.00076001,0,0,0,0,0,0,0,0,0,39.99923999,0,0,0,0,0,50.5
0,60.00076001,0,0,0,0,0,0,39.99923999,0,0,0,0,0,0,0,0,98.2
0,69.00100511,0,0,10.00087401,0,0,0,0,0,0,0,0,0,0,0,20.99812088,56.2
0,70.00044001,0,0,0,0,0,29.99955999,0,0,0,0,0,0,0,0,0,47.5
0,70.00044001,29.99955999,0,0,0,0,0,0,0,0,0,0,0,0,0,0,61
0,70.00044001,25.00110001,0,0,4.998459982,0,0,0,0,0,0,0,0,0,0,0,66.1
0,69.99890001,20,0,0,10.00109999,0,0,0,0,0,0,0,0,0,0,0,49.9
0,70.00198007,9.999339978,0,0,19.99867996,0,0,0,0,0,0,0,0,0,0,0,41.4
0,70.00044001,0,0,0,29.99955999,0,0,0,0,0,0,0,0,0,0,0,23.5
0,68.0001696,20.00042401,0,0,0,0,0,0,0,0,11.99940639,0,0,0,0,0,59.9
0,71.0004641,28.9995359,0,0,0,0,0,0,0,0,0,0,0,0,0,0,61
0,70.00174004,25,4.998259962,0,0,0,0,0,0,0,0,0,0,0,0,0,44.8
0,71.36026563,28.63973437,0,0,0,0,0,0,0,0,0,0,0,0,0,0,56.5
0,71.80055893,0,0,0,0,0,28.19944107,0,0,0,0,0,0,0,0,0,40.2
0,70.67742991,10.2105378,0,4.699465474,0,0,0,14.41256682,0,0,0,0,0,0,0,0,62.6
0,71.999112,28.000888,0,0,0,0,0,0,0,0,0,0,0,0,0,0,82
0,71.99751365,8.000710385,0,0,20.00177596,0,0,0,0,0,0,0,0,0,0,0,40
0,72.38317757,10.84334668,0,0,16.77347575,0,0,0,0,0,0,0,0,0,0,0,79.4
0,72.37957504,10.84436534,0,0,16.77605963,0,0,0,0,0,0,0,0,0,0,0,74.7
0,72.32486271,10.83172147,0,0,16.75893195,0,0,0,0.08448387,0,0,0,0,0,0,0,74.9
0,72.34960525,10.83954187,0,0,16.7685978,0,0,0,0,0.042255087,0,0,0,0,0,0,77.5
0,72.38885675,10.83841396,0,0,16.7727293,0,0,0,0,0,0,0,0,0,0,0,75.5
0,72.38586811,10.83919196,0,0,16.77493993,0,0,0,0,0,0,0,0,0,0,0,79.65
0,72.38648246,10.83895081,0,0,16.77456673,0,0,0,0,0,0,0,0,0,0,0,72.3
0,72.38641671,10.84128361,0,0,16.77229969,0,0,0,0,0,0,0,0,0,0,0,86.1
0,69.99914001,19.99914001,0,0,0,0,0,0,0,0,10.00171999,0,0,0,0,0,58
0,72.80039213,27.19960787,0,0,0,0,0,0,0,0,0,0,0,0,0,0,66
0,72.9991303,27.0008697,0,0,0,0,0,0,0,0,0,0,0,0,0,0,65.4
0,65.00167881,0,14.9987162,0,0,0,0,0,0,0,19.99960499,0,0,0,0,0,57.2
0,74.0004032,6.000940797,0,0,19.998656,0,0,0,0,0,0,0,0,0,0,0,41
0,74.19904491,0,0,0,0,0,25.80095509,0,0,0,0,0,0,0,0,0,37.6
0,74.97975162,25.02024838,0,0,0,0,0,0,0,0,0,0,0,0,0,0,52.6
0,75,0,0,0,0,0,25,0,0,0,0,0,0,0,0,0,44.1
0,75,25,0,0,0,0,0,0,0,0,0,0,0,0,0,0,54.8
0,75,20.00045,0,0,4.999549995,0,0,0,0,0,0,0,0,0,0,0,50.3
0,75.00168755,9.999324978,0,0,14.99898747,0,0,0,0,0,0,0,0,0,0,0,37
0,74.99831252,0,0,0,25.00168748,0,0,0,0,0,0,0,0,0,0,0,24.1
0,71.46072232,14.29000107,0,0,0,0,0,14.2492766,0,0,0,0,0,0,0,0,71.3
0,66.700008,0,0,0,0,0,0,0,0,0,0,0,0,0,0,33.299992,65.3
0,76.89968915,23.10031085,0,0,0,0,0,0,0,0,0,0,0,0,0,0,51
0,77.0004313,22.9995687,0,0,0,0,0,0,0,0,0,0,0,0,0,0,68
0,77.20043622,0,0,0,0,0,22.79956378,0,0,0,0,0,0,0,0,0,33.8
0,74.99945001,14.99945001,0,0,0,0,0,10.00109999,0,0,0,0,0,0,0,0,62.7
0,70,0,0,0,0,0,0,0,0,0,0,0,0,0,0,30,74.6
0,70,0,0,0,0,0,0,0,0,0,0,30,0,0,0,0,83
0,70,0,0,0,0,0,0,0,0,0,30,0,0,0,0,0,33.9
0,70,0,0,0,0,0,0,30,0,0,0,0,0,0,0,0,89.45
0,78.000456,1.999544004,0,0,20,0,0,0,0,0,0,0,0,0,0,0,33
0,78.05017104,19.50969213,0,0,0,0,0,0,2.44013683,0,0,0,0,0,0,0,52.8
0,78.09990876,21.90009124,0,0,0,0,0,0,0,0,0,0,0,0,0,0,53.8
0,76.99802443,18.0001796,5.001795977,0,0,0,0,0,0,0,0,0,0,0,0,0,37.7
0,78.4293122,19.61075451,0,0,0,0,0,0,1.959933298,0,0,0,0,0,0,0,58.5
0,78.82199492,19.69977804,0,0,0,0,0,0,1.478227043,0,0,0,0,0,0,0,51.2
0,81.0001645,15.0001175,0,3.999717999,0,0,0,0,0,0,0,0,0,0,0,0,39
0,78.89990157,21.10009843,0,0,0,0,0,0,0,0,0,0,0,0,0,0,47
0,79.2105987,19.79921152,0,0,0,0,0,0,0.990189786,0,0,0,0,0,0,0,49
0,79.50106717,0,0,0,0,0,20.49893283,0,0,0,0,0,0,0,0,0,32.5
0,79.60003674,19.89943518,0,0,0,0,0,0,0.50052808,0,0,0,0,0,0,0,52.1
0,79.99954001,20.00045999,0,0,0,0,0,0,0,0,0,0,0,0,0,0,49.9
0,79.99954001,10.00023,0,0,10.00023,0,0,0,0,0,0,0,0,0,0,0,35.8
0,79.99954001,0,0,0,20.00045999,0,0,0,0,0,0,0,0,0,0,0,22.8
0,80.79994461,19.20005539,0,0,0,0,0,0,0,0,0,0,0,0,0,0,45
0,81.39997686,0,0,0,0,0,18.60002314,0,0,0,0,0,0,0,0,0,31.8
0,81.99935041,0,0,0,0,0,18.00064959,0,0,0,0,0,0,0,0,0,31.8
0,81.99935041,18.00064959,0,0,0,0,0,0,0,0,0,0,0,0,0,0,61
0,82.49982563,17.50017437,0,0,0,0,0,0,0,0,0,0,0,0,0,0,42
0,76.00907418,0,0,0,0,0,0,0,0,0,0,0,0,0,0,23.99092582,65.4
0,83.32011199,16.67988801,0,0,0,0,0,0,0,0,0,0,0,0,0,0,40.7
0,84.4995779,0,0,0,0,0,15.5004221,0,0,0,0,0,0,0,0,0,31.4
0,84.79924865,15.20075135,0,0,0,0,0,0,0,0,0,0,0,0,0,0,40
0,84.98014428,15.01985572,0,0,0,0,0,0,0,0,0,0,0,0,0,0,35.6
0,84.9998825,15.0001175,0,0,0,0,0,0,0,0,0,0,0,0,0,0,51
0,84.9998825,9.999294997,0,0,5.000822504,0,0,0,0,0,0,0,0,0,0,0,32.1
0,85.00188005,0,0,0,14.99811995,0,0,0,0,0,0,0,0,0,0,0,21.1
0,83.99888881,11.00076394,5.000347246,0,0,0,0,0,0,0,0,0,0,0,0,0,29.5
0,80.00176002,0,0,0,0,0,0,0,0,0,0,0,0,0,0,19.99823998,56.2
0,80.00176002,0,0,0,0,0,0,0,0,0,19.99823998,0,0,0,0,0,22.8
0,80.00176002,0,0,0,0,0,0,19.99823998,0,0,0,0,0,0,0,0,71.7
0,86.69996213,13.30003787,0,0,0,0,0,0,0,0,0,0,0,0,0,0,37
0,87.0005214,0,0,0,0,0,12.9994786,0,0,0,0,0,0,0,0,0,30.3
0,87.0005214,12.9994786,0,0,0,0,0,0,0,0,0,0,0,0,0,0,52
0,84.99965501,5.000114998,0,0,0,0,0,10.00023,0,0,0,0,0,0,0,0,48.7
0,88.80026746,11.19973254,0,0,0,0,0,0,0,0,0,0,0,0,0,0,35
0,88.90056859,11.09943141,0,0,0,0,0,0,0,0,0,0,0,0,0,0,38.2
0,88.9988289,0,0,0,0,0,11.0011711,0,0,0,0,0,0,0,0,0,29.7
0,89.59915662,10.40084338,0,0,0,0,0,0,0,0,0,0,0,0,0,0,41.7
0,89.99928001,0,0,0,0,0,10.00071999,0,0,0,0,0,0,0,0,0,37.1
0,89.99928001,10.00071999,0,0,0,0,0,0,0,0,0,0,0,0,0,0,31.6
0,90.00144002,0,0,0,9.998559977,0,0,0,0,0,0,0,0,0,0,0,20.8
0,90.79920056,9.200799441,0,0,0,0,0,0,0,0,0,0,0,0,0,0,32
0,91.4992272,0,0,0,0,0,8.500772798,0,0,0,0,0,0,0,0,0,27.5
0,91.99961281,8.000387194,0,0,0,0,0,0,0,0,0,0,0,0,0,0,42
0,92.69956071,7.300439288,0,0,0,0,0,0,0,0,0,0,0,0,0,0,29
0,94.0000976,0,0,0,0,0,5.999902401,0,0,0,0,0,0,0,0,0,25.1
0,94.40072343,5.599276567,0,0,0,0,0,0,0,0,0,0,0,0,0,0,30
0,94.80036231,5.19963769,0,0,0,0,0,0,0,0,0,0,0,0,0,0,26
0,94.97072585,5.029274148,0,0,0,0,0,0,0,0,0,0,0,0,0,0,24.4
0,94.99963251,5.000367494,0,0,0,0,0,0,0,0,0,0,0,0,0,0,32.2
0,95.00196002,0,0,0,4.998039984,0,0,0,0,0,0,0,0,0,0,0,21.1
0,96,0,0,0,0,0,4,0,0,0,0,0,0,0,0,0,23
0,96.79903255,3.200967447,0,0,0,0,0,0,0,0,0,0,0,0,0,0,23
0,97.5002475,0,0,0,0,0,2.4997525,0,0,0,0,0,0,0,0,0,21
0,98.00109122,1.998908784,0,0,0,0,0,0,0,0,0,0,0,0,0,0,28.85
0,98.40031795,1.599682051,0,0,0,0,0,0,0,0,0,0,0,0,0,0,20
0,98.80078621,0,0,0,0,0,1.199213793,0,0,0,0,0,0,0,0,0,19.4
0,99.500998,0.499001996,0,0,0,0,0,0,0,0,0,0,0,0,0,0,18
0,100,0,0,0,0,0,0,0,0,0,0,0,0,0,0,0,17.4
0.001589547,0.289297579,0.017485019,5.089729936,14.09133538,68.63346633,1.200108089,0.001589547,7.559886188,0.003179094,0.003179094,0,0.330625805,0,0.006358189,0.092193734,2.679976475,84
0.001607329,0.300570602,0.019287953,5.429558788,14.68134694,66.41806638,1.989873825,0.001607329,6.049987945,0.003214659,0.003214659,0,1.50124568,0,0.006429318,0.093225106,3.500763481,83
0.001607924,0.30068176,0.017687162,5.48945202,14.71732699,66.39760741,2.000257268,0.003215848,8.01710831,0.003215848,0.003215848,0,0.469513764,0,0.006431695,0.093259583,2.479418575,84
0.001601666,0.299511492,0.017618323,4.000960999,14.10266677,68.31424682,1.729798991,0.001601666,7.380475695,0.009609994,0.003203331,0,0.198606551,0,0.006406663,0.092896612,3.840794426,82
0.001591748,0.299248695,0.022284477,4.628804279,14.08697313,68.94817267,1.219279256,0.001591748,7.267923087,0.003183497,0.003183497,0,0.130523367,0,0.006366994,0.092321406,3.288552146,83
0.001593016,0.299487049,0.023895243,4.278841559,13.8703922,68.64944085,1.459202855,0.001593016,7.869500112,0.003186032,0.003186032,0,0.4715328,0,0.006372065,0.092394941,2.969382228,83
0.001596067,0.300060651,0.014364606,4.638171545,14.11881125,68.76496313,1.409327417,0.001596067,7.278066843,0.003192135,0.003192135,0,0.067034826,0,0.006384269,0.092571903,3.300667156,83
0.001590786,0.300658585,0.017498648,4.940981833,14.06891286,68.88104101,1.210588273,0.003181572,7.339887372,0.003181572,0.003181572,0,0.130444466,0,0.006363145,0.092265598,3.00022271,83
0.001636581,0.309313782,0.022912132,5.521823806,15.13182659,65.69890185,3.030947744,0.001636581,5.502184835,0.003273162,0.003273162,0,0.549891167,0,0.006546323,0.09492169,4.120910594,81
0.001613059,0.309707391,0.019356712,4.390747492,14.57883021,67.85495371,1.990515211,0.001613059,5.810239701,0.019356712,0.003226119,0,1.229151208,0,0.006452237,0.093557441,3.690679743,82
0.001606064,0.309970448,0.017666709,3.520493383,14.10767056,68.05858923,1.949762302,0.001606064,7.330078376,0.009636387,0.003212129,0,0.141333676,0,0.016060645,0.093151741,4.439162277,81
0.001591166,1.589574681,0.017502824,4.299330119,13.47081006,69.26344933,0.730345124,0.003182332,5.69000907,0.009546995,0.004773498,0,1.199739049,0,0.006364663,0.092287619,3.621493468,82
0.003213368,0.300449871,0.017673522,5.559125964,14.70115681,66.34640103,1.969794344,0.003213368,7.001928021,0.003213368,0.003213368,0,0.469151671,0,0.006426735,0.093187661,3.5218509,83
0.003215641,0.300662422,0.011254743,5.530902309,14.68904753,66.41906232,2.009775548,0.003215641,6.948999936,0.003215641,0.003215641,0,1.479194804,0,0.006431282,0.093253585,2.498552962,83
0.003189691,0.299830946,0.019138146,4.628241523,14.09843386,68.33593825,1.459283595,0.001594845,7.518101496,0.009569073,0.003189691,0,0.271123728,0,0.009569073,0.092501037,3.250295046,83
0.003216675,0.310409161,0.025733402,5.468347916,14.71950592,66.40826042,1.999163664,0.003216675,5.960499228,0.009650026,0.003216675,0,0.479284611,0,0.016083376,0.093283582,4.500128667,82
0.00479417,0.300434671,0.011186397,5.260802864,13.85994631,67.04167732,1.98958067,0.00479417,5.669905395,0.009588341,0.00479417,0,2.04870877,0,0.009588341,0.092687292,3.691511122,82
0.041688379,23.24995657,1.519888831,0,0.620114643,73.28817092,0,0.939725552,0.340455098,0,0,0,0,0,0,0,0,46.6
0.100021671,4.199243169,16.60026339,0,12.49937486,66.6010969,0,0,0,0,0,0,0,0,0,0,0,70
0.099884006,13.00264209,11.00173991,0,1.000451089,68.99084934,0,0,2.000902178,0,0.001611032,3.901920351,0,0,0,0,0,71
0.100484151,0,9.408970494,6.510154989,7.510429037,68.16783898,0,2.19999391,4.001096191,0.301452453,0,0,0,0,1.799579794,0,0,78.8
0.099660856,0,10.0002975,7.499851252,5.499196763,66.29975605,0,1.200392694,6.000475992,1.40120188,0,0,0,0,1.999167014,0,0,78.8
0.100247671,0,9.351043755,17.22196014,6.031076778,65.29661517,0,0,0,0,0,0,0,0,1.999056493,0,0,83
0.100253583,0,9.180574394,17.25246211,6.060918795,65.40661674,0,0,0,0,0,0,0,0,1.999174382,0,0,83
0.100234372,0,9.000456951,17.19903893,6.000795979,65.70068248,0,0,0,0,0,0,0,0,1.998791291,0,0,83
0.099326309,0,13.29820925,6.060344331,1.020613808,70.36333276,0,0.509587148,8.458570853,0,0.190015547,0,0,0,0,0,0,75.4
0.099656258,0,13.23261793,5.46231838,0.790028597,71.14301395,0,0.489615529,8.270025131,0.023108698,0.489615529,0,0,0,0,0,0,74
0.159340575,0,0.079670288,15.67053272,11.17988632,72.65010955,0,0,0.260460556,0,0,0,0,0,0,0,0,86.8
0.180125656,0,13.08865064,5.948469652,1.099487002,70.39310623,0,0.609545219,8.470228832,0,0.210386766,0,0,0,0,0,0,75.6
0.199442778,0,9.999543261,6.500921091,7.499657446,65.99881248,0,3.200219235,4.001035275,0.800816041,0,0,0,0,1.799552396,0,0,78.6
0.200704765,6.223379807,12.216945,3.631070936,2.272100506,68.19059292,0,0,7.075225984,0,0,0,0,0,0.049027118,0.061283898,0.079669067,75.5
0.200242718,0,9.990898058,7.490898058,7.689623786,66.13167476,0,0.699332524,4.499393204,1.598907767,0,0,0,0,1.699029126,0,0,81.2
0.200574372,0,9.99984805,7.500265913,7.699320782,66.00112443,0,0.700490799,3.999331419,2.200240081,0,0,0,0,1.698804151,0,0,81
0.209868556,0,0.05049469,7.889795339,12.80987171,76.89078945,0,0,2.14918025,0,0,0,0,0,0,0,0,85.6
0.200607723,0,10.39030003,16.8805499,5.95037909,64.59863705,0,0,0,0,0,0,0,0,1.979526212,0,0,83
0.210594775,0,0,4.890134564,11.59974605,74.68991468,0,0,8.609609935,0,0,0,0,0,0,0,0,82.4
0.20043012,0,8.66969994,16.73957251,5.910494053,64.02059895,0,0,2.490015069,0,0,0,0,0,1.969189355,0,0,85.8
0.209694947,0,0,16.31947102,11.219445,72.25138904,0,0,0,0,0,0,0,0,0,0,0,87.1
0.210694677,7.509650431,0.210694677,0.159943405,8.618488842,58.64078864,0,0,23.97613152,0,0,0.076895868,0.249142611,0,0.05228919,0.086123372,0.20915676,83.5
0.19987544,0,12.67905508,7.094129745,1.93068088,70.45174746,0,0,7.644511391,0,0,0,0,0,0,0,0,75.1
0.219845836,0,0,8.039300836,4.880034741,53.82151775,0,0,19.76984041,2.730431006,0,0,10.53902942,0,0,0,0,93.6
0.239870528,0,13.16253396,5.476562048,0.790416739,71.05947633,0,0.481186059,8.276978209,0.023120051,0.489856078,0,0,0,0,0,0,75
0.299929966,0,7.589598368,6.488840169,7.490636704,67.53143936,0,3.200267958,4.001096191,1.699095643,0,0,0,0,1.699095643,0,0,79.8
0.420511217,22.71803159,2.092130185,0,0.660306869,73.64159238,0,0.271073346,0.076456585,0,0.119897826,0,0,0,0,0,0,46.6
0.399611025,0,9.990275625,7.490807427,7.689853223,66.32935242,0,0.800741484,3.999149117,1.601482967,0,0,0,0,1.698726715,0,0,81.2
0.469584159,35.04026282,1.460531719,0,0,40.0199975,0,10.0291035,0,0,0,12.98052029,0,0,0,0,0,60
0.400473287,0,9.990594946,7.490670793,7.689390492,66.32990504,0,0.799429629,4.499256697,1.101301538,0,0,0,0,1.69897758,0,0,81.3
0.459837929,22.98842597,1.520068021,0,0.709712124,73.0222631,0,0.949174895,0.350517968,0,0,0,0,0,0,0,0,46.6
0.409646718,0,0,15.0306465,11.51938892,73.04031786,0,0,0,0,0,0,0,0,0,0,0,87.3
0.399752183,0,9.989379278,16.91054992,5.969730942,64.73920227,0,0,0,0,0,0,0,0,1.991385414,0,0,83
0.410226911,0,0.219494104,15.35247726,12.07974448,61.37963397,0,0.31031925,8.646553943,0.460180742,0.18013654,0,0,0.9612328,0,0,0,96.9
0.400534045,0,8.550594932,16.89872211,5.959594478,64.61068971,0,0,1.59039892,0,0,0,0,0,1.989465808,0,0,85.1
0.400792904,0,12.03246857,7.05221883,1.449799604,72.41474108,0,0,6.64997902,0,0,0,0,0,0,0,0,74.5
0.410761365,0,0.649643861,11.06142485,9.211542103,61.62294437,0,0.059720624,16.31392656,0.550595021,0.119441248,0,0,0,0,0,0,86.5
0.420430235,0,0.209472308,14.50261469,10.36070834,61.82552888,0,0.259983361,11.09163299,0.329807464,0.169360589,0,0,0.830461136,0,0,0,93.5
0.49993162,0,10.00015195,7.500493853,7.699554772,66.80241304,0,0.799282773,3.999452962,0.999863241,0,0,0,0,1.69885578,0,0,80.9
0.499279156,0,7.000531148,7.499810304,7.499810304,66.50276956,0,2.499430913,4.000303513,2.998710069,0,0,0,0,1.499355035,0,0,81.3
0.50061439,0,10.0001517,7.500113776,7.700359532,66.80016384,0,0.799466011,4.49946146,0.50061439,0,0,0,0,1.699054901,0,0,81.3
0.499599727,0,11.00008895,1.500281673,5.000444748,63.9991698,0,1.500281673,11.9992884,0,0,0,0,0,4.50084502,0,0,84
0.500244202,0,12.500185,0,4.999481996,62.00068081,0,1.999496796,14.00091761,0,0,0,0,0,3.998993592,0,0,83.1
0.499368614,0,9.499483412,4.000688784,2.000344392,66.99862243,0,0,13.00080358,0,0,0,0,0,4.000688784,0,0,85
0.530491952,0,0.140557697,14.90818409,11.3473891,62.3471624,0,0.270535782,8.554371647,0.48061664,0.199501247,0,0,1.221189451,0,0,0,98.4
0.619241058,14.58931933,1.28967271,0,0.539978203,82.9617887,0,0,0,0,0,0,0,0,0,0,0,55.1
0.620506254,12.64979152,0,23.9994747,13.50011491,49.23011261,0,0,0,0,0,0,0,0,0,0,0,73
0.710773933,42.95026424,0,0,0,29.99981586,0,8.709742759,0,0,0,17.62940321,0,0,0,0,0,59
0.600698487,0,8.290259992,3.501746217,12.05122235,61.49476135,0,1.08032596,11.47070237,0,0.929763291,0,0,0,0,0,0.580519984,77.7
0.600212734,0,8.700805349,6.998936332,7.699437775,66.70110925,0,2.200273515,4.500835739,0.999848047,0,0,0,0,1.598541255,0,0,80.6
0.600194493,0,8.700540935,6.998723637,7.699203793,66.7993679,0,2.200206649,4.500698961,0.999817662,0,0,0,0,1.501245973,0,0,79.8
0.600212734,0,8.700805349,7.500379881,7.699437775,66.50053183,0,2.200273515,3.99939219,0.999848047,0,0,0,0,1.799118675,0,0,81
1.000971091,98.99902891,0,0,0,0,0,0,0,0,0,0,0,0,0,0,0,17.8
0.600303839,0,9.240549271,17.0297497,6.010413133,65.11895456,0,0,0,0,0,0,0,0,2.000029499,0,0,84.1
0.599567958,0,8.389542829,16.97894164,5.989801467,64.94143926,0,0,1.099207924,0,0,0,0,0,2.00149892,0,0,84.9
0.620985663,0.270920216,0,15.38461538,12.04225138,66.3754528,0,0,5.305774558,0,0,0,0,0,0,0,0,95.1
0.590797361,0,13.19303693,8.762775454,1.500711544,69.02985611,0,0,6.922822603,0,0,0,0,0,0,0,0,74.8
0.609622705,0,0.650458675,10.6611052,9.242055216,62.0444237,0,0.065629239,16.39272536,0.218764129,0.109382064,0,0,0,0.00583371,0,0,83.1
0.600228256,0,4.400264889,6.501063785,0.400152171,66.29845152,0,4.500302932,12.50052837,0,0,0,0,0,4.799008073,0,0,86
0.650438703,0,0.26961979,14.69047039,12.05825006,62.45430173,0,0.26961979,7.805264441,0.481355106,0.179746527,0,0,1.140933463,0,0,0,98.5
0.629948316,0.270591436,0,32.48242587,8.899451659,57.71758272,0,0,0,0,0,0,0,0,0,0,0,97.2
0.670382645,0.290750226,0,22.39228683,11.30159687,65.34498343,0,0,0,0,0,0,0,0,0,0,0,100
0.689528363,0,10.80261101,7.431583464,8.922497012,65.1251877,0,0.89025773,3.959425087,0.499524992,0,0,0,0,1.679384634,0,0,81.8
0.690814611,0.299556778,0,11.50236894,12.17178664,67.0670946,0,0,8.26837842,0,0,0,0,0,0,0,0,93
0.700303876,0,10.00015425,7.499730059,10.00015425,64.69944007,0,0.899288898,4.001295716,0.499776335,0,0,0,0,1.699856546,0,0,82.3
0.69955874,0,9.999846251,7.499884688,9.500161437,65.19887456,0,0.899432666,4.000553497,0.501222306,0,0,0,0,1.70046586,0,0,82.2
0.660414168,0,12.85278689,5.465396899,0.790473851,70.96923366,0,0.479775719,8.26890562,0.023121721,0.489891472,0,0,0,0,0,0,75
0.660032641,0,12.82080908,5.470905126,0.790017187,70.986005,0,0.489608458,8.269905689,0.023108364,0.489608458,0,0,0,0,0,0,74.9
0.740180793,0,13.68074585,5.398595231,10.20977039,69.75022835,0,0,0.050395288,0,0,0,0,0,0,0.170084097,0,73
0.720682689,0,0.230678769,15.62283267,11.81738685,61.18264331,0,0.220124838,8.853240057,0.470403763,0.180924524,0,0,0.701082532,0,0,0,95.5
0.770356789,0,0.209962887,15.10845618,10.23938726,61.32986352,0,0.209962887,11.08071742,0.331209061,0.170040366,0,0,0.550043619,0,0,0,92.9
0.930406986,38.05918174,4.019858207,0,0,33.26963944,0,4.769898387,0,0,0,18.95101523,0,0,0,0,0,65
0.940427598,40.06617158,2.490424901,0,0,29.97500584,0,6.029165843,0,0,0,20.49880424,0,0,0,0,0,64
0.800403257,0,9.989765836,7.49079689,8.489773474,66.13102785,0,0.89968992,3.998961309,0.501015779,0,0,0,0,1.69856569,0,0,81.4
0.799305746,0,9.99056058,7.490636704,7.990012484,66.63012698,0,0.899789897,4.001096191,0.49937578,0,0,0,0,1.699095643,0,0,81.5
0.799720781,0,7.00021245,6.998694953,7.499468876,67.00051595,0,4.100276184,4.500895323,0.300464354,0,0,0,0,1.799751131,0,0,79.8
0.809539756,0,0.390209811,16.44996433,6.460301976,70.61923967,0,0,5.270744456,0,0,0,0,0,0,0,0,84.7
0.800620948,0,1.900217044,5.010708485,6.709692257,62.45705826,0,0.50020842,20.91963606,1.500625261,0,0,0,0,0.201233272,0,0,81
