Repository: kzzzynobad/High-Specific-Modulus-Glass

# High-Specific-Modulus-Glass
The code and the dataset used for the article on "Interpretable Machine Learning Accelerates Development of High-Specific Modulus Glass"

File: DATASET/YOUNGSMODULUS/CLEAN.csv (part 17 of 22)
Li2O,B2O3,Na2O,MgO,Al2O3,SiO2,P2O5,K2O,CaO,TiO2,Fe2O3,ZnO,SrO,Y2O3,ZrO,SnO2,BaO,YoungModulus
0.999893439,16.34994494,0,10.33992825,16.41920932,55.89102405,0,0,0,0,0,0,0,0,0,0,0,62
0.9104169,3.010146019,12.01974707,2.990911859,9.429546875,64.75821058,0,3.710590008,1.311128564,0,0,0,0,0,1.609258042,0.250044078,0,75.2
0.860009556,0,0.22993311,16.85081223,10.49181796,61.86693741,0,0.240384615,7.740086001,0.340420449,0.170210225,0,0.179168657,1.03021978,0,0,0,95.7
0.99984565,4.999228249,0,16.99909105,24.99957125,45.00162925,0,0,0,7.00063455,0,0,0,0,0,0,0,107
0.88028433,0,0.160460687,15.98008488,10.05053762,64.40921974,0,0.059985304,6.730351064,0.458887573,0.100475384,0,0,1.16971342,0,0,0,92.2
0.899844697,0,10.00944,7.509363866,8.01029264,66.27181096,0,0.499406194,4.00133987,1.099302658,0,0,0,0,1.699199123,0,0,81.9
0.899573007,0,10.00015195,7.500493853,7.699554772,66.1034205,0,0.49993162,3.999452962,1.598565546,0,0,0,0,1.69885578,0,0,81.9
1.039882343,22.41197335,0.500043256,0,0.610779479,74.77809499,0,0.659226577,0,0,0,0,0,0,0,0,0,51
0.880570773,0,0.029061742,12.33089699,9.219837545,61.25052674,0,0.058123483,15.71077755,0.421395254,0.098809922,0,0,0,0,0,0,89.5
0.911305603,0,0.13985383,15.38392132,11.36124395,61.18078739,0,0.230082108,9.140124515,0.571445758,0.180456555,0,0,0.900778971,0,0,0,96.8
0.920818639,0,0.140157338,15.48663231,11.43111191,61.59990355,0,0.239623836,7.728245471,0.569671761,0.180848178,0,0.801760256,0.901226753,0,0,0,97.4
0.999707403,15.0021132,6.001495497,0,0.999707403,69.99252251,0,0,3.000747749,0,0.00162554,4.002080692,0,0,0,0,0,70
1.010365664,16.51137275,0,26.27278235,10.38040185,45.82507737,0,0,0,0,0,0,0,0,0,0,0,75.1
1.080618693,17.61809993,0,16.97915576,15.44813379,48.87399183,0,0,0,0,0,0,0,0,0,0,0,62.7
0.929786149,0,0.169461024,16.92810654,10.63855313,62.31666717,0,0.067484479,7.120362317,0.479889625,0.109474821,0,0,1.240214751,0,0,0,94.1
1.050490789,15.37078123,7.109721662,0,3.089283313,72.28048944,0,0.329433912,0,0,0,0.76979965,0,0,0,0,0,68
0.990598776,0,13.8399899,5.451448041,10.47069216,68.10524323,0,0,0,0,0,0,0,0,0.981134456,0.160893432,0,11.6
0.919725106,0,0.76034508,11.69761661,9.73972803,61.42418482,0,0,15.33849978,0.11990057,0,0,0,0,0,0,0,87
0.939401169,0,0.210246928,16.18155791,10.50936419,61.88118812,0,0.229631397,8.49934391,0.339973756,0.169986878,0,0.178933556,0.860372182,0,0,0,94.1
0.939771238,0,0.320207316,14.63124032,10.28088884,62.03681639,0,0.390206124,10.07089241,0.33063267,0.169784344,0,0,0.829560348,0,0,0,94.3
0.96005096,0,0.189583523,14.25061425,12.13941214,61.61009494,0,0.209300209,9.1000091,0.339733673,0.180483514,0,0,1.020717687,0,0,0,95.8
0.960152896,0,0.189603653,14.59796442,11.97840035,61.71371365,0,0.209322432,8.670195823,0.339769745,0.180502677,0,0,1.160374353,0,0,0,97.9
1.000126199,0,13.8408632,5.470721858,10.48081777,69.04656739,0,0,0,0,0,0,0,0,0,0.160903584,0,11.2
1.000441836,0,13.79157988,5.459824528,10.531465,67.11481411,0,0,0,0,0,0,0,0,1.94092028,0.160954365,0,10.7
0.95987888,0,0.189250568,14.88872067,11.95912188,61.62301287,0,0.210446631,8.1998486,0.339137017,0.18016654,0,0.42997729,1.020439061,0,0,0,96.5
0.961232318,0,0.189517413,14.9248753,11.98053277,61.75538608,0,0.210743363,8.217475022,0.339615204,0.180420577,0,0.309292418,0.930909532,0,0,0,97
0.960186291,0,0.179940423,14.83979254,11.91991895,61.40051109,0,0.210182511,8.960730649,0.338711385,0.179940423,0,0,1.010085736,0,0,0,95.7
0.949320222,0,2.439205,9.739048014,10.37883949,60.44548443,0,0,14.82775984,1.220342999,0,0,0,0,0,0,0,86
1.019239943,0,0,13.71919224,15.87056766,62.2102083,0,0,0,7.180791859,0,0,0,0,0,0,0,91.7
0.940452584,0,0.24932929,14.39986003,9.220809518,61.60037326,0,0.3003616,11.97947043,0.379097166,0.160387262,0,0.769858859,0,0,0,0,88.7
1.019763844,0,12.99172823,5.521879144,10.62069836,66.76453874,0,0,0,0,0,0,0,0,2.920376334,0.161015344,0,10.9
0.98973551,0,10.89015007,15.83882761,10.89015007,60.3998715,0,0,0,0,0,0,0,0,0.99126524,0,0,83.4
1.029388403,6.20969023,6.870532168,0,2.849880858,82.63065925,0,0,0.330420969,0,0,0,0,0,0,0,0.079428118,67
1.039744557,7.96977039,6.440639892,0,2.689215859,80.68931213,0,0,0.330536078,0,0,0,0,0,0.760553889,0,0.080227203,67
0.999460999,0,0.999460999,4.000924001,13.4996535,64.5014245,0,0.999460999,10.4997305,0,0,4.4998845,0,0,0,0,0,84
1.039484416,7.431513969,6.630311366,0,2.689865827,80.99022885,0,0,0.329436599,0,0,0,0,0,0.809198637,0,0.07996034,67
1.000720273,0,10.50066664,15.49967051,11.00026052,60.99949428,0,0,0,0,0,0,0,0,0.999187777,0,0,83
1.000581378,0,11.00027539,16.0001224,11.00027539,59.99816407,0,0,0,0,0,0,0,0,1.000581378,0,0,83.5
1.060402467,4.989557869,0,14.82944519,14.35024041,64.647315,0,0,0.090660364,0.016189351,0.016189351,0,0,0,0,0,0,90.8
0.990487694,0,6.930394081,19.80069455,10.88932508,60.3986109,0,0,0,0,0,0,0,0,0.990487694,0,0,89.2
1.00003035,0,7.00021245,6.998694953,7.499468876,67.00051595,0,4.0001214,4.500895323,0.300464354,0,0,0,0,1.699596346,0,0,79.9
1.000075878,0,7.000531148,7.499810304,7.499810304,66.00197284,0,2.499430913,4.000303513,2.998710069,0,0,0,0,1.499355035,0,0,82.3
1.000075878,0,6.499734426,7.499810304,7.499810304,66.50276956,0,2.499430913,4.000303513,2.998710069,0,0,0,0,1.499355035,0,0,82.2
0.999758001,0,6.500695747,19.49906225,11.000363,60.99885051,0,0,0,0,0,0,0,0,1.001270494,0,0,89.2
1.040764592,4.729889311,6.819291146,0,2.930201068,83.2580183,0,0,0.330651383,0,0,0,0,0,0.809308624,0,0.081875581,67
0.999622499,0,11.0003775,0,0.999622499,71.0003775,0,0,0,0,0,0,0,0,16,0,0,81.9
1.050346947,8.890719559,10.28959792,0,2.509426191,70.76138272,0,0,4.350305757,0,0,1.609581445,0,0,0,0.53863946,0,66
0.999337788,0,6.00054181,17.00078261,10.00090302,63.00042141,0,0,1.998675576,0,0,0,0,0,0.999337788,0,0,86.4
0.999337788,0,6.00054181,18.99945819,10.00090302,63.00042141,0,0,0,0,0,0,0,0,0.999337788,0,0,88.4
1.01129379,0.429951252,0,22.26360251,11.71768553,64.57746692,0,0,0,0,0,0,0,0,0,0,0,93
1.011794198,0,0,22.25645208,11.76852565,64.96322808,0,0,0,0,0,0,0,0,0,0,0,93
0.980463784,0,0.200184111,13.67096746,9.420342797,61.61871502,0,0.390139837,12.65981852,0.309773953,0.15927057,0,0.590323948,0,0,0,0,89.1
0.989502161,0,8.909930308,15.84085629,4.950451378,65.34831064,0,0,0,0,0,0,0,0,3.960949216,0,0,85.3
1.08000705,10.10944285,1.87959684,3.528450334,7.029660134,66.09514958,0,0,2.419600365,0,0,7.858092842,0,0,0,0,0,80
1.000681946,0,12.50037062,1.500281673,5.000444748,63.9991698,0,0,11.9992884,0,0,0,0,0,3.999762801,0,0,84.4
1.000029499,0,8.000235995,4.000117998,6.000176996,62.99890852,0,1.000029499,13.00038349,0,0,0,0,0,4.000117998,0,0,87.5
1.000059001,0,9.000531005,16.4994985,6.000354003,65.00088501,0,0,0.498554487,0,0,0,0,0,2.000118001,0,0,83.9
1.000029499,0,9.000265495,17.00050149,6.000176996,64.99896752,0,0,0,0,0,0,0,0,2.000058999,0,0,84
1.000029499,0,8.000235995,12.00035399,6.000176996,64.99896752,0,0,5.000147497,0,0,0,0,0,3.000088498,0,0,85.8
1.000029499,0,8.000235995,14.00041299,6.000176996,64.99896752,0,0,3.000088498,0,0,0,0,0,3.000088498,0,0,84.45
0.989752124,0,0.399988322,13.90032408,9.360310648,61.28580187,0,0.259846428,11.64053604,0.4613004,0.160579253,0,1.54156083,0,0,0,0,89
0.999632488,0,8.999632488,16,4.999632488,65.50238883,0,0,0,0,0,0,0,0,3.498713708,0,0,85.3
0.989912185,0,0,12.0095798,9.000653168,62.00159663,0,0,15.8995573,0,0.098700922,0,0,0,0,0,0,89.4
1.010355402,0,0,11.99982222,8.998385209,61.99315566,0,0,13.89905335,0,0.099257789,0,0,1.999970371,0,0,0,91.6
1.000571336,0,8.000175796,16.00035159,4.999926752,65.49860096,0,0,0.999106371,0,0,0,0,0,3.501267195,0,0,86.3
1.0001022,0,7.000715402,17.0002774,5.000511001,66.0009052,0,0,0.998642197,0,0,0,0,0,2.998846597,0,0,86.5
1.000492997,0,9.000086999,1.000492997,3.000029,65.000145,0,1.000492997,14.99869501,0,0,0,0,0,4.999565003,0,0,86.6
1.000507504,0,7.000652505,16.9999275,4.000580004,66.99920249,0,0,1.000507504,0,0,0,0,0,2.99862249,0,0,86.2
0.999927751,0,14.00043349,0,0,31.00065024,0,6.999494256,0,33.00050574,0,0,0,0,2.999783253,0,10.99920526,83
0.999971099,0,6.499812144,0,3.999884396,64.00104043,0,1.499956649,15.99953759,0,0,0,0,0,3.999884396,0,2.999913297,85.7
1.041212795,0,0.130715026,15.38831378,11.17388103,61.29182505,0,0.199828718,9.252219902,0.390642607,0.180296588,0,0,0.951064501,0,0,0,97.4
0.999366396,0,8.000691204,1.998732792,4.000345602,63.0004032,0,0,18.0001152,0,0,0,0,0,4.000345602,0,0,88.5
0.999409571,0,9.000446422,0.999409571,2.000259213,65.0019441,0,0.999409571,14.99978399,0,0,0,0,0,5.999337567,0,0,87.8
1.031554297,0,0.170443598,15.46145752,9.762712869,61.39823035,0,0.170443598,10.38372041,0.500955966,0.149693943,0,0,0.970787449,0,0,0,96
1.000646041,0,12.68968488,6.098628957,0.519704257,70.0882923,0,0.1493073,8.901012131,0.022970354,0.529753787,0,0,0,0,0,0,74.3
1.020125217,0,0.210154551,13.82058055,9.299338889,61.60739044,0,0.39987741,12.4399819,0.271449629,0.160534727,0,0.770566688,0,0,0,0,89.3
1.020095442,0,0.230579513,13.87855173,9.118106329,62.21268771,0,0.350247362,12.67895451,0.230579513,0.160530041,0,0.119667849,0,0,0,0,88.9
1.039272954,0,0.229796445,18.78104105,9.919793628,61.24149383,0,0.299476657,6.748602689,0.64046493,0.170494136,0,0,0.929563683,0,0,0,97.1
1.030325174,0,0.220679576,12.89002558,9.579831933,61.22908294,0,0.369747899,12.67957618,0.230909755,0.159298502,0,1.61052247,0,0,0,0,88.7
1.061235549,0,0.109886802,15.20050578,11.89788054,61.19340077,0,0.200204721,8.784922929,0.391377649,0.170098748,0,0.430515414,0.559971098,0,0,0,93.4
1.060606061,0,0.109510951,15.37953795,10.85658566,61.56615662,0,0.210021002,9.135913591,0.411041104,0.180018002,0,0,1.090609061,0,0,0,99.4
1.109596126,1.339978372,2.250536775,1.648721927,12.24943972,69.31527889,0,0,3.438494209,0,0,8.647953986,0,0,0,0,0,81
1.08036449,0,0.149331058,14.56739707,12.08819675,62.26800354,0,0.21028251,7.359887849,0.368756286,0.179806784,0,0.438850456,1.289123213,0,0,0,98.6
1.060207283,0,0.029739335,16.3209469,8.300248323,66.41090839,0,0.053530803,5.938945146,0.35984595,0.086244071,0,0,1.439383801,0,0,0,85.2
1.080819243,0,0.210411589,14.99523168,11.92231422,61.2100937,0,0.160457759,8.84939677,0.399630644,0.18013654,0,0,0.991507849,0,0,0,98.5
1.080746093,0,0.199522356,14.95510747,11.88367242,61.03872548,0,0.149641767,8.821306569,0.710420508,0.179872427,0,0,0.980984915,0,0,0,96
1.050309688,0,0.239569943,13.59997663,9.369522029,61.56071053,0,0.340364614,12.55989249,0.379806007,0.160687157,0,0.739160921,0,0,0,0,89.1
1.091299873,0,0.210389296,14.99969728,11.91651026,61.20663559,0,0.160440758,8.845431979,0.399588303,0.180117455,0,0,0.989889205,0,0,0,97
1.099269184,0,10,7.5,8.00091352,65.70036541,0,0.400426309,4.001218027,1.598660171,0,0,0,0,1.699147381,0,0,82.4
1.091640333,0,0.210163444,14.2941381,11.89162219,61.11069112,0,0.160268525,9.761260376,0.399159346,0.179924099,0,0,0.901132463,0,0,0,96.6
1.080256149,0,0.110718774,15.35699324,10.7741337,61.49380573,0,0.209467951,9.063977497,0.359087917,0.17056676,0,0.371057514,1.009934766,0,0,0,98.1
0.999529958,0,0.999529958,13.00080184,4.499958526,55.00041474,0,0,4.999032267,0,0,11.9998894,6.500400918,2.000442392,0,0,0,100
0.999585234,0,0.999585234,0,4.500207383,51.00235034,0,0.999585234,23.00013826,4.498824831,0,1.498686575,4.001106042,0,4.498824831,0,4.001106042,86
1.100120041,0,8.70067314,7.500265913,7.699320782,66.49952136,0,2.200240081,3.999331419,0.50143593,0,0,0,0,1.799091337,0,0,81.5
1.050356164,0,0.059481495,10.59060773,9.019425786,61.26884185,0,0.052227655,17.49916581,0.359790509,0.100103005,0,0,0,0,0,0,87.9
1.14955199,0,8.64998504,3.499047289,14.01036172,59.23814623,0,1.469221927,11.15852794,0,0.799962207,0,0,0,0,0,0.02519566,78.8
1.089491866,0,2.859547078,17.11004163,6.709675514,71.17127757,0,0,1.059966341,0,0,0,0,0,0,0,0,82.8
1.0998011,0,0.159412659,12.91973792,9.519422019,62.18263718,0,0,13.61881362,0.5001755,0,0,0,0,0,0,0,88
1.129774195,0,0.220261017,15.79885824,11.69031601,60.57028124,0,0.130358561,9.238975711,0.551401729,0.169316292,0,0,0.500457004,0,0,0,93.1
1.149634759,0,0.119975094,14.56710253,12.70824791,60.96253436,0,0.200464714,7.96999104,0.601394141,0.180721977,0,0.859568393,0.680365089,0,0,0,94.8
1.100193042,0,0.069669216,10.74937951,9.041032266,61.28278445,0,0.05805768,17.24022817,0.359957618,0.098698057,0,0,0,0,0,0,88
1.160629969,0,0.240655558,14.15907637,12.13787431,62.1957535,0,0.120327779,8.343741432,0.411246839,0.1797301,0,0,1.050964145,0,0,0,97.4
1.282979476,17.41282643,2.363914939,0,3.126631084,68.92057987,0,2.37401714,2.956577374,0,0,1.562473692,0,0,0,0,0,78
1.120086792,0,0.240437479,13.57005674,9.589643595,62.0299374,0,0.350393643,12.4206483,0.228708821,0.159802959,0,0.290284273,0,0,0,0,90
1.179695682,0,8.607466272,3.360438613,10.92835582,61.7753958,0,1.359884187,11.21788948,0,0.770036346,0,0,0,0,0,0.8008378,80.6
1.181551751,0,0.129569644,14.54881999,13.79916705,60.84220268,0,0.189726978,7.206540182,0.5090236,0.180472004,0,0.311584143,1.101341971,0,0,0,99.2
1.129428374,0,0.400005882,13.80020294,10.25015074,60.77148193,0,0.279415874,12.27959235,0.308828071,0.160296475,0,0.620597362,0,0,0,0,89.3
1.170431833,0,0.189267761,15.74102114,11.94203864,61.44691418,0,0.149900067,7.579795288,0.651081097,0.169583914,0,0,0.959966083,0,0,0,97
1.130471614,0,0.239531453,13.71171513,9.360713921,61.51576672,0,0.350533834,12.04083719,0.30963822,0.16066134,0,1.180130574,0,0,0,0,89.5
1.189332601,0,0.030495708,14.53730387,10.68874556,66.97162374,0,0.062516201,2.769010262,0.469633899,0.100635836,0,1.890733879,1.289968437,0,0,0,90.5
1.199252177,0,6.990317825,6.98879786,7.490386223,66.93012722,0,4.29998024,4.000547187,0.300953018,0,0,0,0,1.799638248,0,0,79.8
1.420086393,40.01979842,0,0,0,30.01079914,0,8.480921526,0,0,0,20.06839453,0,0,0,0,0,61
1.182324545,1.881916079,2.933531378,0,1.581878945,68.47679168,0.230226513,10.6542889,9.874489417,1.583364278,0,1.601188266,0,0,0,0,0,99.1
1.229703732,0,0.03078107,14.87033474,10.99038092,68.82031551,0,0.061562139,0.098499423,0.489419007,0.109272797,0,2.010003848,1.289726818,0,0,0,89.9
1.249863637,0,6.132435676,3.571929496,12.77447909,61.56747238,0,1.679991273,12.13396294,0,0.889865507,0,0,0,0,0,0,81.1
1.200167604,4.100323237,10.01137316,3.89979648,2.400335209,68.07733748,0,0.499820424,7.111217527,0,0,2.699628876,0,0,0,0,0,78
1.998908784,98.00109122,0,0,0,0,0,0,0,0,0,0,0,0,0,0,0,20.4
1.200628202,0,0.369875681,12.47009438,9.770882564,62.18608269,0,0,13.52101099,0.481425489,0,0,0,0,0,0,0,87
1.300666887,0,13.00036261,5.379242933,10.4699743,66.49009128,0,2.240300178,0.249097416,0.589635656,0,0,0,0,0.280628734,0,0,75
1.209823828,0,0.180093823,13.66970212,9.248689236,60.8717122,0,0,14.34941106,0.470567731,0,0,0,0,0,0,0,89
1.259408302,0,0.210149788,15.58983531,10.23027051,62.20135629,0,0.339816678,8.179447053,0.289142261,0.169908339,0,0.670690812,0.859974663,0,0,0,95.8
1.239970824,0,0.650619985,10.59080963,9.19183078,61.64259664,0,0.058351568,16.29175784,0.218818381,0.10940919,0,0,0,0.005835157,0,0,85.4
1.281337047,0,0.12948882,15.48445381,11.99879545,60.65196115,0,0.140028608,9.284047278,0.439659715,0.170142287,0,0,0.420085824,0,0,0,94.6
1.300600043,0,8.989978983,6.591331364,7.590387134,66.93064482,0,1.999634492,3.999268984,0.99905577,0,0,0,0,1.599098413,0,0,80.1
1.310947562,0,0.110395584,16.56853726,13.22447102,60.79730144,0,0.159460288,6.065624042,0.591842993,0.180926096,0,0,0.990493714,0,0,0,97.6
2.119379307,97.88062069,0,0,0,0,0,0,0,0,0,0,0,0,0,0,0,20.1
1.249598552,0,0.659834749,10.67998015,9.409944235,60.87997431,0,0.065691513,16.42871741,0.510933987,0.109485854,0,0,0,0.005839246,0,0,86.3
1.419885017,0,15.47956327,0.019881704,12.85020793,63.61151151,2.450420001,0,0,0,0,4.118826317,0,0,0,0.04970426,0,71.6
1.300494704,0,7.00021245,6.998694953,7.499468876,67.00051595,0,3.599502261,4.500895323,0.300464354,0,0,0,0,1.799751131,0,0,80.6
1.279505517,0,0.210513743,16.80825333,10.39878171,61.69396378,0,0.280684991,7.608354857,0.340405202,0.170202601,0,0.179160632,1.030173637,0,0,0,97.1
1.250583703,0,0.058370301,10.41909876,9.177270605,61.96883026,0,0.071503619,16.58300257,0.370651413,0.10068877,0,0,0,0,0,0,86.4
1.250601251,0,0.660282478,10.75108954,9.270191088,60.86550935,0,0.065590975,16.52018016,0.501406562,0.109318291,0,0,0,0.005830309,0,0,85.6
1.420116387,0,15.4476921,0.019838646,12.6289512,63.54318212,2.459992065,0,0,0,0,4.430630869,0,0,0,0.049596614,0,71.4
1.280732358,0,0.189351583,13.40072461,9.880574317,62.58442546,0,0.059638294,10.81242266,0.500961667,0.110330843,0,0,1.180838216,0,0,0,92.1
1.329762816,0,0.200459067,11.50114767,11.13083397,64.62433053,0,0.062739097,8.651874522,0.560061209,0.119357307,0,0,1.819433818,0,0,0,92.2
1.269776699,0,0.068283186,10.78002644,9.051154276,61.36479203,0,0.05811335,16.96038122,0.348680101,0.098792695,0,0,0,0,0,0,88.5
1.469513815,0,16.36058714,3.078506908,12.90017269,63.81176939,2.339598831,0,0,0,0,0,0,0,0,0.039851222,0,71.2
2.200470821,97.79952918,0,0,0,0,0,0,0,0,0,0,0,0,0,0,0,21
1.480260419,0,15.95983815,3.080406947,13.37063123,63.72945702,2.339444195,0,0,0,0,0,0,0,0,0.039962036,0,70.9
1.490410408,0,15.3098176,0.030177039,14.14967811,63.65008047,2.469487661,0,0,0,0,2.850053648,0,0,0,0.050295064,0,71.4
1.330479811,0,0.140680655,15.343171,11.76329732,60.39390583,0,0.130204436,8.970636655,1.050615104,0.20952438,0,0.598641085,0.068843725,0,0,0,93.8
1.32995378,0,9.421499925,0.330997465,2.079916505,76.33815417,0,4.86059341,0.709706277,0,0,0,0,0,0,0,4.92917847,55.3
1.349615367,0,8.798948116,0,3.699729472,75.94420179,0,5.068992096,0,0,0,0,0,0,0,0,5.138513156,57.1
1.500326158,0,15.35952632,3.090972954,13.86923579,63.65932393,2.470436717,0,0,0,0,0,0,0,0,0.050178132,0,71.6
1.329045772,0,0.209461154,14.89829333,10.2178691,61.27771304,0,0.269939374,11.14864367,0.339268066,0.169634033,0,0,0.140132462,0,0,0,90.9
1.350946112,0,0.149938525,15.23675293,11.92461091,60.48520107,0,0.130446517,9.623054548,0.779680331,0.17992623,0,0,0.139442828,0,0,0,94.2
1.359826328,0,9.199179883,0.509557981,4.129228728,73.80449858,0,4.759392149,0.609057468,0,0,0,0,0,0,0,5.62925888,56.7
1.45091599,6.851193418,6.690157687,0,2.790223058,81.41073678,0,0,0.328449114,0,0,0,0,0,0.398603294,0,0.079720659,67
1.340604742,0,0.029399227,11.97136515,9.501830102,61.6883976,0,0.058798454,14.37328198,0.399829484,0.097017448,0,0,0.539475812,0,0,0,90.4
1.381140496,0,8.117969904,0,3.243267694,76.88851362,0,4.9742167,0,0,0,0,0,0,0,0,5.39489159,67.7
1.380536842,0,7.966722431,0,3.163479073,77.09002125,0,5.024792392,0,0,0,0,0,0,0,0,5.374448011,56.9
1.370261966,0,0.078633524,10.32137813,9.099646149,61.79138817,0,0.058247055,16.83922357,0.340745271,0.10047617,0,0,0,0,0,0,88.8
1.500763767,0,12.19035921,5.379442843,10.19983937,70.50912584,0,0,0.059841577,0,0,0,0,0,0,0.160627392,0,75
1.399970773,0,0.270349262,12.57051001,9.710653222,60.9966389,0,0,14.58132398,0.470553851,0,0,0,0,0,0,0,89
1.600449713,0,3.199246069,7.88982028,39.73678554,0,0,3.290180712,36.97567912,1.689730999,0,0,0,0,1.679810856,0,3.938296711,113
1.58966635,3.699944337,0,0,15.09773747,67.71225566,0,1.730460692,4.839396221,0,0,5.330539275,0,0,0,0,0,84
1.5000077,0,2.499499484,7.001062634,9.000046201,64.00135524,0,6.000030801,3.0000154,4.998998968,0,0,0,0,1.998983568,0,0,80.4
1.822765898,0,0.44075077,0.922588477,34.2048744,57.27892427,1.632271921,0.149407041,0,0,0,0.702213092,0,0,1.763003082,1.083201046,0,85
1.43040261,0,0.078657577,10.17887316,9.100973023,61.82194255,0,0.058264872,16.89098642,0.340849502,0.099050283,0,0,0,0,0,0,88.8
1.430423446,0,0.078658723,10.16154171,9.092365734,61.84323608,0,0.058265721,16.89414575,0.340854467,0.100508368,0,0,0,0,0,0,89.1
1.46011396,0,0.229997626,14.50023742,10.18073362,61.47020418,0,0.249287749,10.74905033,0.329415954,0.1706434,0,0,0.660315764,0,0,0,93.3
1.499626996,0,6.98963202,6.488741379,7.490522662,65.93182406,0,4.099995433,4.001035275,1.699069775,0,0,0,0,1.799552396,0,0,80.8
1.50069251,0,7.010334384,6.41066618,7.409098519,65.96654643,0,3.800435292,3.99981736,2.301264782,0,0,0,0,1.601144544,0,0,80.9
1.500489126,0,8.500263376,1.998645496,8.99992475,60.001505,0,0,14.99887125,0,0,0,0,0,4.000301001,0,0,88.8
1.490798279,0,0.210623805,14.96175908,10.41168738,62.11161568,0,0.279337954,8.741634799,0.340583174,0.170291587,0,0.42124761,0.86042065,0,0,0,95
1.459310224,0,0.080342405,9.331405116,9.180945703,62.36031377,0,0.05843084,17.07933447,0.350585039,0.099332428,0,0,0,0,0,0,88.8
1.47949485,0,0.710275416,17.91013984,7.009917331,71.49909374,0,0,1.391078823,0,0,0,0,0,0,0,0,85.4
1.499419867,0,8.999494243,0.499806622,2.000714009,76.000357,0,4.999553744,0.999613245,0,0,0,0,0,0,0,5.001041264,68.1
1.630417219,4.698962609,0.040396859,14.86927577,14.35865947,64.25039589,0,0.006463497,0.109879456,0.016158743,0.019390492,0,0,0,0,0,0,89.5
1.4998515,0,8.5001485,4.000594001,5,64.000594,0,0,12.999703,0,0,0,0,2.000297,1.998811999,0,0,88.9
1.500303915,0,7.999644197,0,5.999733148,64.99933287,0,0,13.49977021,0,0,0,2.001393563,0,3.999822098,0,0,86.7
1.500303915,0,7.999644197,0,5.999733148,64.99933287,0,0,15.50116377,0,0,0,0,0,3.999822098,0,0,86.4
1.500348401,0,7.999881395,0.999243896,5.999911047,65.00126017,0,0,13.50017049,0,0,0,0.999243896,0,3.999940698,0,0,87
1.500348401,0,7.999881395,0.999243896,5.999911047,65.00126017,0,0,14.49941439,0,0,0,0,0,3.999940698,0,0,86.8
1.500303915,0,7.999644197,2.001393563,5.999733148,64.99933287,0,0,13.49977021,0,0,0,0,0,3.999822098,0,0,86.7
1.519674763,0,0.040504658,15.93183216,10.34068918,63.92835176,0,0.067507763,5.241602784,0.429049341,0.099011386,0,1.491171485,0.91060472,0,0,0,92.6
1.499933435,0,0.050293626,9.662293094,9.372365132,63.6628552,0,0.059168972,14.62361138,0.390515214,0.109462598,0,0,0.569501353,0,0,0,90.6
1.499638018,0,8.000531891,2.999276037,6.00002955,63.99834523,0,0,13.50117459,0,0,0,0,0,4.001004684,0,0,87.6
1.509949916,0,0.05052982,9.651195625,9.560539183,63.94697341,0,0.059446847,13.97000907,0.401266218,0.109976667,0,0,0.740113246,0,0,0,90.2
1.500044249,0,8.500250745,4.000117998,6.000176996,62.99890852,0,0,13.00038349,0,0,0,0,0,4.000117998,0,0,87.8
1.500168476,0,8.499978025,0,5.00007325,64.0003516,0,0,16.99995605,0,0,0,0,0,3.999472597,0,0,87.3
1.500124522,0,8.499728981,2.001142673,4.999926752,63.99847644,0,0,13.00010255,0,0,0,2.001142673,0,3.999355415,0,0,87.5
1.500168476,0,8.499978025,3.999472597,5.00007325,64.0003516,0,0,13.00048345,0,0,0,0,0,3.999472597,0,0,87.5
1.500124522,0,8.499728981,3.999355415,4.999926752,63.99847644,0,0,13.00010255,2.001142673,0,0,0,0,2.001142673,0,0,86.3
1.500168476,0,8.499978025,10.0001465,5.00007325,64.0003516,0,0,6.999809549,0,0,0,0,0,3.999472597,0,0,87.9
1.500168476,0,8.499978025,13.00048345,5.00007325,64.0003516,0,0,3.999472597,0,0,0,0,0,3.999472597,0,0,88.3
1.500138228,0,8.500298282,4.00133863,4.999490739,64.00104762,0,0,12.99925793,0,0,1.999214283,0,0,1.999214283,0,0,85.6
1.670311867,4.879708384,0.050222762,14.38963143,14.3491292,64.51842851,0,0.006480356,0.100445525,0.016200891,0.019441069,0,0,0,0,0,0,89.6
1.510587272,0,0.049719233,9.291647169,9.171736079,62.5965138,0,0.058493215,16.83142255,0.380205896,0.109674778,0,0,0,0,0,0,89.2
1.530448015,0,0.299944401,12.24065783,9.719661721,60.95748105,0,0.130219764,14.7806748,0.23117666,0.109735756,0,0,0,0,0,0,87.5
1.530067434,0,0.058511183,12.98070594,9.701154133,60.91891813,0,0.058511183,14.1509296,0.491493937,0.109708468,0,0,0,0,0,0,90.5
1.550559801,0,0.220662283,14.27048161,10.1904508,61.4388958,0,0.250281381,11.13974291,0.328771992,0.170309816,0,0,0.439843611,0,0,0,93
1.570391178,0,0.219645579,15.07934136,10.44885396,61.83247169,0,0.249529331,9.159370051,0.349639901,0.170337388,0,0,0.920419568,0,0,0,95.6
1.559951363,0,0.229840743,14.66828791,10.18861769,61.6240102,0,0.240220647,9.878703402,0.341054005,0.170527003,0,0.599068774,0.49971826,0,0,0,93.9
1.589409971,0,0.300372825,16.38013011,10.83002521,62.10925118,0,0.330561048,6.559900983,0.31999517,0.170563463,0,0,1.409790041,0,0,0,100
1.499531396,0,0,14.00130641,5.999545597,53.0004828,0,0,9.0000284,2.999062793,0,8.000340803,1.999375195,2.500639005,0.999687598,0,0,106
1.499421672,0,0,13.50184783,6.300956357,50.5007476,0,0,8.999351144,2.699805343,0,10.00084633,2.998843344,2.499506305,0.998674077,0,0,106
1.609718601,0,7.76975598,0,3.240538382,77.30869519,0,5.040167604,0,0,0,0,0,0,0,0,5.031124241,53.2
1.499391004,0,0,12.000728,7.999552003,40.00056,0,0,16.500301,6.000363998,0,7.999552003,4.499573003,2.500384998,0.999594002,0,0,113
1.580741812,0,0.200729119,13.3809573,9.471167328,61.73601169,0,0.059037976,12.21200537,0.469351911,0.10036456,0,0,0.789632931,0,0,0,91.1
1.499798452,0,0,11.0003753,7.999388405,39.99833201,0,0,15.00076449,4.000389197,0,8.998790709,8.000778394,2.500590745,1.000792294,0,0,108
1.499798452,0,0,12.00116759,7.999388405,39.99833201,0,0,16.49917296,4.000389197,0,8.000778394,6.499589953,2.500590745,1.000792294,0,0,110
1.49995845,0,0,11.9996676,6.49981995,51.0013573,0,0,10.9996953,3.9998892,0,9.999722999,2.9999169,0,0.9999723,0,0,101
1.620135111,0,0.040353919,13.83093203,9.399473904,63.68147307,0,0.059783583,8.859927064,1.108985473,0.149458959,0,0,1.249476894,0,0,0,91.8
1.599410898,0,0,18.17083947,7.110456554,71.62886598,0,0,1.490427099,0,0,0,0,0,0,0,0,84.9
1.580952935,0,0.059631159,12.95305137,9.271918087,60.73069987,0,0.045086974,14.93106056,0.340333934,0.087265111,0,0,0,0,0,0,90.2
1.500061986,0,0,13.49918041,6.000247944,50.99935259,0,0,10.00041324,4.000165296,0,10.00041324,3.000123972,0,1.000041324,0,0,102
1.660070693,0,0.040784266,16.52820156,10.56010392,62.27606417,0,0.066463249,4.930364642,1.658560164,0.099694873,0,0,1.119301532,1.060390925,0,0,93.8
1.670253721,0,0.040922732,15.93864622,11.32953409,63.11800903,0,0.07426718,6.099002698,0.478947528,0.110642942,0,0,1.139773864,0,0,0,92.8
1.500074664,0,0,12.99974207,6.499871034,38.00008145,0,0,15.50031902,3.999294083,0,11.00145256,6.999443411,2.500576952,0.999144754,0,0,112
1.669912881,0,0.039256541,14.15047334,9.309839803,68.52682279,0,0.060394679,4.740982319,0.371427277,0.090592019,0,0,1.04029835,0,0,0,89.2
1.660541514,0,0.040501013,16.62941574,9.199729993,66.94367359,0,0.058501463,3.990099752,0.369009225,0.088502213,0,0,1.020025501,0,0,0,90.8
1.499384731,0,0,13.00090953,4.499491734,40.00053502,0,0,15.49943823,3.999250976,0,10.9999465,7.000695522,2.499866246,1.000481515,0,0,111
1.499384731,0,0,14.99919747,4.499491734,40.00053502,0,0,13.50115029,3.999250976,0,10.9999465,7.000695522,2.499866246,1.000481515,0,0,112
1.499424841,0,0,14.99959873,4.499612102,40.00160509,0,0,15.49985287,3.999357963,0,8.999224205,7.000882801,2.499933121,1.00050828,0,0,112
1.699871222,0,8.500871146,7.999393985,5.499583365,66.00106053,0,6.799484888,0,0.999924248,0,0,0,0,2.49981062,0,0,76.8
1.699871222,0,15.30035603,7.999393985,5.499583365,66.00106053,0,0,0,0.999924248,0,0,0,0,2.49981062,0,0,79
1.500507289,0,0,12.50066749,2.999679607,39.99839803,0,0,12.9999466,7.999145619,0,16.99951941,1.500507289,2.500400491,1.001228173,0,0,115
1.689569723,0,0.040549673,16.79957948,10.66906961,62.455508,0,0.066080949,6.608094916,0.450551926,0.100623263,0,0,1.120372456,0,0,0,93.8
1.649397026,0,0.209284627,13.16005152,9.208523592,62.19412247,0,0.229774031,12.28778832,0.310268118,0.159524646,0,0.59126566,0,0,0,0,89.4
1.840450723,5.010206581,10.55932065,2.240548706,9.899567241,64.97917857,0,3.05054299,0.970033478,0,0,0,0,0,1.198660897,0.251490161,0,76.1
1.500199495,0,0,13.99920202,4.000531986,40,0,0,20,4.000531986,0,10.99880303,2.000265993,2.500332491,1.000132996,0,0,112
1.500006637,0,0,16.99919026,4.500019912,37.99928318,0,0,13.50005973,4.000902659,0,10.99916371,7.000915933,2.499568582,1.000889384,0,0,113
1.919066913,17.27838337,1.030735586,0,2.249648228,71.84294845,0,5.679217455,0,0,0,0,0,0,0,0,0,63.7
1.919522493,17.31979041,0.820714564,0,2.250182287,71.99905041,0,5.69073983,0,0,0,0,0,0,0,0,0,63.3
1.920010855,17.35133485,0.620780895,0,2.260931511,72.14627362,0,5.700668272,0,0,0,0,0,0,0,0,0,62.6
1.999366398,5.000176001,0,18.0013376,29.999296,44.999824,0,0,0,0,0,0,0,0,0,0,0,107
1.929342293,17.42007738,0.210412,0,2.270413358,72.43942171,0,5.730333265,0,0,0,0,0,0,0,0,0,62.4
1.93054778,17.39019797,0.41053828,0,2.25965698,72.28866609,0,5.720392895,0,0,0,0,0,0,0,0,0,61.9
1.939373355,16.66128895,0.31077524,0,3.160397385,71.97758343,0,5.950581642,0,0,0,0,0,0,0,0,0,63.7
1.940017312,17.46015581,0,0,2.269294092,72.59025409,0,5.740278697,0,0,0,0,0,0,0,0,0,58.5
1.499679667,0,0,16.99985618,2.499901939,39.99843102,0,0,13.50103945,4.000889086,0,11.00113751,7.000248421,2.499901939,0.998914792,0,0,113
1.699804722,0,0.819575123,18.39753832,7.188295165,71.78531274,0,0,0.109473933,0,0,0,0,0,0,0,0,85.3
2.000069568,0,14.05961947,2.991408397,15.45966816,58.36029079,4.989738774,0,0.048697346,1.989634422,0,0,0,0,0,0.100873074,0,68.4
1.999896199,2.999844299,0,19.99896199,30.000173,42.00128021,0,0,0,2.999844299,0,0,0,0,0,0,0,111
2.000413522,5.599779455,9.099210862,0,16.69940384,66.60119232,0,0,0,0,0,0,0,0,0,0,0,65.6
1.759543989,0,0.040501013,17.61044026,9.739743494,64.98762469,0,0.058501463,4.230105753,0.39000975,0.093002325,0,0,1.090527263,0,0,0,92.7
1.799524998,0,3.099689422,6.488642592,7.490408623,67.83082638,0,5.989282017,4.000974362,1.501126606,0,0,0,0,1.799524998,0,0,79.7
1.979419393,0,0,22.77252573,24.75194512,44.55450515,0,0,0,0,0,0,0,3.960512005,1.981092613,0,0,126
2.109562284,24.47660481,2.040308976,0,3.100417296,68.27310663,0,0,0,0,0,0,0,0,0,0,0,49
1.80038666,0,0.039270179,15.01933301,9.868898018,66.59014016,0,0.06041566,5.029603673,0.398743354,0.093644273,0,0,1.099565007,0,0,0,91.7
1.781607479,2.602968848,8.279322601,0,1.5322123,69.83363699,0.180699501,3.194349034,9.151459036,1.600907978,0,1.842836235,0,0,0,0,0,113
2.000433427,4.199243169,14.59982996,0,12.49937486,66.70111858,0,0,0,0,0,0,0,0,0,0,0,72.6
2.040000666,18.02028344,0,29.61914437,13.32078802,36.99978351,0,0,0,0,0,0,0,0,0,0,0,82
1.999581408,1.999581408,0,10.00112698,14.00028979,69.0000483,0,2.999372112,0,0,0,0,0,0,0,0,0,83.2
2.000225287,4.29010508,0.030574642,14.46663341,13.89858874,65.18191912,0,0,0.099769886,0.016091917,0.016091917,0,0,0,0,0,0,90.2
2.101900118,2.251555406,0.420380024,10.59021355,21.48814528,61.34185304,0,0.139566168,1.022364217,0.460736506,0.17992265,0,0,0,0.00336304,0,0,92.8
1.890384877,0,0.039288575,15.89071732,10.44018315,64.66597156,0,0.066488357,5.319068559,0.420085528,0.098221436,0,0,1.169590643,0,0,0,92.6
1.979776309,0,12.79045921,5.451878027,10.4809831,67.18619362,0,0,0,0,0,0,0,0,1.9498036,0.160906122,0,10.7
1.889820467,0,0.040496153,18.60123288,10.27102425,63.01501357,0,0.065993731,4.46957539,0.398962099,0.097490738,0,0,1.150390713,0,0,0,94.8
2.179230981,17.79044928,2.099986218,0,5.119900772,69.44942117,0,2.079313671,0,0,0,0,0,0,0,0,1.281697905,57
2.001829884,0,8.005742049,19.82269056,20.02460878,45.04038364,0,0,4.003659768,0,0,0,1.000126199,0,0,0.100959112,0,91
2.000252,5.000630001,9.999685,4.999054999,5.000630001,65.000315,0,5.000630001,0,0,0,0,0,0,2.998802999,0,0,77.2
2.140343196,16.51987943,1.030597983,0,1.879325733,72.32036105,0,6.109492616,0,0,0,0,0,0,0,0,0,64
1.930039843,0,0.040903513,15.12824009,10.87881955,63.30651881,0,0.066657577,6.689996819,0.43933403,0.149979548,0,0,1.369510218,0,0,0,92.8
2.02020202,0,12.0217803,5.539772727,10.60132576,66.72664141,0,0,0,0,0,0,0,0,2.929292929,0.160984848,0,10.7
1.999906401,0,0,17.99915761,22.0005304,40.00124799,0,0,13.9993448,1.999906401,0,0,0,0,1.999906401,0,0,103
1.999968799,0,3.999937598,9.999843996,10.9998284,73.00042121,0,0,0,0,0,0,0,0,0,0,0,84.7
1.999906401,4.999766002,9.999532003,5.001325991,4.999766002,64.99851801,0,4.999766002,3.00141959,0,0,0,0,0,0,0,0,76.7
1.999473007,5.000232497,6.999705504,5.000232497,5.000232497,64.9999225,0,5.999969,5.000232497,0,0,0,0,0,0,0,0,77.1
1.999473007,5.000232497,8.999178511,5.000232497,5.000232497,64.9999225,0,4.000495993,5.000232497,0,0,0,0,0,0,0,0,78.2
1.999473007,5.000232497,11.0002015,5.000232497,5.000232497,64.9999225,0,1.999473007,5.000232497,0,0,0,0,0,0,0,0,78.9
2.08987092,4.949694284,0.051761509,14.68085795,14.17941833,63.89634758,0,0.006470189,0.109993206,0.016175472,0.019410566,0,0,0,0,0,0,89.2
2.06051163,0,0,13.7303846,15.85926197,61.17938852,0,0,0,7.170453281,0,0,0,0,0,0,0,91.7
2.090322581,4.538709677,0.051612903,14.72903226,14.1483871,64.29032258,0,0.006451613,0.109677419,0.016129032,0.019354839,0,0,0,0,0,0,89.2
1.890361919,0,0.909527482,18.6125704,5.700190637,71.14687777,0,0,1.74047179,0,0,0,0,0,0,0,0,84.8
1.990619796,0,0.041248453,13.02840032,11.14930412,64.87617825,0,0.074858304,6.828910583,0.461371587,0.149716608,0,0,1.399391967,0,0,0,91.9
2.019546992,0,0.041687897,10.1193509,11.36072383,66.13244399,0,0.075655812,6.951070761,1.729275711,0.149767629,0,0,1.420476477,0,0,0,90
1.999328982,0,0,15.00030501,6.999938998,45.00091502,0,0,11.99902397,3.001281035,0,2.000854023,0,9.999694992,3.998657964,0,0,128
1.930570055,0,0.930731793,18.89106174,7.370866477,69.09764597,0,0,1.779123965,0,0,0,0,0,0,0,0,86.4
1.96014082,0,0.939793544,14.79801897,7.47956322,73.0115162,0,0,1.810967241,0,0,0,0,0,0,0,0,83.8
2.000273594,0,0,14.50046359,12.0001216,39.99939201,0,0,5.499232418,17.99942241,0,0,0,0,8.001094375,0,0,126
2.479556349,45.00986935,0,5.019268728,0,29.95018329,0,8.510198327,0,0,0,9.030923959,0,0,0,0,0,59
1.999516368,0,0.040806456,16.56742133,10.87869903,63.15932654,0,0.066499411,5.53758728,0.44131427,0.099749116,0,0,1.209080192,0,0,0,93.1
1.999365281,0,0.040803373,16.56919194,10.87938825,63.16362153,0,0.066494386,5.540191322,0.441280924,0.099741579,0,0,1.199921416,0,0,0,93.1
2.009409622,0,7.040522082,6.529063591,7.040522082,66.33176506,0,4.419487024,4.018819244,0.801335559,0,0,0,0,1.809075732,0,0,81
2.000391938,0,5.000226118,19.50042962,10.49941963,62.75833999,0,0,0,0,0,0,0,0,0.241192698,0,0,85.2
1.930479497,0,1.429339221,10.33075258,9.139636564,58.9282861,0,0,17.43096611,0.810539924,0,0,0,0,0,0,0,88
1.999490003,2.999985,0,29.99985,11.99994,53.000735,0,0,0,0,0,0,0,0,0,0,0,103
1.999519995,4.000540005,4.999549995,0,0,72.99973,0,7.999579996,2.00102001,0,0,0,0,0,0,0,6.000060001,71.8
2.040567333,0,0.041177368,13.87219765,11.11178893,64.88943114,0,0.074729297,6.130852524,0.439225255,0.149458594,0,0,1.250571908,0,0,0,92.3
1.999553006,0,0,19.0002235,6.000148998,45.00037249,0,0,5.998659018,3.000819489,0,6.999925501,0,8.999478507,3.000819489,0,0,129
1.999553006,0,5.000372495,3.000819489,6.000148998,64.99888252,0,0,10.99903151,8.001191984,0,0,0,0,0,0,0,89
1.999553006,0,5.000372495,10.00074499,6.000148998,64.99888252,0,0,3.999106012,8.001191984,0,0,0,0,0,0,0,87
2.160334836,0.460399227,15.80006439,4.639407598,11.93979395,64.33998712,0.450740502,0,0,0,0,0,0,0,0,0.209272376,0,74
1.999881401,0,0,32.49918463,12.50037062,40.99979245,0,0,0,10.0008895,0,0,0,1.999881401,0,0,0,122
1.999911049,0,6.499340281,1.500303915,5.999733148,64.99933287,0,1.000696781,14.00085986,0,0,0,0,0,3.999822098,0,0,87.5
2.210486732,1.000604941,0.420188676,11.58543564,19.01966875,63.24411818,0,0.119353204,1.831172441,0.398933996,0.160227589,0,0,0,0.009809852,0,0,92.7
2.000058999,0,0,19.00056049,7.000206496,49.99852503,0,0,10.00029499,4.000117998,0,0,0,5.000147497,3.000088498,0,0,115
2.050378137,0,11.96028805,5.010696315,6.490102142,67.67905029,0,0,6.658832746,0,0,0,0,0,0.150652325,0,0,76
2.000646792,0,7.499853002,0,4.999412007,64.0001176,0,1.499382607,13.00052919,0,0,0,0,0,4.001293585,0,2.998765214,85.6
2.000646792,3.000235197,0,28.0002352,7.999647204,58.99923561,0,0,0,0,0,0,0,0,0,0,0,99
1.97141948,0,13.04781741,5.334259018,0.809974254,69.72721224,0,0.569874743,8.065029362,0.014463826,0.459949666,0,0,0,0,0,0,76.2
1.999707003,0,0,19.00087899,8.000292997,40,0,0,3.999414005,4.998535013,0,12.00117199,0,6.000585995,3.999414005,0,0,129
1.999736299,0,6.500241726,0,5.00007325,64.0003516,0,1.500168476,13.9996191,0,0,0,0,0,3.999472597,0,3.000336952,86.5
2.009858015,0,9.838887663,0,0,69.57110277,0,3.919664533,5.720591481,0,0,0,0,0,8.939895534,0,0,86.8
2.0002044,0,5.4998321,0,5.000511001,64.0007008,0,1.499423299,15.000073,0,0,0,0,0,4.000408801,0,2.998846597,86.9
2.009026699,0,8.828873714,0,0,69.40300695,0,3.909615779,6.919492395,0,0,0,0,0,8.929984467,0,0,87.1
2.090115306,0,0.042593325,17.39024613,9.840579269,60.49164867,0,0.062368797,5.820073626,0.380297545,0.091271411,0,0,3.790805927,0,0,0,97.6
2.000145254,0,17.99985475,0,0,40,0,4.499963687,4.499963687,26.00043576,0,0,0,0,0,0,4.999636865,84
2.000463204,0,11.9998842,0,0,33.99918939,0,8.499797348,2.501302762,30.00115801,0,0,0,0,2.999247293,0,7.998957791,84.5
1.9998844,0,11.9993064,0,0,31.0010982,0,7.999537599,0,33.0009826,0,0,0.9999422,0,2.9998266,0,9.999421999,84
1.999942198,0,3.499898847,0,3.999884396,64.00104043,0,3.499898847,15.99953759,0,0,0,0,0,3.999884396,0,2.999913297,85.6
1.999942198,0,5.499841045,0,3.999884396,64.00104043,0,1.499956649,15.99953759,0,0,0,0,0,3.999884396,0,2.999913297,86.8
2.001734355,0,11.86298598,5.445873681,0.780459604,70.68651539,0,0.479838127,8.229512935,0.023124729,0.489955196,0,0,0,0,0,0,76.3
1.999597493,0,18.00069001,0,0,39.0000575,0,2.499856247,0,25.99907998,0,0,1.500776264,0,0,0,10.9999425,85
2.120221901,0,0.051675659,14.42054867,10.94004104,64.13861236,0,0.066874383,6.37130481,0.440762976,0.150467361,0,0,1.299490843,0,0,0,92
2.030796049,0,0.149622313,12.97210924,8.580766996,62.22545032,0,0,13.66066241,0.380592679,0,0,0,0,0,0,0,88
2.119239309,0,0.042294156,17.57926378,9.949700165,61.14526532,0,0.061930728,5.878887664,0.389710436,0.093651345,0,0,2.740057097,0,0,0,96.4
1.999288509,0,0,13.99928851,5.999288509,53.00035575,0,0,8.998932764,2.000711491,0,8,2.000711491,2.800426894,1.200996087,0,0,105
2.000085352,0,0,18.99938831,8.499651479,40.00170704,0,0,13.49986486,12.00051211,0,0,0,0,4.998790845,0,0,117
2.000056619,0,2.40063413,4.000113237,0,71.99920734,0,5.099932058,12.90057751,0,0,0,0,0,1.599479108,0,0,79
2.499251984,0,0,0,33.00068641,36.49963919,0,0,22.00045761,1.999401588,0,0,0,4.000563212,0,0,0,112
2.000673438,0,0,13.99910208,6.299455637,50.49946686,0,0,8.998821483,2.000673438,0,10.0005612,2.999607161,2.000673438,1.200965262,0,0,106
2.250500024,0,10.72019151,5.389230987,10.20993118,71.20021418,0,0,0.059845347,0,0,0,0,0,0,0.170086776,0,76.1
2.149685102,0,0.049366464,17.83774889,10.09918171,62.04616512,0,0.065821952,5.968854249,0.388947896,0.094245067,0,0,1.299983545,0,0,0,93.8
2.179521795,0,12.58062581,0,0,76.80076801,0,0,0,0,0,0,0,0,8.439084391,0,0,83
2.099461824,0,0,19.50096411,6.299824445,47.79981006,0,0,6.299824445,3.200276283,0,7.399199931,0,4.200362621,3.200276283,0,0,119
2.200234933,0,11.6005542,0,0.599379537,77.10008735,0,0,0,0,0,0,0,0,8.499743984,0,0,70
1.999918371,0,0,13.0008299,5.500455764,39.99836741,0,0,13.49876876,3.999836741,0,13.0008299,5.001156415,2.799885719,1.199951022,0,0,112
2.220216606,0,0.051143201,16.77196149,10.61070999,61.98255114,0,0.067689531,6.459085439,0.409145608,0.097773767,0,0,1.329723225,0,0,0,94.7
2.369485648,3.979644256,13.40942657,0,9.288512168,64.85262955,0,0,4.819238425,0,0,0.401335645,0,0,0.629294291,0,0.250433442,81.5
1.999488691,0,0,15.00020183,4.499522329,40.00053822,0,0,13.50125809,3.998977381,0,11.99962325,5.000067278,2.800091497,1.200231435,0,0,114
2.000562784,0,0,9.998794034,3.000174195,49.99933002,0,0,13.00030819,0,0,14.99953101,4.001125568,2.000562784,0.999611411,0,0,105
2.500795632,0,0,19.999665,17.50054438,41.99929649,0,0,0,7.999865999,0,0,0,9.999832499,0,0,0,130
2.300408014,0,7.000182693,6.500822118,7.499543268,65.99780769,0,4.599293587,4.000974362,0.301443274,0,0,0,0,1.799524998,0,0,80.5
2.389337208,0,0.200559039,7.340144971,12.48993257,75.78920771,0,0,1.790818502,0,0,0,0,0,0,0,0,85.2
2.210283512,0,8.020672136,0,0,69.31005285,0,3.509591521,8.020672136,0,0,0,0,0,8.928727846,0,0,88.3
2.400515294,0,0,13.50132751,14.599469,44.00106829,0,0,1.498751041,15.99924591,0,0,0,0,7.999622956,0,0,124
2.430051159,0,0.041053496,7.399103139,12.51026337,75.79106929,0,0,1.828459547,0,0,0,0,0,0,0,0,85.3
2.429859324,0,0,7.411149881,12.51085463,75.80719011,0,0,1.84094605,0,0,0,0,0,0,0,0,87.1
2.471198523,1.880847814,0.109795685,20.30742792,19.21742728,51.3207307,0,0.130481828,3.990834447,0.400992935,0.160715422,0,0,0,0.009547451,0,0,103
2.300497924,0,0.199465138,22.60013889,9.599444453,62.2006176,0,0,1.099274538,2.000561457,0,0,0,0,0,0,0,96.9
3.000451196,6.999172808,0,16.99879681,39.0002256,32.00105279,0,0,1.000150399,0,0,0,0,1.000150399,0,0,0,112
2.399606768,2.499404194,4.100631554,13.5992612,5.899964252,60.39978551,0,1.300345567,4.799213537,1.000953289,0,0.500476644,0,0,3.500357483,0,0,91
4,96,0,0,0,0,0,0,0,0,0,0,0,0,0,0,0,23.5
