Repository: kzzzynobad/High-Specific-Modulus-Glass

# High-Specific-Modulus-Glass
The code and the dataset used for the article on "Interpretable Machine Learning Accelerates Development of High-Specific Modulus Glass"

File: DATASET/YOUNGSMODULUS/CLEAN.csv (part 18 of 22)
Li2O,B2O3,Na2O,MgO,Al2O3,SiO2,P2O5,K2O,CaO,TiO2,Fe2O3,ZnO,SrO,Y2O3,ZrO,SnO2,BaO,YoungModulus
2.500114754,0,4.499900546,6.499686338,8.999801092,64.00232569,0,5.000229509,5.499028413,1.499456829,0,0,0,0,1.499456829,0,0,81.8
2.400058681,0.50025673,4.100344752,8.499963324,3.099831292,70.30000734,0,1.299787281,4.800117362,1.00051346,0,0.498789701,0,0,3.500330081,0,0,83
2.399613249,0.499553186,4.100438025,8.901129488,3.099866688,66.89910784,0,4.299673313,4.799226498,0.999106371,0,0.501018151,0,0,3.501267195,0,0,83
2.399683558,0.499567823,4.100558168,11.89879723,4.600125991,65.40089952,0,1.299462342,4.799367116,0.999135645,0,0.501032831,0,0,3.501369783,0,0,89
2.739293139,7.02037422,9.109355509,1.49022869,10.37006237,65.17089397,0,2.4,0.648648649,0,0,0,0,0,0.801663202,0.249480249,0,74.7
2.509326228,0,4.019794442,6.52912067,7.540159878,66.3296536,0,5.830224591,4.019794442,1.011039208,0,0,0,0,2.210886943,0,0,81.3
2.600577205,0,12.67012569,4.778501475,10.20990711,66.44798057,0,1.990253749,0.220788847,0.520430854,0,0,0,0,0.561434497,0,0,76.6
2.399767998,0.500253752,4.100630755,11.89878924,3.100123251,61.90096426,0,6.300297252,4.799535997,1.000507504,0,0.498803741,0,0,3.500326252,0,0,80
2.399802796,0.500261006,8.600139203,11.89896178,3.100168204,62.40067281,0,1.300678615,4.799605591,1.000522011,0,0.498810974,0,0,3.500377008,0,0,83
2.399802796,0.500261006,6.100284206,11.89896178,3.100168204,64.90052781,0,1.300678615,4.799605591,1.000522011,0,0.498810974,0,0,3.500377008,0,0,85
2.399767998,0.500253752,4.100630755,11.89878924,3.100123251,65.90009425,0,1.300659755,4.799535997,1.000507504,0,0.498803741,0,0,4.500833756,0,0,89
2.399767998,0.500253752,4.100630755,11.89878924,3.100123251,66.90060175,0,1.300659755,4.799535997,1.000507504,0,0.498803741,0,0,3.500326252,0,0,87
2.399767998,0.500253752,4.100630755,11.89878924,3.100123251,71.40143551,0,1.300659755,4.799535997,0,0,0.498803741,0,0,0,0,0,81
2.500377245,0,1.800211257,5.000754489,8.999547306,64.99773653,0,0,0,4.300588502,0,2.598460842,8.601177003,0,1.201146824,0,0,87
2.399473775,0.500486187,4.099696848,11.90013156,3.100154436,62.89824401,0,1.299834125,8.799977121,1.000972373,0,0.500486187,0,0,3.500543385,0,0,93
2.499740998,0,0.500244202,20.59881303,9.599360635,62.2019625,0,0,2.598901831,2.000976808,0,0,0,0,0,0,0,96.3
2.500660386,0,7.999471691,1.99876728,4.999853248,64.00164363,0,0,14.49913416,0,0,0,0,0,4.000469608,0,0,88.4
4.200668567,95.79933143,0,0,0,0,0,0,0,0,0,0,0,0,0,0,0,23
4.220021137,95.77997886,0,0,0,0,0,0,0,0,0,0,0,0,0,0,0,23.4
2.400256772,0,0,6.999818585,0,67.00065588,0,5.10054564,12.89998465,4.599561814,0,0.999176656,0,0,0,0,0,85.4
2.720274546,4.751035058,2.619523637,0,2.880846308,83.15728161,0,2.649434063,0.330588921,0,0,0,0,0,0.809155739,0,0.081860114,67
3.129867778,29.86415504,0.179315341,0.271689911,9.029161384,42.1409165,0,0.119543561,12.1572179,0,0,0,0,0,0,0,3.108132585,52.3
2.869468917,0,14.03824857,0.019835039,12.58863783,63.56468702,2.459544786,0,0,0,0,4.409990248,0,0,0,0.049587596,0,73.5
2.999639837,2.999639837,0,16.99967414,27.00018866,50.00085753,0,0,0,0,0,0,0,0,0,0,0,104
2.959580585,0,13.49906985,0.020294267,15.2595975,63.70032133,2.450532725,0,0,0,0,2.059868087,0,0,0,0.050735667,0,73.7
2.959627643,0,13.9296435,2.081014537,14.82006138,63.72896219,2.430098823,0,0,0,0,0,0,0,0,0.050591926,0,73.5
2.762926154,0,8.529374764,0,8.479053969,71.83922506,0,3.693860863,0,1.692036734,0,3.003522456,0,0,0,0,0,74
2.919623317,0,13.92002122,0.019895219,12.89044366,63.67133099,2.470322966,0,0,0,0,4.058624577,0,0,0,0.049738046,0,74
2.980860273,0,13.98958474,0.020289463,15.2695117,63.77992696,2.309617205,0,0,0,0,1.609630732,0,0,0,0.040578926,0,73
2.940785539,0,14.85013624,3.090317007,12.94942513,63.75024922,2.369243038,0,0,0,0,0,0,0,0,0.049843823,0,72.7
2.634062887,0,7.94348416,2.111969795,2.184236918,73.70951566,0,3.48504513,2.224057578,0,0,0,1.902542623,0,0,0,3.805085246,73
2.852829239,0,8.560060391,0,8.479854056,71.72962602,0,3.684773378,0,1.720504514,0,2.972352405,0,0,0,0,0,74
2.699808113,0,10.00044625,7.499962813,5.499278564,64.70019486,0,0.199324676,6.000565249,1.401222723,0,0,0,0,1.999196751,0,0,85.4
3.153198996,2.342424859,0.459664835,10.76735192,23.34792048,57.2562589,0,0.159440939,1.831874618,0.481715177,0.189972183,0,0,0,0.010177081,0,0,94.9
2.789333493,0,13.82994643,0,0,64.5018406,0,3.609373597,0.72127615,3.609373597,0,0,0,0,10.93885613,0,0,89
3.0001914,5.000319,0,25,16.9994896,50,0,0,0,0,0,0,0,0,0,0,0,101
3.00947604,0,0.050792845,8.069713179,12.76011492,76.10990302,0,0,0,0,0,0,0,0,0,0,0,85.1
3.000110356,0,13.49970834,6.700193911,10.99935363,65.80063376,0,0,0,0,0,0,0,0,0,0,0,79.9
3.010260458,0,11.03078137,5.471191792,10.59037096,66.81610103,0,0,0,0,0,0,0,0,2.929755328,0.151539069,0,10.7
2.980597994,0,0.049989065,7.988877433,11.360015,75.32102353,0,0,2.299496985,0,0,0,0,0,0,0,0,84.2
3.040244621,0,0.050962718,4.879680209,12.87127136,76.81674125,0,0,2.341099839,0,0,0,0,0,0,0,0,84.4
3.009248318,0,0.050416726,8.060374029,12.73810086,73.82269068,0,0,2.319169384,0,0,0,0,0,0,0,0,85.6
3.039322215,0,9.20930379,5.40148974,10.20928804,71.92012724,0,0,0.059841577,0,0,0,0,0,0,0.160627392,0,77
3.060131666,0,9.27016726,2.749866129,10.21041358,71.86820802,0,0,0.050398463,0,0,2.620720068,0,0,0,0.170094812,0,77.5
3.231114435,1.150170365,0.440455414,10.75376049,21.12856312,60.77619879,0,0.149588631,1.771794233,0.418848168,0.169533782,0,0,0,0.009972575,0,0,94.5
2.999969199,0,4.499953799,7.000954816,8.999907598,64.00036961,0,4.499953799,2.999969199,2.999969199,0,0,0,0,1.998952783,0,0,83
2.999324615,0,4.500521889,6.499048321,8.999508811,63.99889482,0,5.499785105,4.500521889,1.501197274,0,0,0,0,1.501197274,0,0,81.8
2.999508781,0,3.499938598,5.999017561,8.000736829,66.00147366,0,5.099471939,2.999508781,3.899054403,0,0,0,0,1.501289451,0,0,81.6
3.000368143,0,3.500429501,5.988464842,7.890538716,65.92833477,0,5.089581544,3.000368143,3.801079887,0,0,0,0,1.800834458,0,0,81.4
3.00058234,0,1.000704938,6.500750912,9.000214546,63.99914182,0,7.999509609,4.998927269,2.001409875,0,0,0,0,1.498758697,0,0,80.4
2.999388192,0,2.50076476,6.791067605,8.990516978,63.94004283,0,5.989599266,5.289079229,2.000611808,0,0,0,0,1.498929336,0,0,82
3.000351903,0,3.500665555,6.499487446,8.999525697,64.0003672,0,5.000076501,5.498860142,2.001254609,0,0,0,0,1.499410946,0,0,82.6
3.00003055,0,4.000549904,6.999052944,9.000091651,63.9996334,0,4.000549904,5.499037668,2.001038707,0,0,0,0,1.500015275,0,0,83.9
2.999710247,0,3.499916124,6.499626371,7.500038125,65.9997255,0,5.799643146,3.501441142,2.00082351,0,0,0,0,2.199075839,0,0,81.7
2.909444641,0,9.839641552,0,0,70.18040325,0,2.909444641,5.220492866,0,0,0,0,0,8.940573046,0,0,88.1
3.000227635,0,7.000531148,7.499810304,7.499810304,64.00182108,0,2.499430913,4.000303513,2.998710069,0,0,0,0,1.499355035,0,0,84.9
3.000227635,0,2.499430913,7.499810304,7.499810304,66.50276956,0,4.499582669,4.000303513,2.998710069,0,0,0,0,1.499355035,0,0,83
3.000227635,0,4.499582669,7.499810304,7.499810304,66.50276956,0,2.499430913,4.000303513,2.998710069,0,0,0,0,1.499355035,0,0,84.7
3.251102761,7.820617546,0,0,10.43130207,68.73713446,0,0,5.780101291,0,0,3.979741872,0,0,0,0,0,80
2.999518391,0,0,13.00042141,6.999879598,77.0001806,0,0,0,0,0,0,0,0,0,0,0,86.6
3,0,6,6.5,5,67.5,0,0,4,2,0,0,3.700598802,1.799401198,0.5,0,0,86
3.331782379,1.510518794,1.030276845,12.4696733,22.20412775,55.60503839,0,0.149556316,3.060919273,0.448668949,0.17946758,0,0,0,0.009970421,0,0,95
2.999463583,0,0.19966623,18.60174037,9.600369532,62.20050066,0,1.799976159,2.598641078,1.999642389,0,0,0,0,0,0,0,94.1
2.910209564,0,16.12963792,0,0,69.81036699,0,0,11.14978553,0,0,0,0,0,0,0,0,76.8
3.382013836,1.55064666,0.140360258,12.71597099,22.66818167,56.74898907,0,0.160411723,1.971727434,0.461183705,0.190488922,0,0,0,0.010025733,0,0,96
3.299381061,6.100037364,1.200513345,5.100963335,11.19937619,66.00061731,0,0,4.600614065,0,0,0,0,0,2.498497328,0,0,82.8
3.312099835,0,0.420325508,10.74599632,18.9798146,64.16969421,0,0.130333491,1.710627067,0.371450449,0.149883514,0,0,0,0.009775012,0,0,92.9
5.000367494,94.99963251,0,0,0,0,0,0,0,0,0,0,0,0,0,0,0,21.8
3.320703169,2.009984876,1.209893809,7.948872229,15.08952238,68.90865627,0,0,1.011497244,0,0,0,0,0,0.500870018,0,0,88.4
3.460687068,0,13.45916626,0.020277463,15.28920732,63.9280826,2.240659693,0,0,0,0,1.561364673,0,0,0,0.040554927,0,73.9
3.000336952,0,6.999809549,0,5.00007325,64.0003516,0,0,16.99995605,0,0,0,0,0,3.999472597,0,0,89
2.96255618,0,10.86029741,5.445322774,0.780380652,70.73139009,0,0.479789586,8.23735133,0.02312239,0.479789586,0,0,0,0,0,0,77.5
2.997136586,0,13.01036352,4.00005814,0.992746988,69.61147691,0,0.470937078,8.569892004,0.046512304,0.300876466,0,0,0,0,0,0,78.5
3.00020301,0,0,12.00081204,11.99936197,46.99979699,0,0,22.00052203,0,0,0,0,0,2.998752936,1.000551028,0,104
3.000116003,0,4.000638014,2.001044023,4.999709994,64.00150803,0,0,14.99912998,0,0,0,0,0,3.999187982,0,2.998665971,91.2
3.570458404,0,4.629881154,0,19.77928693,60.98132428,0,0,0,0,0,0,0,0,11.03904924,0,0,86
5.000822504,84.9998825,9.999294997,0,0,0,0,0,0,0,0,0,0,0,0,0,0,58.1
3.999325008,2.000599993,0,7.001162485,38.99951251,40.00074999,0,0,0,7.998650017,0,0,0,0,0,0,0,113
4.000892807,12.00081841,0,3.999032792,28.00066961,47.9995536,0,0,3.999032792,0,0,0,0,0,0,0,0,90
3.999851994,1.999925997,0,7.999703989,39.00133205,38.00044402,0,0,3.999851994,3.999851994,0,0,0,0,0.999037963,0,0,112
3.66006433,8.999492128,7.660402912,0.741493144,10.82952429,65.38682919,0,1.750465549,0.321652277,0,0,0,0,0,0.399525986,0.250550195,0,71.8
3.510913384,6.120810112,0,5.370765944,11.97179705,63.43414227,0,0,0,0,0,9.591571238,0,0,0,0,0,80
3.339483676,0,0.062520014,15.88923283,10.52928529,61.87651535,0,0.074719041,5.318775828,0.35072203,0.088442947,0,0,2.470302993,0,0,0,95.3
3.261047281,0.64953403,2.721502995,0,3.311583109,74.75140831,0,2.070482617,6.132671413,1.789562865,0,0,3.320501197,0,0.680747336,0,1.310958843,86.3
3.573164016,6.006025462,7.147947779,0,5.716090576,73.9447342,0,3.573164016,0,0.038873951,0,0,0,0,0,0,0,77
3.400183711,0,2.400489896,5.988977342,7.590324556,65.92774036,0,5.69044703,3.00061237,4.500918555,0,0,0,0,1.500306185,0,0,81.5
4.999549995,75,20.00045,0,0,0,0,0,0,0,0,0,0,0,0,0,0,51.3
4.000501181,11.99971361,0,15.99842486,25.99878285,35.99914083,0,0,2.001145557,2.001145557,0,0,0,0,2.001145557,0,0,101
3.399742444,0,10.20074237,7.999393985,5.499583365,66.00106053,0,3.399742444,0,0.999924248,0,0,0,0,2.49981062,0,0,80.4
3.399742444,0,11.90061359,7.999393985,5.499583365,66.00106053,0,1.699871222,0,0.999924248,0,0,0,0,2.49981062,0,0,81.4
3.39951457,0,3.000015075,4.800024121,7.500037689,60.00030151,0,5.000527641,5.300529148,2.499510048,0,0,6.000030151,1.299504018,1.20000603,0,0,84
3.299451554,0,0.200365631,22.59890311,8.599634369,61.20073126,0,0,2.100182815,2.000731261,0,0,0,0,0,0,0,98.7
3.499907,0,2.500155,5.000310001,8.999317999,63.999628,0,6.000062,3.000806002,5.000310001,0,0,0,0,1.999503999,0,0,81.7
3.573397168,2.973368821,7.187741153,2.963919555,5.726254784,73.97199868,0,3.603319842,0,0,0,0,0,0,0,0,0,75
3.57289075,3.002865871,7.147356155,0,5.715995339,73.92372374,0,3.57289075,0,0.059836866,0,3.004440525,0,0,0,0,0,75
3.57289075,3.002865871,7.147356155,3.004440525,5.715995339,73.93317167,0,3.57289075,0,0.05038894,0,0,0,0,0,0,0,75
3.500531317,0,4.500023101,6.499006668,9.000046201,64.00135524,0,6.000030801,3.498991268,1.5000077,0,0,0,0,1.5000077,0,0,81.1
3.500477408,0,2.499460991,7.000954816,8.999907598,62.00141682,0,5.999938399,2.999969199,4.998921982,0,0,0,0,1.998952783,0,0,83.3
3.500477408,0,2.499460991,7.000954816,8.999907598,64.00036961,0,5.999938399,2.999969199,2.999969199,0,0,0,0,1.998952783,0,0,82.6
3.500477408,0,2.499460991,7.000954816,8.999907598,64.00036961,0,5.999938399,2.999969199,4.998921982,0,0,0,0,0,0,0,80.5
3.500477408,0,0.500508208,7.000954816,8.999907598,64.00036961,0,5.999938399,2.999969199,4.998921982,0,0,0,0,1.998952783,0,0,82.2
3.500531317,0,2.499499484,7.001062634,9.000046201,64.00135524,0,3.999507184,3.0000154,4.998998968,0,0,0,0,1.998983568,0,0,84.5
5.000549995,69.99890001,25.00054999,0,0,0,0,0,0,0,0,0,0,0,0,0,0,67.5
3.573211055,0,7.147981783,0,5.716201884,79.98003618,0,3.573211055,0,0.009358039,0,0,0,0,0,0,0,71
3.573099598,2.002557784,7.14775882,2.002557784,5.716023582,73.92307932,0,3.573099598,0,0.059265729,0,2.002557784,0,0,0,0,0,75
3.429964698,0,0.320110094,8.858373721,10.93908933,62.58002752,0,0,13.84850117,0.023933465,0,0,0,0,0,0,0,88
3.499916124,0,0,0,28.00085401,6.999832248,0,0,57.99948149,0,0,0,0,3.499916124,0,0,0,116
3.499969499,0,2.499542488,5.999511987,6.999938998,66.00073202,0,5.999511987,3.001281035,4.49887147,0,0,0,0,1.500640517,0,0,80.8
4.120071685,29.20967742,0,0,0,66.6702509,0,0,0,0,0,0,0,0,0,0,0,33.3
3.523292282,0,7.18733267,5.987914021,5.706417808,74.05186262,0,3.543180601,0,0,0,0,0,0,0,0,0,74
3.500425584,0,2.500303988,7.000851167,6.999331226,63.99866245,0,5.99920963,3.000364786,5.000607977,0,0,0,0,2.000243191,0,0,82.2
3.500425584,0,2.500303988,7.000851167,6.999331226,65.99890564,0,5.99920963,3.000364786,3.000364786,0,0,0,0,2.000243191,0,0,82.3
3.603954838,2.002370407,7.147090013,2.042916849,5.70613187,73.91304348,0,3.563408396,0,0,0,2.021084149,0,0,0,0,0,75
3.643552503,3.033930878,7.128004789,0,5.70555433,73.90126335,0,3.604171261,0,0,0,2.983522888,0,0,0,0,0,75
3.50053426,0,2.499736632,17.30100682,11.60022273,58.19976824,0,0,4.900145981,1.998585339,0,0,0,0,0,0,0,98.4
5.000859993,65.00043,29.99871001,0,0,0,0,0,0,0,0,0,0,0,0,0,0,48.2
5.000859993,75,0,0,0,0,0,0,0,0,0,19.99914001,0,0,0,0,0,36.4
3.939378563,0,12.54038328,0.020297356,15.2703777,63.71001844,2.449214323,0,0,0,0,2.029735627,0,0,0,0.040594713,0,74.6
3.573122046,0,7.146244092,3.004114597,5.71607752,73.92202151,0,3.573122046,0,0.061183597,0,3.004114597,0,0,0,0,0,74
3.573231358,0,7.146462715,6.005353728,5.71625239,73.9456979,0,3.573231358,0,0.039770554,0,0,0,0,0,0,0,74
3.573340676,0,7.146681352,0,5.716427271,73.91430713,0,3.573340676,0,0.079543542,0,5.996359353,0,0,0,0,0,74
3.81941044,0,0,0,20.39956909,61.42069011,0,0,14.36033036,0,0,0,0,0,0,0,0,87.5
3.400275502,0.500253752,4.100630755,11.89878924,3.100123251,66.90060175,0,0.300152251,4.799535997,1.000507504,0,0.498803741,0,0,3.500326252,0,0,91
3.5000149,0,3.5000149,0,28.0001192,7.0000298,0,0,57.9998212,0,0,0,0,0,0,0,0,108
3.500067051,0,0,0,28.00053641,7.000134102,0,0,58.00068541,0,0,0,0,0,3.498577027,0,0,113
3.593391464,0,7.127122533,2.973841212,5.695273061,74.03396053,0,3.553617868,0,0,0,3.02279333,0,0,0,0,0,74
3.840668957,1.920334479,4.999351786,7.59058793,14.409801,65.80022039,0,0,0.959356972,0,0,0,0,0,0.479678486,0,0,83.4
4.020313161,0,12.90901397,0.030469742,15.29919594,63.72915785,2.390181972,0,0,0,0,1.570884469,0,0,0,0.050782903,0,74.6
3.360194188,0,9.919699685,17.75074444,0,59.049662,0,9.919699685,0,0,0,0,0,0,0,0,0,69.5
5.000628483,17.99974861,0,2.999958101,39.4980517,29.99958101,0,0,0,1.001382662,0,0,0,3.500649432,0,0,0,100
3.663239075,0,7.156628718,0,5.74580732,73.87379116,0,3.553066471,0,0,0,6.007467254,0,0,0,0,0,74
3.500566482,0,17.9995933,0,0,39.00008715,0,4.000232403,4.499898324,26.0000581,0,0,0.499665921,0,0,0,4.499898324,87
3.754075454,0,7.508150908,0,5.005433939,79.96894892,0,3.754075454,0,0.009315324,0,0,0,0,0,0,0,71
3.770689976,0,7.479387515,0,4.979542496,79.84005951,0,3.719546215,0,0,0,0,0,0,0,0.210774286,0,71
4,0,0,0,17.00041,73.00041,0,0,5.999179992,0,0,0,0,0,0,0,0,84.6
3.893582828,1.392270116,8.3488472,0,8.248603752,72.11800086,0,3.573758493,0,0.041370312,0,1.591165847,0,0,0.792400592,0,0,75
3.844228965,0,7.688457929,0,6.146387238,78.45792931,0,3.844228965,0,0.018767595,0,0,0,0,0,0,0,72
5.999902401,94.0000976,0,0,0,0,0,0,0,0,0,0,0,0,0,0,0,26.35
3.91401887,1.401727896,8.389683537,0,8.228986015,72.07840766,0,3.594214889,0,0,0,1.600610969,0,0,0.792350161,0,0,75
4.538996623,40.00590439,0,0,0,35.97616104,0,8.489399782,0,0,0,10.98953817,0,0,0,0,0,66
3.799833246,0,12.00012352,10.19979619,9.500355125,64.49989192,0,0,0,0,0,0,0,0,0,0,0,81.1
4.500328491,4.000291992,0,4.000291992,35.99897803,35.99897803,0,0,12.00087598,3.000218994,0,0,0,0.500036499,0,0,0,106
3.899988979,0,7.699211185,5.400469195,10.18059295,72.59931038,0,0,0.059830271,0,0,0,0,0,0,0.160597043,0,78.6
3.910773163,0,12.33021502,4.19000142,9.949675811,66.38060231,0,1.740049535,0.198772658,0.460647746,0,0,0,0,0.839262333,0,0,77.6
4.160064052,6.049940785,1.189304599,5.05079148,14.06982369,65.4100849,0,0,1.591299561,0,0,0,0,0,2.478690931,0,0,85
3.499909293,0,2.400256772,6.999818585,0,63.50074659,0,5.10054564,13.89916131,0,0,0,0,0,4.599561814,0,0,87.2
4.0002552,0,0,8.998979201,18.9996172,43.9996172,0,0,10.000638,10.000638,0,0,0,0,4.0002552,0,0,114
4.000381594,0,0,10.00095399,13.9997456,68.99863262,0,3.000286196,0,0,0,0,0,0,0,0,0,85.5
3.971033699,0,10.90022719,5.439858639,10.49160671,67.08633094,0,0,0,0,0,0,0,0,1.950018932,0.160923892,0,10.5
4.999803002,3.999054411,0,0,40.000394,48.00047279,0,0,0,0,0,0,0,3.000275797,0,0,0,106
4.000504001,0,0,6.999306999,10.999811,73.001323,0,0,0,4.999054999,0,0,0,0,0,0,0,88.2
6.199868347,93.80013165,0,0,0,0,0,0,0,0,0,0,0,0,0,0,0,26
6.230651098,93.7693489,0,0,0,0,0,0,0,0,0,0,0,0,0,0,0,26.4
5.000781983,44.99921802,0,25,3.000860181,0,0,0,0,11.99953081,0,0,0,9.999609008,0,0,0,123
4.059835832,0,8.561784933,0,8.460368269,75.12756315,0,3.660507717,0,0,0,0,0,0,0,0.129940101,0,73
4.074962897,0,8.489374467,0,8.429378888,73.6619407,0,3.673939815,0,0.018945972,0,1.651457261,0,0,0,0,0,73
4.089684678,0,8.499445413,0,8.45032483,74.7710347,0,3.679290128,0,0,0,0,0,0,0,0.51022025,0,74
4.000433987,5.000154996,5.000154996,5.000154996,5.000154996,64.99891503,0,5.999876004,5.000154996,0,0,0,0,0,0,0,0,78.6
4.000433987,5.000154996,6.999597012,5.000154996,5.000154996,64.99891503,0,4.000433987,5.000154996,0,0,0,0,0,0,0,0,79.8
4.000495993,5.000232497,8.999178511,5.000232497,5.000232497,64.9999225,0,1.999473007,5.000232497,0,0,0,0,0,0,0,0,80.7
4.113954304,1.390969058,8.549759409,0,8.498773143,70.36741978,0,3.704470858,0,1.701666614,0,1.672986839,0,0,0,0,0,76
4.000555847,0,12.2996634,10.19979619,9.500355125,63.99962944,0,0,0,0,0,0,0,0,0,0,0,81.2
4.009842763,0,8.539680574,5.939705336,8.470038381,67.84697289,0,3.680203046,0,0,0,1.470224093,0,0,0,0.043332921,0,77
4.033864542,0,8.067729084,0,5.375373506,78.47049303,0,4.033864542,0,0.018675299,0,0,0,0,0,0,0,71
3.999876595,0,2.500501334,7.499961436,9.500671017,62.00194363,0,6.500377929,2.998750521,2.998750521,0,0,0,0,1.999167014,0,0,82.8
4.114305661,1.391533384,8.549124143,0,8.499936532,69.03719218,0,3.704937801,0,1.700939325,0,3.002030972,0,0,0,0,0,76
4.094841195,0,8.530656059,0,8.410683842,73.60926943,0,3.693881417,0,0,0,1.660668056,0,0,0,0,0,73
4.134338108,1.402010611,8.598467347,0,8.478977807,70.27896825,0,3.723294088,0,1.711090223,0,1.67285357,0,0,0,0,0,76
4.019626053,0,8.55931154,5.949727588,8.489660723,67.06909361,0,3.689945518,0,0.70889054,0,1.470406142,0,0,0,0.043338286,0,77
3.99932241,0,0,7.000739189,5.000307996,64.99938401,0,0,7.000739189,1.000985586,0,0,0,5.999753604,4.998768018,0,0,101
4.104418685,0,8.538896434,0,8.478885695,71.82969584,0,3.693818894,0,1.692934525,0,1.661349926,0,0,0,0,0,75
4.145284162,0,8.618876104,0,8.559908201,70.85710643,0.69008383,3.734102572,0,1.711662895,0,1.682975807,0,0,0,0,0,74
4.00049199,0,2.499923127,7.49976938,9.000338243,62.99929276,0,5.999200517,3.001137726,3.001137726,0,0,0,0,1.998708527,0,0,83.4
4.10435439,0,8.529508893,0,8.479187306,70.49739743,0,3.693918951,0,1.692063342,0,3.003569688,0,0,0,0,0,75
4.144181322,0,8.608977208,0,8.559773983,69.54796521,0.690432354,3.734683512,0,1.711002476,0,3.002983938,0,0,0,0,0,75
4.124362477,0,8.580316117,0,8.45873269,71.75001184,0,3.713821036,0,1.702167975,0,1.670587864,0,0,0,0,0,75
4.14543954,1.401387103,8.530527385,0,8.509895412,69.06314971,0,3.674078306,0,1.710866702,0,2.964655843,0,0,0,0,0,76
4.163878,0,8.659208975,0,8.538101157,70.78114542,0.689995857,3.754342353,0,1.721005832,0,1.692322402,0,0,0,0,0,74
4.104067999,0,8.2175454,0,6.577172788,76.91559765,0,4.104067999,0,0.08154816,0,0,0,0,0,0,0,72
4.030296499,0,8.479325102,5.970011392,8.450075433,66.29822347,0,3.699313403,0,0,0,3.029649928,0,0,0,0.043104775,0,77
4.114540768,1.390897089,8.549695103,0,8.499402779,66.03382159,0,3.704343999,0,1.70050921,0,6.006789464,0,0,0,0,0,76
4.039113027,0,8.500153988,5.980905451,8.460117031,65.58669541,0,3.709578072,0,0.720665229,0,2.959655066,0,0,0,0.043116723,0,78
4.981199438,36.49398002,0,36.74275514,21.7820654,0,0,0,0,0,0,0,0,0,0,0,0,100
4.000607995,0,0,16.999544,4.999240006,40,0,0,10.99863201,5.000759994,0,0,2.000303998,12.000304,4.000607995,0,0,135
4.000607995,0,0,18.999848,4.999240006,40,0,0,10.99863201,5.000759994,0,0,0,12.000304,4.000607995,0,0,136
4.103907444,0,8.539932017,0,7.158449496,71.77784015,0,3.704743194,0,1.702685003,0,3.012442698,0,0,0,0,0,75
4.105146635,0,8.529911598,0,7.137622975,71.83772744,0,3.693540592,0,1.693197586,0,3.002853178,0,0,0,0,0,75
4.104105663,0,8.539966357,0,8.479222478,67.48489191,0,3.694473865,0,1.691483397,0,6.005856333,0,0,0,0,0,76
4.459978673,0,12.50994398,0.030466647,15.26886816,63.70914507,2.400094785,0,0,0,0,1.580880486,0,0,0,0.040622197,0,74.6
4.144393434,0,8.609521414,0,8.559210113,66.54612917,0.690208163,3.734041884,0,1.71058424,0,6.005911578,0,0,0,0,0,76
4.1448496,0,8.50983537,0,8.489394154,70.43728478,0,3.663694828,0,1.710772521,0,3.04416875,0,0,0,0,0,75
4.184326238,0,8.589297903,0,8.578186263,69.46997476,0.690509072,3.763671286,0,1.730241123,0,2.993793355,0,0,0,0,0,75
3.800659857,0,0.289587806,18.11004337,3.489461021,73.58988027,0,0,0.720367676,0,0,0,0,0,0,0,0,83.3
4.000242072,0,0,14.79968531,14.69983055,47.99987896,0,0,12.00072622,1.500847252,0,0,0,0,4.998789639,0,0,109
4.560176412,10.97922337,6.2105916,0,11.29965889,65.58936016,0,1.109464907,0,0,0,0,0,0,0,0.251524653,0,66.4
4.099223175,0,8.50020117,6.001052273,8.50020117,66.8998174,0,3.699978336,0,0.699452199,0,1.501036799,0,0,0,0.099037479,0,77
4.099223175,0,8.50020117,6.001052273,8.50020117,67.5992696,0,3.699978336,0,0,0,1.501036799,0,0,0,0.099037479,0,77
3.919336477,0,7.928857612,0,0,70.97384645,0,3.919336477,4.319992904,0,0,0,0,0,8.93863008,0,0,87.8
4.169680199,8.609792145,0,26.52117858,11.88012956,48.81921952,0,0,0,0,0,0,0,0,0,0,0,84.8
4.099610368,0,8.499530285,6.000030801,8.499530285,65.40279981,0,3.700737683,0,0.699182234,0,3.0000154,0,0,0,0.098563134,0,78
4.099610368,0,8.499530285,6.000030801,8.499530285,66.10198204,0,3.700737683,0,0,0,3.0000154,0,0,0,0.098563134,0,77
4.185264349,1.422329792,8.500974414,0,8.461683536,66.00553216,0,3.704343999,0,1.731941912,0,5.987929842,0,0,0,0,0,76
4.000540005,0,0,18.99918999,7.999579996,45.00045,0,0,5.001050011,5.001050011,0,3.99903999,0,6.000060001,3.99903999,0,0,123
4.000359987,0,1.000464984,14.00050998,7.999220027,58.99893504,0,0,2.000929967,3.99886004,0,0,0,0,8.000719975,0,0,107
3.899725515,0,4.600537289,5.399170706,1.09939847,74.39992992,0,4.299772236,4.800560649,0,0,0,0,0,1.500905215,0,0,83
4.770406341,38.04006284,0,0,0,33.33928444,0,4.829322288,0,0,0,19.02092409,0,0,0,0,0,67
3.919729108,0,7.92887612,0,0,68.4647972,0,3.919729108,6.828009792,0,0,0,0,0,8.938858676,0,0,88.6
4.175036985,0,8.480884529,0,8.440395546,67.50136261,0,3.693841003,0,1.731682629,0,5.976796699,0,0,0,0,0,76
4.215854253,0,8.56060487,0,8.530738639,66.47908578,0.701070469,3.734850747,0,1.741672823,0,6.03612242,0,0,0,0,0,76
3.860998321,0,12.65334232,5.360345496,0.061695625,68.62562234,0,0.04304346,8.861213539,0.022956512,0.510782387,0,0,0,0,0,0,77.3
4.459283011,9.120208915,4.609688776,0,7.540121977,71.34191693,0,0,0.340478985,0,0,2.419714725,0,0,0,0.168586682,0,71.4
4.289046508,0,8.689167103,0,8.679646467,73.93725901,0,4.360451278,0,0,0,0,0,0,0,0.044429635,0,73
4.000236788,0,0.500214589,17.80053573,7.899838688,66.79788667,0,0,2.000858356,1.000429178,0,0,0,0,0,0,0,89.8
5.000555001,9.999259999,0,10.00111,29.99963,44.999445,0,0,0,0,0,0,0,0,0,0,0,101
4.300631606,0,4.300631606,0,8.699654045,73.89786397,0,8.699654045,0,0,0,0,0,0,0,0.101564732,0,70
3.933729453,0,10.71981033,5.39532463,0.770554134,70.0409131,0,0.47996993,8.156597418,0.023131081,0.47996993,0,0,0,0,0,0,78.5
3.999764806,0,0,14.99948551,6.00038219,44.99845654,0,0,8.999103324,5.000808479,0,1.999147422,4.001234768,6.00038219,4.001234768,0,0,120
3.999764806,0,0,19.00072028,6.00038219,44.99845654,0,0,8.999103324,5.000808479,0,1.999147422,0,6.00038219,4.001234768,0,0,122
3.999823602,0,6.000470395,0,4.999412007,64.0001176,0,0.999588405,13.00052919,0,0,0,0,0,4.001293585,0,2.998765214,87.8
4.000352195,0,4.999706504,0,4.999706504,63.9997652,0,1.499765203,13.50082179,0,0,0,0,0,4.000352195,0,2.999530406,88
4.000703678,0,0,14.00026388,6.000322519,52.99869526,0,0,6.799290458,1.999618841,0,8.001407356,0,5.000513099,1.199184906,0,0,111
3.999472597,0,6.000673904,0,5.00007325,64.0003516,0,0,13.9996191,0,0,0,0,0,3.999472597,0,3.000336952,88.7
3.998715741,0,12.91701935,2.515980269,1.40246928,68.58527188,0,0.471381454,9.70199352,0.075888036,0.331280465,0,0,0,0,0,0,78.2
4.000350396,0,5.000437995,0,5.000437995,63.9997664,0,0,14.999854,0,0,0,0,0,4.000350396,0,2.998802815,89.6
3.999825399,0,3.999825399,0,4.999417996,64.0001164,0,0,15.99930159,0,0,0,0,0,4.00128041,0,3.000232802,90.2
4.000580004,0,13.00079751,7.000652505,0,72.9993475,0,0,2.99862249,0,0,0,0,0,0,0,0,75.9
4.380731761,0,4.329959065,0,8.671024656,73.88379399,0,8.690064418,0,0,0,0,0,0,0,0.04442611,0,70.5
4.300439075,0,8.599321147,0,5.700183726,77.09961698,0,4.300439075,0,0,0,0,0,0,0,0,0,71
4.313707136,0,8.628974383,0,5.755249774,76.96964024,0,4.313707136,0,0.018721333,0,0,0,0,0,0,0,71
3.999711004,0,18.0001445,0,0,38.0001445,0,2.999783253,4.999638754,26.00101149,0,0,1.999855502,0,0,0,3.999711004,89
3.999711004,0,18.50010837,0,0,38.50010837,0,1.999855502,4.999638754,26.00101149,0,0,1.999855502,0,0,0,3.999711004,90
4.999909749,0,0,0,35.00117326,35.99935019,0,0,18.99965705,0,0,0,0,4.999909749,0,0,0,112
4.399980959,0,13.04127065,0,8.671437412,73.8460562,0,0,0,0,0,0,0,0,0,0.04125478,0,74
3.999484122,0,0,14.00034392,5.99994268,53.00068784,0,0,8.999197524,2.000458558,0,7.998968245,0,2.800068784,1.200848332,0,0,107
3.99971359,0,0,13.99971359,6.00028641,53.0030073,0,0,8.998997566,1.99914077,0,6.999856795,1.200057282,2.799656308,0.999570385,0,0,107
4,0,0,13.99928851,5.999288509,53.00035575,0,0,8.998932764,0,0,8,2.000711491,2.800426894,1.200996087,0,0,105
4.000283106,0,0,13.99957534,6.800198174,51.49975228,0,0,8.999929224,0,0,9.999292236,1.500460047,2.000141553,1.200368037,0,0,105
3.999776001,0,6.000363998,0,0,29.99902001,0,0,5.000769995,40.00056,0,0,5.000769995,0,0,0,9.998740008,112
3.999776001,0,6.000363998,0,0,29.99902001,0,0,5.000769995,40.00056,0,0,9.998740008,0,0,0,5.000769995,113
4.999650007,4.999650007,0,9.999300014,25,50,0,0,0,5.001399972,0,0,0,0,0,0,0,97.5
4.910385044,0,12.19963983,0.030872138,16.59034388,63.74753452,2.469771032,0,0,0,0,0,0,0,0,0.051453563,0,76.9
4.530137935,0,6.230711092,5.43868489,10.20973736,73.36083643,0,0,0.059834981,0,0,0,0,0,0,0.170057316,0,79.8
4.719294542,9.219351381,0,2.390502948,8.240089644,67.7006025,0,0,0,0,0,7.730158988,0,0,0,0,0,79
4.268891789,0,30.40723849,0,1.790558871,51.60505052,0,1.29049288,8.5700459,0,0,1.718701881,0,0,0.349019665,0,0,78
4.99974237,0,0,15.49902959,17.49995706,42.00058396,0,0,0,8.000274805,0,0,0,12.00041221,0,0,0,130
4.321427511,4.423859149,5.55802975,4.946408955,1.236602239,70.04245717,0,0,9.471215225,0,0,0,0,0,0,0,0,83
4.929791913,0,11.49044155,0.0304517,15.2698359,63.73879208,2.46997124,0,0,0,0,2.030113348,0,0,0,0.040602267,0,75.5
4.600362233,0,6.260335459,2.740373258,10.21025278,73.34750768,0,0,0.059847232,0,0,2.620678794,0,0,0,0.16064257,0,80
4.960371223,0,11.99024522,0.02032245,15.21982116,63.64991194,2.479338843,0,0,0,0,1.629183038,0,0,0,0.050806124,0,75.1
4.500660056,0,0.500414454,15.59880883,12.59939213,62.2018236,0,0,2.600313143,1.998587787,0,0,0,0,0,0,0,94.9
4.880726619,8.09961074,0,0,13.52929434,62.93043218,0,0,3.78946668,0,0,6.770469441,0,0,0,0,0,81
4.499694002,0,0.500305998,14.59914321,11.6003672,64.19828641,0,0,2.600979192,2.00122399,0,0,0,0,0,0,0,92.3
5.00025425,4.0002034,0,9.00045765,23.9995254,45.9989491,0,0,8.0004068,4.0002034,0,0,0,0,0,0,0,101
4.39997024,0,0.199389926,18.99858641,9.600476155,62.20072911,0,0,2.60099695,1.999851202,0,0,0,0,0,0,0,96.8
5.000253135,0,0,17.50004219,15.50027845,45.00059065,0,0,0,4.99856557,0,0,0,12.00027001,0,0,0,129
5.000084375,0,0,17.49945156,17.49945156,40.000675,0,0,0,10.00016875,0,0,0,10.00016875,0,0,0,130
5.000253135,0,0,17.50004219,17.50004219,42.00010125,0,0,0,7.999054964,0,0,0,10.00050627,0,0,0,128
5.000253135,0,0,17.50004219,17.50004219,45.00059065,0,0,0,4.99856557,0,0,0,10.00050627,0,0,0,125
5.000084375,0,0,17.49945156,17.49945156,50.00084375,0,0,0,0,0,0,0,10.00016875,0,0,0,121
4.499924346,0,1.000151309,6.699954607,7.799969738,70.00453926,0,0,0,2.699349372,0,0.998638221,5.298834922,0,0.998638221,0,0,85
4.999831995,3.000571217,0,3.998521555,17.00043681,70.00100803,0,0.999630389,0,0,0,0,0,0,0,0,0,83.5
4.999832501,4.999832501,0,15.00117249,19.99933001,49.99832501,0,0,0,5.001507487,0,0,0,0,0,0,0,95.8
4.499962375,0,0.499661374,15.6008729,9.600421401,65.1997893,0,0,2.600647152,1.998645496,0,0,0,0,0,0,0,91.9
4.500037563,0,0.500338066,17.60048081,9.599579295,62.20118699,0,0,1.099842236,1.499511682,0,0,0,0,2.999023364,0,0,98.3
4.4999775,0,2.500487498,16.59891701,9.599952,62.19868901,0,0,2.600986995,2.000989995,0,0,0,0,0,0,0,93.4
4.500112503,0,0.499512488,16.59941499,9.600240006,62.20055501,0,0,2.601065027,3.999099977,0,0,0,0,0,0,0,94.3
4.4999775,0,0.499497503,17.600912,9.599952,62.19868901,0,0,1.598992005,2.000989995,0,0,0,0,0,2.000989995,0,94.4
4.539819798,1.950172341,15.45020258,0,0,44.51835278,0,6.489992139,0,25.50039306,0,0,0,0,0,0,1.551067304,87
4.800536587,0,9.700086237,0,9.700086237,70.89974129,0,4.800536587,0,0,0,0,0,0,0,0.099013063,0,74
4.4998063,0,0.500640701,15.09968114,10.59987484,59.20076288,0,0,6.10006854,1.999582799,0,1.999582799,0,0,0,0,0,99.4
4.499873348,0,0.500648161,16.59887056,9.600226484,62.19957385,0,0,4.601194999,1.999612594,0,0,0,0,0,0,0,96.4
4.499873348,0,0.500648161,17.09951872,9.600226484,62.19957385,0,0,1.099637924,1.999612594,0,0,0,0,0,0,3.000908915,93.4
4.499873348,0,0.500648161,17.09951872,9.600226484,62.19957385,0,0,1.099637924,1.999612594,0,0,3.000908915,0,0,0,0,93.4
4.499873348,0,0.500648161,17.09951872,9.600226484,62.19957385,0,0,1.099637924,1.999612594,0,3.000908915,0,0,0,0,0,94.9
4.499873348,0,0.500648161,18.6014632,9.600226484,62.19957385,0,0,2.598602357,1.999612594,0,0,0,0,0,0,0,96.4
4.499873348,0,0.500648161,20.6010758,9.600226484,62.19957385,0,0,0.598989764,1.999612594,0,0,0,0,0,0,0,96.4
4.499873348,2.999418891,0.500648161,18.6014632,6.600807593,62.19957385,0,0,2.598602357,1.999612594,0,0,0,0,0,0,0,93.4
4.499814057,0,1.499442172,4.501301599,7.000371885,67.00185943,0,0,0,3.498698401,0,1.999256229,9.999256229,0,0,0,0,86
4.999669989,0,0,9.999339978,25.00165006,45.00033001,0,0,9.999339978,4.999669989,0,0,0,0,0,0,0,107
9.999009999,0,0,0,0,0,90.00099,0,0,0,0,0,0,0,0,0,0,32.5
4.999587493,4.999587493,0,20.00165003,20,44.99958749,0,0,0,4.999587493,0,0,0,0,0,0,0,99.2
4.999587493,7.499381239,10.00082501,0,7.499381239,65.00123752,0,4.999587493,0,0,0,0,0,0,0,0,0,77.8
4.999669989,10.00099003,4.999669989,9.999339978,15.00066002,45.00033001,0,0,9.999339978,0,0,0,0,0,0,0,0,87.9
4.399396787,0.500261006,2.099646192,11.89896178,3.100168204,66.90157183,0,1.300678615,4.799605591,1.000522011,0,0.498810974,0,0,3.500377008,0,0,92
4.530531845,0,15.40022683,0,0,46.63045425,0,6.470482899,0,25.41932788,0,0,0,0,0,0,1.548976303,85
4.500717806,0,0.500244202,20.59881303,9.599360635,62.2019625,0,0,2.598901831,0,0,0,0,0,0,0,0,98.3
4.500265502,0,0.5000295,21.6000944,9.599386394,59.20113281,0,0,2.598973391,2.000118001,0,0,0,0,0,0,0,100
4.999263129,4.999263129,0,17.50151468,17.49987719,47.50036844,0,0,0,7.499713439,0,0,0,0,0,0,0,102
4.499823363,0,5.499293453,4.501295337,5.999764484,60.99858691,0,0.899375883,4.501295337,2.999882242,0,0,8.599269901,0,1.501413095,0,0,89
4.799635987,0,11.99987448,8.199705024,11.00040795,64.00037657,0,0,0,0,0,0,0,0,0,0,0,81.3
4.505709289,2.762796303,11.52438756,0,0.260114333,61.65444472,0.310079798,2.323394125,8.029744147,1.631225477,0,5.937072905,0,0,1.061031346,0,0,116
4.499310507,0,6.00005868,4.800046944,6.00005868,62.40061027,0,0.500249391,4.800046944,0,0,0,8.998621013,0,2.000997565,0,0,88
4.559960813,0,0,14.45175081,5.710341552,75.1770102,0,0,0.100936633,0,0,0,0,0,0,0,0,83.6
4.500102408,0,5.499312403,5.199403107,5.999648887,62.10024285,0,0.500336484,5.199403107,0,0,0,9.000204816,0,2.001345934,0,0,89
4.97992488,6.119673617,12.5501878,0,5.769977982,50.31084056,0,10.62038596,0,9.649009196,0,0,0,0,0,0,0,77
5.048470557,30.00589507,0,0,0,27.4873911,0,4.960044541,0,0,0,25.01801271,0,0,0,0,7.480186022,75
4.62962963,0,14.51917882,0.861396242,0,47.70094243,0,5.879704664,0,22.54036857,0,0,0.33015187,1.23056606,1.17954259,0,1.128519119,114
4.8003108,0,12,9.1996892,10,64,0,0,0,0,0,0,0,0,0,0,0,81.9
4.500815946,0,5.500349691,4.4993589,6.000116564,61.30085092,0,0.600303066,4.4993589,0,0,1.99906749,9.599020865,0,1.500757664,0,0,87
4.800236205,0,0,14.80008081,14.80008081,31.99950273,0,0,3.999937841,19.9996892,0,0,0,0,9.600472409,0,0,131
4.500247186,0,4.900107599,4.498793149,6.000814261,61.40111088,0,0.500189025,4.498793149,0,0,0,12.19937767,0,1.500567075,0,0,88
5.000080751,0,10.0001615,5.000080751,21.00001615,45.00072676,0,0,11.9995478,0,0,0,1.999386295,0,0,0,0,90
4.999919252,0,9.999838504,6.001195071,20.99933787,44.99927327,0,0,9.999838504,0,0,0,3.000597536,0,0,0,0,90
5,0,5,3.000645995,13.00064599,61.99935401,0,10,0,0,0,0,0,0,1.999354005,0,0,79
5,0,10,3.000645995,13.00064599,61.99935401,0,5,0,0,0,0,0,0,1.999354005,0,0,81.4
4.499912877,0,0,5.299994192,5.999883836,62.6009177,0,1.299587617,5.299994192,2.999941918,0,2.000929314,8.999825754,0,0.999012604,0,0,92
4.499912877,0,0.800081315,5.299994192,5.999883836,62.6009177,0,0.499506302,5.299994192,2.999941918,0,2.000929314,8.999825754,0,0.999012604,0,0,93
4.499912877,0,1.299587617,5.299994192,5.999883836,62.6009177,0,0,5.299994192,2.999941918,0,2.000929314,8.999825754,0,0.999012604,0,0,93
5.000241869,5.000241869,0,22.50028218,17.50004031,42.49802474,0,0,0,7.501169034,0,0,0,0,0,0,0,107
5.000322497,5.000322497,0,17.49871001,14.99935501,50,0,0,0,7.50128999,0,0,0,0,0,0,0,98.1
4.499383745,0,18.50068876,0,0,38.9994925,0,1.999564997,4.999637497,26.00159501,0,0,0,0,0,0,4.999637497,91
4.499253266,0,0.500239245,22.59921412,7.599286615,60.1998057,0,0,2.601244073,2.000956979,0,0,0,0,0,0,0,100
4.499318505,0,0.800394397,5.301162892,6.000058,63.19925761,0,0.500246498,5.301162892,2.99857901,0,2.000985993,9.398834208,0,0,0,0,91
4.800358213,0,11.49986104,10.19979619,9.500355125,63.99962944,0,0,0,0,0,0,0,0,0,0,0,83
5.070597059,3.120618254,0,6.541233247,16.551994,61.99497832,0,0,0,0,0,6.720579124,0,0,0,0,0,86
4.499804922,0,0.499978325,21.60021964,6.59942488,62.19961562,0,0,2.601043307,1.999913299,0,0,0,0,0,0,0,97.8
4.999598748,0,10.0008025,5.001203756,20,45.9995185,0,0,11.999037,0,0,0,1.999839499,0,0,0,0,90
4.500735697,0,19.00118289,0,0,37.50036064,0,1.500245232,5.498975794,26.00040391,0,0,1.999365281,0,0,0,3.998730562,92
5.000080001,0,0,20.00032001,10.00016,44.99911999,0,0,0,10.00016,0,0,0,10.00016,0,0,0,128
4.999920001,4.999920001,0,19.99968001,14.99976,47.50004,0,0,0,7.500679989,0,0,0,0,0,0,0,101
5,10,5,10,10,50,0,0,10,0,0,0,0,0,0,0,0,88.5
4.990394003,0,7.900538566,3.49910239,9.979213253,66.1176026,0,0.990519984,1.52121193,2.450316525,0.009448521,0,0,0,2.450316525,0.091335706,0,83.3
5.000551242,0,0,4.998976265,5.000551242,54.99818878,0,0,10.00110248,10.00110248,0,0,0,9.999527507,0,0,0,114
5.000472486,5.000472486,0,25.00078748,14.9998425,42.4985038,0,0,0,7.499921252,0,0,0,0,0,0,0,102
5.000472486,5.000472486,0,25.00078748,14.9998425,44.99952751,0,0,0,4.998897534,0,0,0,0,0,0,0,99.1
5.000630001,9.999685,9.999685,4.999054999,0,65.000315,0,5.000630001,0,0,0,0,0,0,0,0,0,80.6
4.999449053,0,7.900577707,3.589025139,9.95954476,66.00028334,0,0.990130181,1.530058086,4.920742362,0.009444803,0,0,0,0,0.100744565,0,82
5.390082924,0,11.440176,0.020308005,15.29023523,63.87882891,2.369267219,0,0,0,0,1.5704857,0,0,0,0.040616009,0,75.4
5,5,0,22.5,12.5,47.5,0,0,0,7.5,0,0,0,0,0,0,0,98.6
4.999766002,0,0,7.999625603,9.999532003,71.9997504,0,0,0,0,0,0,0,0,5.001325991,0,0,92
4.999300253,0,0,25.00116624,8.000435398,44.99836726,0,0,0,7.000575347,0,0,0,10.0001555,0,0,0,130
5.000154996,0,0,10.00030999,10.00030999,34.99798506,0,0,5.000154996,10.00030999,0,13.00102297,1.999442016,10.00030999,0,0,0,134
5.000154996,0,0,10.00030999,10.00030999,34.99798506,0,0,5.000154996,10.00030999,0,15.00046499,0,10.00030999,0,0,0,135
5.000154996,0,0,10.00030999,5.000154996,59.99876004,0,0,0,0,0,10.00030999,0,10.00030999,0,0,0,119
4.960232487,0,13.05903946,0,4.960232487,61.49892934,0,10.52003671,0,0,0,1.99143469,0,0,0.991128786,0,2.018966045,72
5.099301358,0,0.100478844,27.99905801,17.4001099,36.69989795,0,0,0.301436533,6.898500667,0,0,0.100478844,3.799356307,1.601381584,0,0,124
5,5,0,27.5,12.5,42.5,0,0,0,7.5,0,0,0,0,0,0,0,101
5,5,0,22.5,10,50,0,0,0,7.5,0,0,0,0,0,0,0,97.7
4.789599223,0,0.11042728,15.95158868,5.380017079,73.42972408,0,0,0.338643659,0,0,0,0,0,0,0,0,83
4.999616123,0,0,17.90095969,15.00038388,50.10057582,0,0,4.999616123,0,0,0,0,0,4.999616123,1.999232246,0,106
5,0,0,17.8992629,15,50.10135135,0,0,5,0,0,0,0,0,5,1.999385749,0,106
4.999616241,0,0,24.99961624,6.000460511,45.00115128,0,0,0,6.999769744,0,0,0,10.00076752,1.998618466,0,0,131
4.969948439,0,12.96946029,0,5.040119596,62.06181164,0,9.970406077,0,0,0,1.989199744,0,0,0,0,2.999054215,69
5.099597853,0,12.89999531,1.07969393,7.780055393,69.59175051,0,0.979548406,1.549126074,0.009388643,0.009388643,0,0,0,1.00145524,0,0,77.6
4.989213751,0,3.999326816,0,4.999923502,61.49232723,0,20.51682196,2.001193372,0,0,2.001193372,0,0,0,0,0,73
4.988984762,0,4.999694021,0,4.999694021,61.49256471,0,19.50768007,2.010280889,0,0,2.001101524,0,0,0,0,0,71
5.548843778,8.009324644,0,1.98063605,15.62898807,63.85339209,0,0,0,0,0,4.978815362,0,0,0,0,0,86
4.990438308,0,5.490706035,0,4.990438308,61.46408628,0,19.06218925,2.00107091,0,0,2.00107091,0,0,0,0,0,72
4.990743716,0,20.01193372,0,4.999923502,61.49538716,0,4.499625159,2.001193372,0,0,2.001193372,0,0,0,0,0,75
4.979715096,0,13.03877009,0,5.010218711,61.96504286,0,10.01891224,2.998505323,0,0,1.988835677,0,0,0,0,0,73
5.249706653,4.970022343,13.06800829,0,5.768890746,59.78493241,0,11.15843955,0,0,0,0,0,0,0,0,0,76
4.999923502,0,4.510334909,0,4.999923502,61.50762687,0,19.97980447,2.001193372,0,0,2.001193372,0,0,0,0,0,74
4.999923502,0,21.46233993,0,4.999923502,61.53516623,0,3.000260094,2.001193372,0,0,2.001193372,0,0,0,0,0,76
5.009026652,0,5.998898443,0,4.999847006,61.51280561,0,18.47709678,2.001162755,0,0,2.001162755,0,0,0,0,0,73
5.00465656,0,7.006213835,0,10.00931312,54.9596177,0,0,5.00465656,0,0,0,10.00931312,0,5.00465656,3.001572543,0,92
5.000381243,0,0,0,29.99923751,10.00076249,0,0,54.99961876,0,0,0,0,0,0,0,0,97.9
5.00030499,0,12.93003538,0,5.00030499,61.02842503,0,11.02994998,0,0,0,2.000731975,0,0,0,0,3.010247652,71
5.000381243,0,0,25.00038124,5.000381243,44.99885627,0,0,0,10.00076249,0,0,0,9.999237514,0,0,0,131
5.000381243,5.000381243,0,25.00038124,9.999237514,47.49980938,0,0,0,7.499809379,0,0,0,0,0,0,0,98.8
5.000533756,5.000533756,0,25.00114376,9.999542495,49.99923749,0,0,0,4.999008738,0,0,0,0,0,0,0,93.3
4.999391986,0,0,9.998783973,3.000547212,50,0,0,5.00091202,9.998783973,0,7.001276829,0,10.00030401,0,0,0,122
5.02112472,0,19.88164056,0,5.030276223,61.53470708,0,3.520278206,3.010844531,0,0,2.001128685,0,0,0,0,0,73
5.230490825,0,13.31036891,1.749317417,10.14985078,67.19156772,0,0.269858404,1.088958029,0,0.009524414,0,0,0,1.000063496,0,0,78.5
5.740685959,5.650199245,6.770842397,0,14.0498025,64.10983695,2.450101798,0,0,0,0,1.179807542,0,0,0,0.048723615,0,70.8
4.999621241,0,0.999924248,14.59889402,10.60071207,63.20127263,0,0,3.599727293,1.999848496,0,0,0,0,0,0,0,93.6
5.20933609,0,11.99046822,3.588618682,9.689586062,66.3499929,0,1.489734404,0.170435716,0.391370903,0,0,0,0,1.12045702,0,0,78.9
4.71059992,0,0.119869856,20.46064273,3.109481135,71.24835892,0,0,0.351047434,0,0,0,0,0,0,0,0,83.3
5.240604368,0,13.26974352,1.120492636,10.14950482,67.15972575,0,0.260284408,1.780726257,0,0.0095226,0,0,0,1.009395632,0,0,78.9
