Repository: kzzzynobad/High-Specific-Modulus-Glass

# High-Specific-Modulus-Glass
The code and the dataset used for the article on "Interpretable Machine Learning Accelerates Development of High-Specific Modulus Glass"

File: DATASET/YOUNGSMODULUS/CLEAN.csv (part 19 of 22)
Li2O,B2O3,Na2O,MgO,Al2O3,SiO2,P2O5,K2O,CaO,TiO2,Fe2O3,ZnO,SrO,Y2O3,ZrO,SnO2,BaO,YoungModulus
4.791044343,0,0.120356138,15.95081349,3.159711145,75.62715699,0,0,0.350917897,0,0,0,0,0,0,0,0,81.6
8.000387194,91.99961281,0,0,0,0,0,0,0,0,0,0,0,0,0,0,0,30.8
5.400159836,11.80010764,0,0,1.299887463,81.49984506,0,0,0,0,0,0,0,0,0,0,0,56.7
4.999548506,0,0,25.00075249,2.999428107,44.99894651,0,0,0,12.00072239,0,0,0,10.00060199,0,0,0,132
5.109029484,0,1.0995086,27.52764128,17.91922604,38.23710074,0,0,0.798525799,5.810810811,0,0,0.399262899,0,3.098894349,0,0,115
4.999549995,0,19.9997,0,0,51.00051001,0,0,0,15.00015,0,0,0,0,9.000090001,0,0,94.7
4.999549995,0,19.9997,0,0,54.00054001,0,0,0,15.00015,0,0,0,0,6.000060001,0,0,91.4
4.999549995,0,19.9997,0,0,57.00057001,0,0,0,15.00015,0,0,0,0,0,3.00003,0,89.7
4.999549995,0,19.9997,0,0,57.00057001,0,0,0,15.00015,0,0,0,0,3.00003,0,0,87.6
4.999549995,0,19.9997,0,0,57.99958,0,0,0,15.00015,0,0,0,0,0,2.00102001,0,87.1
4.999549995,0,19.9997,0,0,59.00159002,0,0,0,15.00015,0,0,0,0,0,0.99900999,0,85.4
4.999549995,0,19.9997,0,0,60.00060001,0,0,0,15.00015,0,0,0,0,0,0,0,85.3
4.999549995,0,19.9997,0,0,75.00075001,0,0,0,0,0,0,0,0,0,0,0,68
4.999475003,4.999475003,0,29.99985,10.00045,42.5007875,0,0,0,7.4999625,0,0,0,0,0,0,0,101
4.999475003,4.999475003,0,29.99985,10.00045,44.999775,0,0,0,5.000974995,0,0,0,0,0,0,0,98.1
4.999549995,4.999549995,0,24.99924999,7.500075001,50.00150002,0,0,0,7.500075001,0,0,0,0,0,0,0,96.5
5.000074896,0,1.199838224,3.100705523,6.99980527,66.3970401,0,1.199838224,0.500307075,3.601012598,0,2.001228299,8.798813643,0,1.201336149,0,0,85
5.110505694,0,1.100465287,28.52944778,17.91967675,38.23925554,0,0,0.798946982,4.79980409,0,0,0.401004041,0,3.100893841,0,0,115
5.189924527,0,0.099388142,28.57409075,17.78115974,37.36372954,0,0,0.301270305,6.991334596,0,0,0.099388142,2.000186353,1.599527906,0,0,120
5.000522911,0,1.900407871,4.29982221,6.300330181,65.51028641,0,2.000507971,1.990049751,3.499021409,0,0.499006469,7.001030882,0,1.999013939,0,0,85
5.000372495,0,0,5.998659018,6.999925501,64.00059599,0,1.500409744,1.001266483,3.498472771,0,1.999553006,6.999925501,0,3.000819489,0,0,89
5.830327414,4.760335738,7.500346837,0,14.31048835,63.89081576,2.469478357,0,0,0,0,1.189650388,0,0,0,0.048557159,0,71.7
5.099613666,0,8.000909022,7.999393985,5.499583365,66.00106053,0,3.899704568,0,0.999924248,0,0,0,0,2.49981062,0,0,81.9
5.099613666,0,11.90061359,7.999393985,5.499583365,66.00106053,0,0,0,0.999924248,0,0,0,0,2.49981062,0,0,83.2
4.999925751,0,7.500631116,0,4.999925751,63.9996436,0,1.499829227,9.999851502,0,0,0,0,0,4.000534593,0,2.999658455,86.5
5.859673498,5.220562695,7.139631817,0,14.1403265,63.97012852,2.450503647,0,0,0,0,1.170545328,0,0,0,0.048627996,0,71.2
5.351366779,15.19312488,6.510433183,0,0.19978436,54.30963405,0,4.650535929,1.239931503,0,0,0.431280523,7.122470984,0,0,0,4.991437813,94
5.830239185,3.769968051,8.159917106,0,14.61013729,63.95993438,2.450565582,0,0,0,0,1.170883343,0,0,0,0.048355064,0,72.4
5.200505113,0,11.50055439,10.20081311,9.099728964,63.99839842,0,0,0,0,0,0,0,0,0,0,0,81.9
5.000368976,0,1.999852409,5.499225149,3.999704819,65.99660542,0,1.000664158,6.499889307,3.500848646,0,1.000664158,2.801269279,1.499520331,1.201387351,0,0,90
5.280194214,0,12.09013523,1.039543099,6.879970121,71.19314026,0,0.980407414,1.51885339,0.009337213,0.009337213,0,0,0,0.999081841,0,0,77.2
4.999631622,0,5.099830546,5.10130406,6.000147351,61.99955795,0,0.499521108,5.201502984,3.000073676,0,0,6.999189568,0,1.09924114,0,0,89
5.870140655,4.240411066,7.800903099,0,14.47033788,63.96083113,2.439404163,0,0,0,0,1.169529939,0,0,0,0.048442068,0,72
5.85000948,3.300756675,8.559560129,0,14.74912526,63.87093438,2.449282107,0,0,0,0,1.16862299,0,0,0,0.051708982,0,72.8
5.000515365,0,5.000515365,0,5.000515365,63.99952881,0,1.500449104,12.49834347,0,0,0,0,0,3.999234314,0,3.000898208,88.2
5.000736269,0,0,5.000736269,5.000736269,65.00073627,0,2.500368134,1.499042851,3.498748343,0,1.999705493,7.000441761,0,3.498748343,0,0,88
4.999852946,0,0.999970589,5.399841181,6.999794124,62.60109997,0,0.499985295,5.49983824,2.999911767,0,0,8.999735302,0,0.999970589,0,0,92
4.999412007,0,6.000470395,0,4.999412007,64.0001176,0,0,13.00052919,0,0,0,0,0,4.001293585,0,2.998765214,88.9
7.499889999,70.00044001,22.49967,0,0,0,0,0,0,0,0,0,0,0,0,0,0,74
5.329751008,0,11.49051829,1.018463557,7.469774126,71.1612359,0,0.990346465,1.530819457,0.009372364,0.009372364,0,0,0,0.990346465,0,0,77.5
4.900342952,0,0.140624776,16.36987186,3.199931123,72.35862188,0,0,3.030607413,0,0,0,0,0,0,0,0,83.1
4.999268257,0,3.099663398,5.098785307,6.000292697,61.99912191,0,0.50051222,5.201229328,3.000146349,0,0,9.000439046,0,1.10054149,0,0,90
5.860272188,1.890576257,9.569435398,0,15.17945905,63.80994824,2.459634569,0,0,0,0,1.179253368,0,0,0,0.051420932,0,74.3
10.00029249,4.998683787,10.00029249,0,0,0,69.99912252,0,0,0,0,0,0,0,0,0,5.001608705,38
5.0002925,5.0002925,0,32.4997075,7.4997075,42.5002925,0,0,0,7.4997075,0,0,0,0,0,0,0,100
8.269677045,91.73032295,0,0,0,0,0,0,0,0,0,0,0,0,0,0,0,30.6
4.999415785,0,1.000467372,5.40106327,5.999883157,63.60051411,0,0.499503418,5.500379739,2.999941579,0,0,8.999824736,0,0.999006835,0,0,92
4.999488805,0,1.000481984,5.389457695,5.989746885,63.54009961,0,0.499510713,5.488775615,2.999985394,0,2.000963968,6.990228869,0,1.101260461,0,0,92
5.879624858,2.370400907,9.239410492,0,15.05032808,63.76034903,2.470026452,0,0,0,0,1.178329726,0,0,0,0.051530454,0,73.9
6.000734998,4.000489999,0,12.00147,27.99993,47.99888,0,0,1.998495004,0,0,0,0,0,0,0,0,101
5.000801644,0,0,6.6988296,26.60000875,6.6988296,0,0,55.00153041,0,0,0,0,0,0,0,0,112
8.299898487,91.70010151,0,0,0,0,0,0,0,0,0,0,0,0,0,0,0,31
5.299319099,0,0.100132483,27.50100132,18.00073944,38.00104754,0,0,0.298856949,9.101272453,0,0,0.098591983,0,1.599038728,0,0,118
5.300244627,0,0.100004616,28.09975845,18.10083542,38.20176316,0,0,0.298475314,8.200378479,0,0,0.098466083,0,1.60007385,0,0,117
5.000290208,0,0.999767833,5.499448604,6.000058042,65.00087063,0,0,5.499448604,0,0,1.999535667,8.799117767,0,1.20146265,0,0,93
5.909728638,1.420114294,9.918557301,0,15.33723437,63.70324744,2.468945693,0,0,0,0,1.190842829,0,0,0,0.051329432,0,74.8
5.290026748,0,0.799388613,27.06916316,16.47993886,37.6614444,0,0,3.301490256,3.39931219,0,0,0.898739014,2.000764234,3.099732518,0,0,118
5.899790449,0.480433412,10.64960731,0,15.60045658,63.70001874,2.439647682,0,0,0,0,1.178935891,0,0,0,0.051109937,0,75.7
5.450199704,0,11.29980816,1.018964053,8.508664339,70.19530144,0,0.979652168,1.52844608,0.009434852,0.009434852,0,0,0,1.000094349,0,0,78.3
5.699958898,4.700369914,0,7.299630086,14.10110974,63.70078093,0,2.900123305,1.499383477,0,0,0,0,0,0,0.09864365,0,81
5.099445808,0,10.44879239,0,4.978905435,53.87566701,0,9.63881988,15.95836947,0,0,0,0,0,0,0,0,82
10.2004821,2.498677171,10.2004821,0,0,0,72.00305721,0,0,0,0,0,0,0,0,0,5.097301429,30
5.019885747,0,1.829488756,16.81972666,3.249692675,72.64155037,0,0,0.439655796,0,0,0,0,0,0,0,0,82.1
5.930655377,0.920156375,10.29926422,0,15.4497499,63.69735562,2.47025283,0,0,0,0,1.181351042,0,0,0,0.051214641,0,75.1
9.99913751,4.999568755,0,5.002443723,0,0,69.9997125,0,0,0,0,0,0,0,0,0,9.99913751,38
5.000645522,0,0,6.30029694,25.19975327,6.30029694,0,0,52.19836181,0,0,5.000645522,0,0,0,0,0,111
5.19997614,0,15.79975544,0,0,46.09144323,0,6.37955203,0,24.76960243,0,0,0,0,0,0,1.759670733,85
10.26009864,2.559887271,10.26009864,0,0,0,71.78839831,0,0,0,0,0,0,0,0,0,5.131517144,28
5.000715001,0,0,18.998999,6.000286,44.999285,0,0,9.000429,4.001144001,0,6.000286,0,3.999714,1.999141999,0,0,119
5.400415417,0,0.900069236,23.70028464,17.20132318,39.90153089,0,0,2.298638357,7.099007616,0,0,0.69851527,0,2.800215401,0,0,114
5.219621388,0,6.329958344,0,0,71.7820241,0,4.218983945,3.510384393,0,0,0,0,0,8.939027825,0,0,88.5
5.47078931,2.779676818,6.740211311,0,2.790553139,81.03169671,0,0,0.32007458,0,0,0,0,0,0.789310131,0,0.077688005,70
5.390230208,0,0.799732917,27.35177626,16.56979832,38.01994021,0,0,3.289982852,3.490295461,0,0,0.998528006,1.000045526,3.089670243,0,0,116
5.499405928,0,11.50030089,10.19951548,9.400219112,63.40055858,0,0,0,0,0,0,0,0,0,0,0,83.3
6.059679693,0,10.52971247,0.020380089,15.67058983,63.61984341,2.479577453,0,0,0,0,1.569266826,0,0,0,0.050950222,0,76.6
9.500865167,20.30081193,0,0,4.999334487,0,49.20005324,0,14.99800346,1.000931718,0,0,0,0,0,0,0,78.6
5.499260811,0,11.50055439,10.20081311,9.099728964,63.69964273,0,0,0,0,0,0,0,0,0,0,0,82.3
6.069516444,0,10.93056854,0.020396023,15.67944251,63.64918841,2.440724059,0,0,0,0,1.169371972,0,0,0,0.040792046,0,76.3
6.069825945,0,10.92942616,0,15.68024205,63.6694316,2.440848518,0,0,0,0,1.169431602,0,0,0,0.040794126,0,76.3
5.389266704,0,0.80069967,27.57060784,16.78001116,38.45771069,0,0,3.398826847,3.501364658,0,0,1.001251564,0,3.100260868,0,0,115
5.999698508,0,0,11.99939702,14.99924627,44.99941376,0,0,0,5.001423714,0,3.001524212,0,9.999497513,3.999799005,0,0,130
5.410072375,0,0.399411394,24.61635485,15.21817472,39.73692904,0,0,5.309468753,6.009189465,0,0,0.201207243,0,3.099192168,0,0,114
5.500487983,0,0.500182994,19.40039039,13.00018299,57.99682811,0,0,1.601195559,2.000731975,0,0,0,0,0,0,0,100
5.510369138,0,0.900337245,26.03042835,17.320047,41.3392135,0,0,3.299201904,1.999053883,0,0,0.100715692,0,3.500633288,0,0,113
6.129650679,0,10.28960182,0.020358652,15.6507134,63.60042753,2.460003732,0,0,0,0,1.808526882,0,0,0,0.040717303,0,76.8
5.499666687,0,6.899581844,7.999515181,5.499666687,66.00206048,0,4.599721229,0,0.999939398,0,0,0,0,2.499848494,0,0,81.7
5.499591614,0,0,17.50007563,12.00048401,35.00015125,0,0,3.999152978,17.99921348,0,0,0,0,8.001331034,0,0,127
5.500786259,0,1.499939519,24.60082255,16.10015725,40.80077416,0,0,3.39905649,2.800290311,0,0,1.799322608,0,3.498850853,0,0,111
5.400671001,0,1.199489326,5.599596212,4.999851548,65.30091149,0,1.699771384,6.000415665,2.001128233,0,0,4.898904427,1.699771384,1.199489326,0,0,90
5.999045943,0,0,10.00115145,12.99985196,50.99929268,0,0,0,0,0,7.000806014,0,9.999506522,3.000345435,0,0,126
5.280913455,0,0.180211352,17.78181451,3.340397618,72.86593717,0,0,0.550725891,0,0,0,0,0,0,0,0,84.4
5.299502631,0,0,17.83896778,3.380667484,72.88978592,0,0,0.591076191,0,0,0,0,0,0,0,0,83.3
5.320485966,0,0.270141427,17.95068113,3.439608223,73.01908325,0,0,0,0,0,0,0,0,0,0,0,82.9
5.909954195,0,10.94051742,1.021434157,10.98999314,67.97005921,0,0.269722457,1.781125812,0.009575945,0.009575945,0,0,0,0.999090285,0.098951434,0,80.9
6.000421196,0,0,13.9999028,13.0003726,51.0003402,0,0,0,6.998331416,0,0,0,6.000421196,3.000210598,0,0,116
5.799277436,0,11.50002346,7.200613084,10.0001564,63.99849857,0,0,0,0,0,0,0,0,1.501431051,0,0,83.5
5.689378298,0,1.699166475,22.67798425,17.47801484,40.25693967,0,0,4.900206469,3.701154699,0,0,1.498814713,0,2.098340598,0,0,110
5.399840499,0.500253752,8.6000145,11.89878924,3.100123251,59.40114551,0,1.300659755,4.799535997,1.000507504,0,0.498803741,0,0,3.500326252,0,0,87
5.869376822,0,12.380052,2.038919089,9.460332467,67.1204601,0,0.259985819,1.771054912,0.00945403,0.00945403,0,0,0,0.980067754,0.100842984,0,80.2
5.340480729,0,0.369791741,18.00226462,2.750505239,72.70564291,0,0,0.831314767,0,0,0,0,0,0,0,0,83
5.999229633,0,0,7.000706169,13.99980741,52.99800989,0,0,7.000706169,3.001219747,0,3.001219747,0,4.999358028,1.999743211,0,0,111
6.370607137,0,10.70098781,0.061206794,15.7216451,63.5054491,2.449971947,0,0,0,0,1.149327575,0,0,0,0.040804529,0,76.3
6,0,0,16.9984,10,50,0,0,3.0016,0,0,0,0,10,4,0,0,127
5.691561885,0,5.691561885,7.992728374,5.491592183,65.94152401,0,5.691561885,0,0.999848508,0,0,0,0,2.49962127,0,0,81.2
5.699906012,0,0.500257709,23.49998484,16.39935724,38.99887821,0,0,5.499802929,6.300215262,0,0,0.60030925,0,2.501288543,0,0,115
5.909597601,0,11.37016627,3.1306423,9.450018055,66.9900931,0,0.270045374,1.78041543,0.009420187,0.009420187,0,0,0,0.979699496,0.100482,0,80.8
5.800335493,0,8.69973376,7.199248988,8.599701442,64.79939673,0,0.700226227,2.200710999,2.000646363,0,0,0,0,0,0,0,78.6
5.800058292,0,11.50040651,9.200938809,7.99981592,63.99852736,0,0,0,0,0,0,0,0,1.50025311,0,0,83.7
6.21035551,4.700791661,0,7.310157185,13.61066037,63.86717149,0,2.799495173,1.501368606,0,0,0,0,0,0,0,0,81
5.910279559,1.500529232,11.3100056,6.708797709,7.510428989,63.05958533,0,0,0,2.499844343,0,0,0,0,1.500529232,0,0,83.8
6.089974252,0,0,23.96008252,11.96085017,38.99950423,0,0,0,0,2.969822003,6.02920245,0,9.990564378,0,0,0,128
5.90991606,1.000760267,11.30936681,6.708972708,7.509580922,63.06186095,0,0,0,3.000729236,0,0,0,0,1.498813052,0,0,84.2
5.910373214,0,11.31048729,6.708905641,7.510521204,63.05939663,0,0,0,3.998828408,0,0,0,0,1.501487613,0,0,85.2
6.000187799,0,0,18.9990297,8.000250399,40.001252,0,0,0,2.998528905,0,8.000250399,0,12.0003756,4.0001252,0,0,141
6.00037561,0,0,18.99962439,6.00037561,50,0,0,0,4.998747965,0,0,0,10.00062602,4.000250407,0,0,127
6.010997446,0,2.00053264,4.398978585,9.611016246,59.76845832,0,1.099744646,11.31076402,0.899221406,4.900286686,0,0,0,0,0,0,56.8
5.909558857,0,11.31052074,7.710391666,7.510640586,63.05987923,0,0,0,2.999339285,0,0,0,0,1.499669642,0,0,85.2
6.999599607,0,0,0,34.999818,36.9999636,0,0,16.00116478,0,0,0,0,4.999454009,0,0,0,113
6.502045093,0.550992124,0.189297908,5.932461211,22.86955346,59.93644999,0,0.180847108,3.251867627,0.388736774,0.170706149,0,0,0,0.027042558,0,0,89.5
5.540760361,0,0.689536039,18.65921949,3.940000288,69.85187211,0,0,1.318611715,0,0,0,0,0,0,0,0,84.4
6.213385407,11.19700466,0,15.03800655,10.43687362,50.13959944,0,0,4.412310572,0,0,0.761744912,0.600358278,0,1.200716557,0,0,90.1
5.779557796,0,17.38067381,0,0,43.4404344,0,6.600066001,0,26.79926799,0,0,0,0,0,0,0,87
5.910009802,0,11.31003431,8.711100221,7.510414114,63.05746141,0,0,0,2.000122519,0,0,0,0,1.500857633,0,0,84.8
6.000808609,0,0,9.998755987,7.000684207,44.99906699,0,0,3.001181813,5.00093301,0,0,9.998755987,10.000311,3.999502395,0,0,125
6.000808609,0,0,18.99919139,7.000684207,44.99906699,0,0,3.999502395,5.00093301,0,0,0,10.000311,3.999502395,0,0,130
6.264568765,11.28755504,0,13.61046361,10.51702927,50.53742554,0,0,4.441854442,0,0,1.531339031,0.598938099,0,1.210826211,0,0,90
5.999969,0,25.99934901,0,5.000232497,63.00044949,0,0,0,0,0,0,0,0,0,0,0,71.6
5.999969,5.000232497,2.999209511,5.000232497,5.000232497,64.9999225,0,5.999969,5.000232497,0,0,0,0,0,0,0,0,79.5
5.999876004,5.000154996,5.000154996,5.000154996,5.000154996,64.99891503,0,4.000433987,5.000154996,0,0,0,0,0,0,0,0,81.1
5.999969,5.000232497,6.999705504,5.000232497,5.000232497,64.9999225,0,1.999473007,5.000232497,0,0,0,0,0,0,0,0,82.3
5.609561753,0,0.099963781,14.49040203,8.509960159,57.2691054,0,0,12.78087649,1.240130388,0,0,0,0,0,0,0,91
5.91023394,0,11.30991389,10.21107978,7.510477787,63.05875181,0,0,0,0,0,0,0,0,1.999542787,0,0,84.7
5.91023394,0,11.30991389,10.21107978,7.510477787,63.05875181,0,0,0,0.499885697,0,0,0,0,1.499657091,0,0,84.5
5.91023394,0,11.30991389,10.21107978,7.510477787,63.05875181,0,0,0,0.999771394,0,0,0,0,0.999771394,0,0,84.5
5.91023394,0,11.30991389,10.21107978,7.510477787,63.05875181,0,0,0,1.499657091,0,0,0,0,0.499885697,0,0,84.3
6.070607374,0,0.980744866,7.539378392,12.73091302,67.09733932,0,0,5.089862508,0,0,0,0,0,0.491154526,0,0,89.6
5.719372591,0,0.819575645,12.50110356,4.149377593,75.28913216,0,0,1.521438451,0,0,0,0,0,0,0,0,80.6
5.909731803,0,0.500310799,24.32116921,16.92111766,40.24014918,0,0,5.709607483,3.198956928,0,0,0.600372959,0,2.598583969,0,0,112
5.670521404,0,0,21.90244327,5.919775092,66.40581978,0,0,0.101440454,0,0,0,0,0,0,0,0,84.8
5.829316194,0,0.30054157,8.700827233,9.959531036,61.54555734,0,0,13.64934833,0.014878296,0,0,0,0,0,0,0,88
5.799648506,0,0.509518394,16.6885735,6.549895881,69.42151201,0,0,1.030851708,0,0,0,0,0,0,0,0,87.4
6.178935946,0,0,22.89776212,18.70822652,52.21507541,0,0,0,0,0,0,0,0,0,0,0,98
5.999511987,0,0,19.00201305,5.000610016,45.00091502,0,0,5.999511987,4.999084975,0,0,0,9.999694992,3.998657964,0,0,130
6.000457352,0,3.19993902,6.000457352,8.200320146,60.19971034,0,4.30063267,5.698605077,2.000152451,0,0,2.000152451,1.10069365,1.298879488,0,0,87
6.000060961,0,7.799926847,5.498658864,5.000304804,69.00146306,0,0.499878079,3.700316996,0,0,0,0,1.999512314,0.499878079,0,0,84
6.220441512,0,11.44944615,1.929452431,9.290596276,65.04203001,0,1.2192631,2.429098908,0.009427292,0.009427292,0,0,0,2.400817032,0,0,82.5
5.999666601,0,3.200630427,6.001182051,6.999863609,61.39694182,0,4.299331687,5.501083547,2.000394017,0,0,2.000394017,1.300256111,1.300256111,0,0,86
5.999545489,0,8.000909022,6.499507613,3.499734869,70.50071964,0,0,1.499886372,1.499886372,0,0,0,1.999848496,0.499962124,0,0,84
5.999606484,0,3.199588322,5.500143785,7.000045406,61.40061449,0,4.299919783,5.600036325,2.000877844,0,0,2.600233083,1.200224001,1.198710478,0,0,86
6.300625774,0,7.550586068,1.689908199,10.03938884,71.37956228,0,0,0.060353864,0,0,0.670245545,0,0,2.150503478,0.158825959,0,80.4
6.279360359,0,11.48948958,0.041124274,9.450674596,66.58020024,0,1.230564826,2.540214795,2.378881103,0.009490217,0,0,0,0,0,0,79.5
6.000785997,0,0.199522356,0.498805889,5.000151153,69.0014813,0,4.10078902,5.701502464,1.499440733,0,0,5.498957042,1.999758155,0.498805889,0,0,85
6.000211541,0,5.800758526,5.500067995,4.99992445,69.00167722,0,0.500143546,5.699521011,0,0,0,0.199453015,1.79961016,0.498632538,0,0,85
6.280132147,0,8.929390007,3.509160173,9.849359025,69.5287925,0,0,0.050582489,0,0,0,0,0,1.691351975,0.161231684,0,79.1
5.681720799,4.160596452,6.381580827,0,0.689862028,53.16650956,0,5.181820779,1.25974805,0,0,10.94352558,8.321192904,0,0.571314309,0,3.642128717,96
6.150542286,0,0,22.80999907,18.64011371,46.93013627,0,0,5.469208664,0,0,0,0,0,0,0,0,99.9
6.031414247,0,20.46167129,0,2.000878508,68.5266809,0,1.909998334,1.06935672,0,0,0,0,0,0,0,0,43
6.120880472,0,0,24.21298574,18.54094934,45.68371864,0,0,5.441465814,0,0,0,0,0,0,0,0,99.8
6.300022144,0,11.31884471,2.151149916,10.13887571,66.99250261,0,0.270475467,1.800006327,0,0.009490367,0,0,0,1.018632754,0,0,80.6
6.280436873,0,13.26062631,1.28918378,9.12987975,66.96190761,0,0.260043183,1.79981403,0,0.009456116,0,0,0,1.008652346,0,0,79
5.999337589,0,2.199506203,6.000843069,7.000481754,61.39949416,0,3.300012044,5.501023726,1.99927737,0,0,3.998554739,1.300734674,1.300734674,0,0,89
6.000451501,0,2.0001505,6.498607871,3.500639627,70.50041388,0,4.000301001,3.500639627,1.498984122,0,0,0,2.0001505,0.499661374,0,0,84
6.000451501,0,6.000451501,6.498607871,3.500639627,70.50041388,0,0,3.500639627,1.498984122,0,0,0,2.0001505,0.499661374,0,0,86
6.80058661,0,9.968964224,0.020463149,16.08915112,63.879131,2.419767402,0,0,0,0,0.781010197,0,0,0,0.040926299,0,77.05
5.999459102,0,1.499489152,14.60123806,9.599435062,62.20025242,0,0,4.098804015,2.001322195,0,0,0,0,0,0,0,94.9
6.110228523,0,0.600329952,27.12941464,17.9197727,38.24086521,0,0,2.499083466,3.000122205,0,0,0.699621166,0,3.800562141,0,0,115
6.000060001,0,0,18.99918999,4.000540005,50.00150002,0,0,0,3.99903999,0,5.001050011,0,7.999579996,3.99903999,0,0,125
5.999880002,0,0,18.99862003,7.000359993,50,0,0,5.000899982,5.000899982,0,0,0,4.999400012,2.999940001,0,0,116
6.339743184,0,11.49977861,0.028464799,9.41077867,66.59181479,0,1.230311848,2.549180846,1.189196028,0.009488266,0,0,0,1.151242963,0,0,80.4
5.999790479,0,0.800670468,5.501429234,5.000074829,66.00218501,0,0.499857825,5.698977836,3.499004774,0,0,3.499004774,1.999431299,1.499573475,0,0,93
6.000448799,0,2.900740519,5.400553519,6.9997756,62.09888548,0,4.0002992,5.400553519,1.998653602,0,0,4.0002992,0,1.19979056,0,0,85
5.999760966,0,5.799569738,5.500776861,2.999880483,70.99916338,0,0.500478069,5.700968089,0,0,0,0,2.00041831,0.498984104,0,0,85
5.999462333,0,1.999820778,6.998625963,5.799330904,62.99958181,0,1.999820778,5.499133759,2.001314296,0,2.001314296,1.801182866,1.699623633,1.200788578,0,0,91
6.000209014,0,1.000283663,0,6.300294113,67.49675281,0,0,0,4.00113465,0,2.000567325,12.00041803,0,1.200340395,0,0,87
6.339594077,0,11.46015676,0.980902367,9.419501348,65.66999417,0,1.200107237,2.469603066,0.009462081,0.009462081,0,0,0,2.441216824,0,0,82.2
5.999343519,0,4.00005968,6.499164478,3.50023872,70.50011936,0,0.299892576,3.50023872,1.500954882,0,1.999283839,0,1.699391263,0.501312963,0,0,87
9.600515464,10.89872089,0,0,4.999522719,0,43.79772814,0,29.70122184,1.002290951,0,0,0,0,0,0,0,76.9
6.370464068,0,11.59933592,0.041109969,9.379397581,66.48114475,0,1.23013677,2.510870425,0.009486916,0.009486916,0,0,0,2.368566685,0,0,81.2
6.000208392,0,0.599871988,6.999002694,6.500349801,65.00052098,0,0,0,5.200875247,0,0,8.299965764,0,1.399205132,0,0,90
5.99997029,0,0.800689276,6.001455799,5.499353804,64.99992572,0,0.500616486,6.999717753,1.999494927,0,0,4.299062644,1.699422137,1.20029116,0,0,93
6.000444148,0,2.39988156,6.49937079,6.79991117,66.00044415,0,0,0,0,0,1.998667555,9.00140647,0,1.299874158,0,0,87
5.999792804,0,0,18.9998372,4.000355192,49.99926002,0,0,4.999334014,4.999334014,0,2.000917581,0,7.000251595,2.000917581,0,0,120
6.000059201,0,0,19.00068082,4.99955599,53.0000296,0,0,4.99955599,4.99955599,0,0,0,4.99955599,2.001006423,0,0,114
6.390858944,0,11.56973995,0.050433412,9.390070922,66.41134752,0,1.229314421,3.549251379,0.009456265,0.009456265,0,0,0,1.390070922,0,0,80.6
6.000502505,0,1.200100501,5.698999424,4.500376879,64.19946498,0,1.000576403,6.701053783,3.999349699,0,0.499549223,3.499800476,1.500125626,1.200100501,0,0,92
6.000768571,0,1.099648231,5.598746638,6.000768571,65.00044341,0,0,0,4.59960389,0,2.001241538,8.80014189,0,0.898637264,0,0,90
6.000768571,0,1.099648231,5.598746638,6.000768571,65.99958615,0,0,0,3.600461143,0,2.001241538,8.80014189,0,0.898637264,0,0,89
6.430481495,0,10.16946471,0.018987642,9.50964414,68.77007548,0,0,0.050633713,0,0,2.490545736,0,0,2.411430561,0.148736531,0,78.8
6.000265498,0,1.00004425,5.401418942,7.000309748,62.49834063,0,0.500022125,5.498768382,3.000132749,0,0,8.100653421,0,1.00004425,0,0,92
6.001032372,0,0.119460217,12.63328663,10.25145638,58.060615,0,0,12.91350195,0.020647445,0,0,0,0,0,0,0,91
5.9998528,0,1.099580481,5.599470082,5.9998528,65.000368,0,0,0,3.400309119,0,1.998969603,10.000736,0,0.900861117,0,0,89
6.000470395,0,0,19.00099959,3.999823602,52.99876521,0,0,5.00088199,5.00088199,0,0,0,4.999412007,2.998765214,0,0,114
6.000585995,0,0.499560504,6.498681512,6.500146499,62.49926751,0,0,0.501025491,3.501318488,0,2.499267507,10.50102549,0,0.999121008,0,0,91
6.6997843,4.699653572,0,7.301130793,13.1119681,64.03686515,0,2.650500033,1.500098046,0,0,0,0,0,0,0,0,81
5.999648887,0,1.100155075,7.598677473,5.999648887,64.9998537,0,0,0,1.600491559,0,2.001345934,9.798987623,0,0.901190859,0,0,89
6.100324344,0,0.799751189,6.498718917,5.799677137,65.40187497,0,0.500585003,6.800847144,0,0,0,5.299092134,1.599502377,1.199626783,0,0,92
6.51017412,0,11.65011761,2.989881131,9.429017949,66.28885346,0,1.250256524,0.138917392,0.331507412,0,0,0,0,1.411274409,0,0,80.1
6.000640223,0,0,19.0000873,4.999563484,53.00177517,0,0,4.999563484,0,0,4.999563484,0,4.999563484,1.999243372,0,0,116
6.489912094,0,10.32064286,0.990706232,8.499630451,70.16087182,0,0.990706232,1.528518187,0.009435297,0.009435297,0,0,0,1.000141529,0,0,79.1
6.874989606,14.31042224,0,15.14027706,10.50705959,49.74472402,0,0,0,0,0,1.912491061,0.299346427,0,1.210689994,0,0,87
6.864352059,13.84956705,0,15.11945562,10.49686253,49.69618702,0,0,0.549677975,0,0,1.910627659,0.301329492,0,1.211940595,0,0,86.2
6.700473184,0,6.700473184,3.000597536,13.00043604,61.99835274,0,6.600345602,0,0,0,0,0,0,1.999321716,0,0,81.6
6.852608008,13.36439673,0,15.08495785,10.46331665,49.54228135,0,0,1.659641728,0,0,1.521338251,0.299657534,0,1.211801897,0,0,85.9
6.000518403,0,0,18.9994816,4.999711998,53.00097921,0,0,4.999711998,3.000979206,0,4.000345602,0,2.999539197,1.998732792,0,0,112
10.00071999,89.99928001,0,0,0,0,0,0,0,0,0,0,0,0,0,0,0,35.3
7.299359277,0,7.770736221,0,16.70071056,64.23994832,3.940362087,0,0,0,0,0,0,0,0,0.048883535,0,75.7
10.07874772,0,0,0,10.02832997,0,40.02688947,39.86603284,0,0,0,0,0,0,0,0,0,43
6.873048822,3.501086939,4.761282097,1.591997516,10.63402037,69.28621631,0,1.090207744,0,0.800902241,0,0,0,0,1.461237966,0,0,80
6.199826187,0,1.300652536,6.000972175,6.299989689,65.50103846,0,0,0,1.59967005,0,2.000324058,9.998674307,0,1.098852539,0,0,88
6.200580154,0,1.099936684,5.898723367,6.200580154,64.99786492,0,0,0,2.600385788,0,1.999617157,10.00103073,0,1.001281051,0,0,89
6.199417287,0,1.100679832,6.100826981,6.199417287,64.99896995,0,0,0,2.798787486,0,2.001236058,10.0002943,0,0.600370817,0,0,89
6.199417287,0,1.100679832,6.100826981,6.199417287,64.99896995,0,0,0,3.098972895,0,2.001236058,10.0002943,0,0.300185409,0,0,89
6.399612145,0,3.099812133,7.999515181,5.499666687,70.00181807,0,3.499787892,0,0.999939398,0,0,0,0,2.499848494,0,0,84.7
5.999545597,0,0,18.9997444,4.999857999,53.0004828,0,0,5.00127801,1.999375195,0,6.000965607,0,1.999375195,1.999375195,0,0,111
6.110461676,0,0.170296287,17.43949431,3.300572946,72.45962679,0,0,0.519547993,0,0,0,0,0,0,0,0,82.5
6.420725703,0,0.086357094,13.08991743,8.329671995,71.51276418,0,0,0.560563594,0,0,0,0,0,0,0,0,83.7
7.270482527,0,9.739703008,0.030865256,16.55063617,63.89793889,2.469220481,0,0,0,0,0,0,0,0,0.041153675,0,75
7.409800566,0,8.279487269,0,16.7301177,63.58143271,3.9502637,0,0,0,0,0,0,0,0,0.048898048,0,75.5
6.639257129,0,0.220422711,12.48749375,13.15970485,66.3144072,0,0,1.178714357,0,0,0,0,0,0,0,0,87.3
6.499602471,0,11.29900312,9.201272093,7.499541312,62.99920494,0,0,0,0,0,0,0,0,2.501376063,0,0,85.8
5.999717992,0,0,19.00169205,5.999717992,43.00056402,0,0,10,3.998871968,0,6.999435984,0,3.000564016,1.999435984,0,0,118
5.999379618,0,0,19.00062038,4.999718008,54.99971801,0,0,4.999718008,1.999323219,0,6.000789578,0,0.99966161,1.00107157,0,0,107
9.999294997,84.9998825,5.000822504,0,0,0,0,0,0,0,0,0,0,0,0,0,0,62.2
6.180207653,0,0.046467727,20.68104262,5.699557104,67.1023016,0,0,0.290423292,0,0,0,0,0,0,0,0,86.2
6.399963918,0,0.037584942,10.00962175,5.469360755,77.82488424,0,0,0.258584401,0,0,0,0,0,0,0,0,79.7
6.638952465,0,0.03892444,10.33833123,10.99848973,71.71438803,0,0,0.270914102,0,0,0,0,0,0,0,0,83.8
6.769767626,0,10.96042509,1.021492585,10.0103101,68.08787374,0,0.25061464,1.77968118,0.009517012,0.009517012,0,0,0,0.999286224,0.101514791,0,80.7
6.299989689,0,0.799835025,6.101135677,6.400153191,64.39923994,0,0,0,3.299503601,0,2.000324058,10.09883781,0,0.600981013,0,0,89
6.469520496,0,1.899863863,12.40962033,7.709877477,71.03010135,0,0,0.481016488,0,0,0,0,0,0,0,0,82.9
6.480106663,0,0.086361019,13.06930093,8.320959971,71.49177298,0,0,0.551498439,0,0,0,0,0,0,0,0,83.6
5.999747556,0,0,13.50013323,4.5005119,54.9990884,0,0,7.001107948,3.999831704,0,5.999747556,1.999915852,0,1.999915852,0,0,103
6.200405445,0,0,19.49898639,4.099333913,51.5001448,0,0,5.201274254,5.201274254,0,2.099623516,0,4.099333913,2.099623516,0,0,114
6.499606084,0,3.99975759,7.999515181,5.499666687,66.00206048,0,6.499606084,0,0.999939398,0,0,0,0,2.499848494,0,0,82.2
6.498818397,0,0,13.11882688,8.328788705,71.49306187,0,0,0.560504151,0,0,0,0,0,0,0,0,83.6
7.459292435,0,8.750824567,0,16.67013853,63.61142936,3.459709058,0,0,0,0,0,0,0,0,0.048606048,0,75.8
6.519694119,0,0.130484918,13.30946167,8.379862839,71.66049645,0,0,0,0,0,0,0,0,0,0,0,83.6
6.66036625,0,0.088309113,9.521891364,9.930901992,73.31825365,0,0,0.480277631,0,0,0,0,0,0,0,0,82.6
10,85.00116252,0,0,0,0,0,0,0,0,0,0,0,0,0,0,4.99883748,11.4
6.449921342,0,0.076410218,12.17169825,7.480710166,70.68094988,0,0,3.140310136,0,0,0,0,0,0,0,0,83.5
6.108796099,0,18.21866939,0,0,46.14621425,2.599427389,0,26.92689288,0,0,0,0,0,0,0,0,87.3
6.499577754,0,1.999638075,7.500904814,5.899384727,64.00048257,0,2.999457112,5.501266739,1.999638075,0,0,0.600193027,1.699541561,1.299915551,0,0,90
10.32978621,89.67021379,0,0,0,0,0,0,0,0,0,0,0,0,0,0,0,35.2
7.450425418,0,8.299535751,0,16.17106467,63.60043491,3.449942185,0,0,0,0,0.980273717,0,0,0,0.048323352,0,76.6
7.469554387,0,8.270481594,0,15.65008303,63.67284805,3.909493496,0,0,0,0,0.979103238,0,0,0,0.048436203,0,75.8
6.499917227,0,1.500443963,7.500714855,6.000270893,64.99917227,0,1.700603488,5.499119599,1.998585339,0,0,1.399611721,1.700603488,1.200957154,0,0,91
6.499676745,0,1.799702305,7.499511359,5.899775977,64.40137722,0,1.900437522,5.499842131,1.999669228,0,0,1.500503676,1.700470599,1.299033243,0,0,92
6.200650588,0,0,19.5004514,4.0998524,51.49964891,0,0,5.198973962,2.201109153,0,5.098662998,0,4.0998524,2.100798189,0,0,115
6.49970722,0,0.499977478,5.501253697,4.999774785,65.99702716,0,0.300286774,5.501253697,3.501343783,0,0,3.699533054,2.499887392,0.999954957,0,0,94
7.449772946,0,8.770813265,0,15.73035641,63.70923352,3.380005504,0,0,0,0,0.959818357,0,0,0,0,0,76.1
6.499564996,0,0.499504995,16.59916599,9.600096001,62.199622,0,0,2.60102601,2.00102001,0,0,0,0,0,0,0,96.5
6.499580285,0,1.699844106,7.000239837,5.799556302,64.39920854,0,1.699844106,5.000599592,1.999640245,0,0,3.000959348,1.5994124,1.301115242,0,0,92
6.950654679,0,0.129813933,10.67038479,15.94147155,65.61853935,0,0,0.689135696,0,0,0,0,0,0,0,0,88.5
6.399480964,0,0,6.70028606,7.200153352,60.00176944,0,0.499867292,0,4.400011796,0,1.999469167,10.79949276,0,1.999469167,0,0,93
10.40084338,89.59915662,0,0,0,0,0,0,0,0,0,0,0,0,0,0,0,35
7.539868464,0,7.760251271,0,16.12959203,63.61254273,3.940861055,0,0,0,0,0.968296111,0,0,0,0.048588335,0,75.7
6.820286625,0,0,0,6.969406816,84.02844271,0,0,0,1.111337844,0,0,0,0,1.070526002,0,0,76.1
7.000144897,0,6.000354193,0,10.99930771,69.0000483,0,7.000144897,0,0,0,0,0,0,0,0,0,75
6.499387273,0,1.300176346,6.500881729,6.200496159,66.49729504,0,0,0,4.501300176,0,1.999581552,5.000448337,0,1.500433392,0,0,89
6.500141924,0,0.500470592,5.500694683,5.000224091,65.99638466,0,0.300282355,5.500694683,3.498812316,0,0,4.200965087,2.000388425,1.000941184,0,0,93
6.599415338,0,0.139349601,18.6789052,11.19946684,62.59220551,0,0,0.790657518,0,0,0,0,0,0,0,0,89.6
6.499485942,0,0.199663255,18.6014632,9.600226484,60.50094617,0,0,2.598602357,1.999612594,0,0,0,0,0,0,0,99.3
7.590472385,32.49014055,0,10.00017373,0,34.92069007,0,7.489706214,0,0,0,7.50881704,0,0,0,0,0,76
6.500557828,0,0.999628115,5.399776869,4.499814057,67.00185943,0,0.999628115,5.500929714,2.799553737,0,0,3.599851246,1.499442172,1.198958721,0,0,90
7.000911286,9.870661401,14.47185407,0,0,65.66691714,0,0,0,2.98965611,0,0,0,0,0,0,0,84.2
6.610161823,0,0.699775288,23.22228422,15.62127679,41.34405116,0,0,4.500279005,3.10072843,0,0,1.900251859,0,3.001191428,0,0,111
6.878761823,0,0.220433049,12.42867193,13.12905495,66.192449,0,0,1.15062925,0,0,0,0,0,0,0,0,87.4
6.878877377,0,0.740706015,12.28884409,12.96860594,66.0040942,0,0,1.118872377,0,0,0,0,0,0,0,0,87.5
6.930755325,0,9.820011004,1.059498546,8.490135974,70.13125835,0,0.990332469,1.549948911,0.009431738,0.009431738,0,0,0,1.009195944,0,0,79.4
6.79971006,0,0.180441387,11.56058667,12.16976913,64.95889946,0,0,4.330593297,0,0,0,0,0,0,0,0,87.1
6.499668459,0,1.00051573,6.100346276,6.499668459,64.99963162,0,0,0,2.39888013,0,2.00103146,10.19966109,0,0.300596773,0,0,89
7.244686792,13.3281871,0,15.34014388,10.43589659,48.37893769,0,0,2.200834346,0,0,1.520875078,0.298919292,0,1.251519233,0,0,87.8
6.900593936,0,0,12.50078149,13.14942169,66.24882776,0,0,1.200375117,0,0,0,0,0,0,0,0,87.1
7.328930776,13.939404,5.560164598,3.421384483,4.90973651,61.15683281,0,0,0,0.079644256,0,0.381628725,1.991106391,0,0.5608283,0.630517024,0.039822128,71.7
7.201367967,4.670629428,0,8.79081508,12.58040876,64.12507125,0,2.530738539,0,0,0,0,0,0,0,0.100968976,0,81
6.999415399,0,0,10.9999842,16.9992574,54.0013588,0,0,6.999415399,0,0,0,0,0,4.000568801,0,0,100
6.899881627,0,0,13.50071647,14.50065416,44.00037381,0,0,3.999750794,15.99900318,0,0,0,0,1.099619961,0,0,114
6.959563322,0,0.249396116,12.84938984,13.2791668,66.66248392,0,0,0,0,0,0,0,0,0,0,0,86.6
7.999423984,3.999711992,0,0,25.999928,46.00208806,0,0,0,15.99884797,0,0,0,0,0,0,0,105
9.999099991,75,15.00090001,0,0,0,0,0,0,0,0,0,0,0,0,0,0,61.5
6.980816435,0,3.950845046,5.159394006,9.949813167,66.83135035,0,2.9502353,2.07939213,1.988711871,0.009380716,0,0,0,0,0.100060975,0,82.2
6.989945113,0,3.950022674,5.100939811,9.950116499,68.89865361,0,2.939842687,2.061017373,0,0.009382477,0,0,0,0,0.100079751,0,81
7.000219099,0,0,12.9988419,19.0005947,44.9998435,0,0,12.0003756,0,0,0,0,0,4.0001252,0,0,105
7.225004038,11.6071717,0,15.30931998,10.40704248,48.27329995,0,0,3.853981586,0,0,1.52156356,0.600872234,0,1.201744468,0,0,90.8
5.999892715,0,0,10.99935629,4.500590065,40.00107285,0,0,13.00021457,0,0,14.49951722,7.300718807,2.499731788,1.198905697,0,0,110
5.999731796,0,0,15.00067051,4.500469358,40,0,0,13.50140807,0,0,11.99946359,5.299718385,2.499664745,1.198873542,0,0,112
7.294501018,12.43828921,0,13.9209776,10.32668024,48.74297352,0,0,2.782892057,0,0,2.681873727,0.599592668,0,1.212219959,0,0,90.5
6.760771539,0,0.479572909,14.87279253,8.801218537,67.97568957,0,0,1.109954908,0,0,0,0,0,0,0,0,85.5
6.799612661,0,1.900381287,7.501664347,6.599891061,67.1004055,0,0,0,4.999092175,0,2.998850088,0.0998608,0,2.000242087,0,0,89
7.999288003,23.999644,0,0,3.999644001,64.00142399,0,0,0,0,0,0,0,0,0,0,0,58.8
6.980378807,0,0.530762565,7.480193117,9.080217876,74.72765536,0,0,1.200792275,0,0,0,0,0,0,0,0,81.5
6.779864403,0,11.23027539,0,0,48.2300354,0,9.679306414,0,21.23057539,0,0,0,0,2.849943001,0,0,76.3
10.19025104,0,0,9.821006417,0,0,40.02926939,39.95947315,0,0,0,0,0,0,0,0,0,38
6.799543393,0,0.50016522,5.299047733,5.0001502,66.00078104,0,0.50016522,5.299047733,3.100123164,0,0,4.001321758,2.499324101,1.000330439,0,0,94
9.999119989,70.00044001,20.00044001,0,0,0,0,0,0,0,0,0,0,0,0,0,0,71.8
7.270818086,0,0.329334649,7.700385019,13.86228402,69.00754129,0,0,1.829636936,0,0,0,0,0,0,0,0,85.5
7.839077313,0,8.959923338,0.020534584,16.47044731,63.84886546,2.429925733,0,0,0,0,0.39015709,0,0,0,0.041069167,0,78
6.999725501,0,0,25.0007625,5.000457498,44.9995425,0,0,0,8.000122,0,0,0,9.999390002,0,0,0,131
6.802398756,2.900718146,3.90168061,0,0,69.3892056,0,7.002295106,0,0.100688532,0,4.10157696,0,0,0,0,5.801436292,71
8.000417595,2.999721604,0,24.00125278,33.00041759,31.99819042,0,0,0,0,0,0,0,0,0,0,0,113
11.5,0,34.5,0,8,0,46,0,0,0,0,0,0,0,0,0,0,62
6.500282008,0,0,15,4.499435984,48.50253807,0,0,6.001128032,3.998871968,0,6.999435984,3.998871968,2.5,1.999435984,0,0,112
6.500282008,0,0,15,4.499435984,48.50253807,0,0,10,3.998871968,0,6.999435984,0,2.5,1.999435984,0,0,113
7.154013887,4.192505761,2.932125017,0,3.561542149,67.94921362,0,3.852280284,0,3.813618298,0,3.343488548,2.059910613,0,0,0,1.141301826,76.4
7.237448991,0,8.980753295,3.833705968,9.090198408,67.90600228,0,0,2.201410278,0,0,0,0,0,0.750480777,0,0,78.4
7.5,0,7.5,3.000645995,13.00064599,61.99935401,0,5,0,0,0,0,0,0,1.999354005,0,0,83
6.971474874,1.320468766,3.751331723,6.692375793,4.381555452,60.35742689,0,1.240940534,4.810707801,9.972540252,0,0,0,0,0.501177918,0,0,86
9.999570003,65.00043,25,0,0,0,0,0,0,0,0,0,0,0,0,0,0,55.3
7.590882487,13.21128959,0,16.73278273,10.22143461,45.91597841,0,0,3.280874033,0,0,1.50874683,0.299148078,0,1.238863237,0,0,90.9
6.499680298,0,0,15.00097301,4.499457897,44.4997359,0,0,9.999721998,4.000444803,0,7.000083401,4.000444803,2.500625504,1.998832393,0,0,115
6.499860995,0,0,15.00139005,4.499582986,44.50097303,0,0,10,4.000556019,0,8.999165972,1.998887962,2.500695024,1.998887962,0,0,116
6.499680298,0,0,19.00141781,4.499457897,44.4997359,0,0,9.999721998,4.000444803,0,7.000083401,0,2.500625504,1.998832393,0,0,117
7.712323578,13.41216383,0,12.51296915,10.38191071,48.90894419,0,0,3.221290822,0,0,2.289158611,0.299731559,0,1.261507551,0,0,89.2
15.0016,0,0,0,0,0,84.9984,0,0,0,0,0,0,0,0,0,0,35.5
7.100063542,0,1.299585464,20.79941904,15.0987927,41.59883809,0,0,5.500922872,3.900269297,0,0,1.301098369,0,3.401010621,0,0,111
7.0000298,0,0,0,28.0001192,7.0000298,0,0,57.9998212,0,0,0,0,0,0,0,0,110
7.399141901,0,10.36005595,0.980684908,8.489839539,69.78893272,0,0.240456396,1.691052822,0.009429663,0.009429663,0,0,0,0.939823037,0.091153405,0,80.1
7.541229864,0,10.91153158,0,10.48165431,68.03566863,0,0,0,0,0,0,0.869342879,0,1.569291741,0,0.591281002,85
7.000326148,0,0.800545557,5.698698372,7.499925875,62.59969757,0,0.499599727,5.900317253,2.001363892,0,0,6.899516708,0,1.100008895,0,0,90
7.500158599,0,10.49927044,0,8.599251412,65.39998731,0,5.000634397,0,0,0,0,0,0,3.000697837,0,0,79.7
6.999911319,0,1.099648231,5.598746638,6.000768571,65.00044341,0,0,0,3.600461143,0,2.001241538,8.80014189,0,0.898637264,0,0,90
6.500445236,0,0,18.99856155,4.50030824,40.49866429,0,0,10.00068498,4.000273991,0,7.000479485,4.000273991,2.500171245,2.000136996,0,0,118
7.369515944,0,0.430030739,15.14888068,14.04042599,60.57068339,0,0,2.440463253,0,0,0,0,0,0,0,0,90.1
6.821053236,0,0.970539252,16.54223856,2.740768391,71.13650721,0,0,1.788893356,0,0,0,0,0,0,0,0,82.7
7.810419372,7.879465387,0,1.558467178,9.460947903,68.95066498,0,0,0,0,0,4.340035181,0,0,0,0,0,81
6.999764318,0,1.100341739,6.599104407,5.999587556,65.00117841,0,0,0,1.499528635,0,2.000353523,8.799787886,0,2.000353523,0,0,90
10.00021,69.99937,0,0,0,0,0,0,0,0,0,20.00042,0,0,0,0,0,44.8
6.499388005,0,0,15.00067999,4.500203998,46.000272,0,0,9.998640011,4.001087991,0,7.00122399,4.999320005,0,1.999184007,0,0,109
7.000613192,0,1.000087599,6.000525593,4.499664204,64.99839402,0,0,0,4.000350396,0,2.000175198,8.999328408,0,1.500861389,0,0,91
7.559422483,0,11.93966333,0.999306475,8.990605889,66.38295189,0,0.260071874,1.768488746,0,0.009457159,0,0,0,1.989155791,0.100876363,0,81.8
7.659837822,0,10.86056144,1.079073901,10.12107844,67.17235032,0,0.269768475,1.818556897,0,0.00952124,0,0,0,1.009251472,0,0,80.4
8.920751649,40.03991057,0,0,0,36.01929011,0,4.480700652,0,0,0,10.53934702,0,0,0,0,0,75
7.640097459,0,0,0,8.20966364,81.90045249,0,0,0,1.129639591,0,0,0,0,1.120146822,0,0,76.2
8.164438209,15.60033131,1.480755253,0,3.471999189,70.89369327,0,0,0,0,0,0.148751669,0,0,0,0,0.240031103,77
7.179624108,0,0.480619465,15.32938751,7.379882219,66.88027532,0,0,2.750211384,0,0,0,0,0,0,0,0,85.7
7.999208978,0,2.000626226,0,14.80034937,68.1992716,0,7.000543828,0,0,0,0,0,0,0,0,0,77
7.760684306,0,11.93067569,1.030927835,10.97954103,66.1389678,0,0.269700935,1.78098369,0,0.009575181,0,0,0,0,0.098943538,0,80.3
7.63133987,0,10.5369506,2.90404436,9.844616397,64.60010651,0,0.260016917,4.175934338,0.01566367,0.031327339,0,0,0,0,0,0,83.3
7.289563045,0,0.800311149,25.37061138,15.17898547,40.75752816,0,0,4.400963365,2.300707565,0,0,1.400170534,0,2.501159329,0,0,112
7.769894047,0,12.3707404,1.00862261,10.46008464,65.25501925,0,0.259314646,1.769066785,0,0.009545324,0,0,0,0.999077285,0.098635019,0,80.6
7.399551542,0,3.499787892,7.999515181,5.499666687,68.00193928,0,4.09975153,0,0.999939398,0,0,0,0,2.499848494,0,0,84.3
7.400741133,0,1.999546245,7.199576496,6.000151252,64.00060501,0,2.999319368,3.499962187,1.999546245,0,1.999546245,0,1.600242003,1.300763821,0,0,90
7.414914536,3.091816669,2.991983059,5.793374679,1.821207079,71.83179549,0,1.27060959,1.812131296,2.172137347,0,0,0,0,1.800030253,0,0,78
12.5,44.99949,12.5,0,0,0,30.00051,0,0,0,0,0,0,0,0,0,0,73.8
7.779358306,0,11.39086455,0.99889363,9.429429429,67.26094516,0,0.260787103,1.779674411,0,0.009483167,0,0,0,0.989410463,0.101153785,0,82
7.820352257,0,11.95960621,1.039965757,9.949428494,66.03148433,0,0.269503321,1.819940075,0,0.009511882,0,0,0,0.998747602,0.101460074,0,81.2
7.999740794,0,6.000615614,0,11.99961119,66.00029161,0,4.999432987,0,0,0,0,0,0,3.000307807,0,0,81
7.810624724,0,11.31956288,2.390878656,9.170298781,66.24976312,0,0.999620997,0.110542606,0.258985535,0,0,0,0,1.689722696,0,0,80.8
7.860372868,0,9.8500595,1.009123364,10.04998017,68.07774693,0,0.250694169,1.780245934,0.009520032,0.020626735,0,0,0,0.9900833,0.101547005,0,81.5
7.809871224,0,11.30049215,1.679271687,9.220270759,67.49162723,0,0.199688674,2.298778283,0,0,0,0,0,0,0,0,80.2
7.909667371,0,11.19940244,1.690955612,10.67971966,65.26071548,0,0.260636015,1.859415476,0.009535464,0.020660172,0,0,0,1.010759182,0.098533128,0,81.7
7.929837965,0,11.18008468,1.209690256,10.6802916,65.2532391,0,0.259446726,1.859102919,0.009550186,0.02069207,0,0,0,1.499379238,0.098685258,0,82.3
7.959698537,0,11.22022099,1.210321262,11.1994635,65.14019288,0,0.260266973,1.880947819,0.009580379,0.020757489,0,0,0,0.999552916,0.098997254,0,81.7
7.820949642,0,3.969866525,6.289268857,9.949673346,67.84095527,0,2.969585196,1.050295396,0,0.009377637,0,0,0,0,0.100028133,0,81.6
