Repository: kzzzynobad/High-Specific-Modulus-Glass

# High-Specific-Modulus-Glass
The code and the dataset used for the article on "Interpretable Machine Learning Accelerates Development of High-Specific Modulus Glass"

File: DATASET/YOUNGSMODULUS/CLEAN.csv (part 20 of 22)
Li2O,B2O3,Na2O,MgO,Al2O3,SiO2,P2O5,K2O,CaO,TiO2,Fe2O3,ZnO,SrO,Y2O3,ZrO,SnO2,BaO,YoungModulus
7.859269707,0,3.93041843,5.441153424,9.949851121,68.71023351,0,2.949380975,1.049992164,0,0.009402915,0,0,0,0,0.100297759,0,81.2
7.919543491,0,10.9603077,1.339890917,9.000914279,67.98133611,0,0.260096472,1.41870803,0.009458054,0.009458054,0,0,0,0.99940099,0.100885904,0,81
8.245364233,14.1487046,0,14.50712754,9.656143107,46.10726502,0,0,3.512217476,0,0,2.271648582,0.301140734,0,1.250388701,0,0,89.8
11.9999048,88.0000952,0,0,0,0,0,0,0,0,0,0,0,0,0,0,0,40
7.959971633,0,10.94003625,1.030651643,8.990623276,67.90008668,0,0.26948231,1.790245056,0.00945552,0.00945552,0,0,0,0.999133244,0.100858876,0,80.8
7.819846573,0,4.93071022,6.480450384,8.939618906,68.63090819,0,0.989853997,2.100346449,0,0.009279881,0,0,0,0,0.0989854,0,82.9
7.959447121,0,4.94002078,3.570416549,9.969774251,68.93989484,0,0.990208117,1.539624067,0,0.009445546,0,0,0,1.98986178,0.091306949,0,84.4
7.789253658,0,9.990163531,7.589450387,7.489548752,62.94110414,0,0.699311447,0,2.001106603,0,0,0,0,1.500061478,0,0,85.6
8.164184386,12.26718564,0,17.70193328,10.16662914,44.65532216,0,0,3.26181362,0,0,2.251745102,0.289510085,0,1.241676585,0,0,92
7.93975979,0,4.949643438,5.088827724,9.950894533,66.93043913,0,0.989928688,2.061178531,1.979857375,0.00938321,0,0,0,0,0.100087577,0,83.7
7.999432999,5.000630001,9.999685,4.999054999,5.000630001,65.000315,0,2.000252,0,0,0,0,0,0,0,0,0,79.9
9.059134032,16.34032385,9.280262501,0,0,53.33119338,0,0,0,0,11.98908624,0,0,0,0,0,0,85.5
9.059134032,16.34032385,9.280262501,0,11.98908624,53.33119338,0,0,0,0,0,0,0,0,0,0,0,75.6
8.750601003,0,7.989903153,0.020605811,16.86929047,63.89861941,2.429768528,0,0,0,0,0,0,0,0,0.041211622,0,77.5
7.979605243,0,4.959492008,5.098689355,9.959648409,68.85420251,0,0.990021583,2.048859833,0,0.009384091,0,0,0,0,0.100096969,0,82.6
12.74960064,8.498901757,12.74960064,0,3.399560703,0,47.60133786,0,0,0,0,0,0,0,0,0,15.0009984,66.9
12.74960064,8.498901757,12.74960064,0,3.399560703,0,47.60133786,0,0,0,0,0,15.0009984,0,0,0,0,64.9
12.74960064,8.498901757,12.74960064,0,3.399560703,0,47.60133786,0,15.0009984,0,0,0,0,0,0,0,0,68.6
12.74960064,8.498901757,12.74960064,15.0009984,3.399560703,0,47.60133786,0,0,0,0,0,0,0,0,0,0,70.1
8,0,2,12,14,55.5,0,0,2.5,0,0,0,1,0,5,0,0,102
8.100523428,0,11.37983225,1.169830359,9.139496752,67.10285678,0,0.260137479,1.81938576,0,0.009459545,0,0,0,1.018477644,0,0,81
8.533333333,18.77763975,8.023188406,0,1.250517598,48.49026915,0,2.711387164,1.139544513,3.190062112,0,7.052587992,0,0,0,0,0.831469979,85
7.50069114,0,0,29.9998545,7.999767195,45.00123678,0,0,0,6.998705021,0,0,0,2.499745369,0,0,0,119
7.999442008,5.000232497,0.999736504,5.000232497,5.000232497,64.9999225,0,5.999969,5.000232497,0,0,0,0,0,0,0,0,79
7.999442008,5.000232497,2.999209511,5.000232497,5.000232497,64.9999225,0,4.000495993,5.000232497,0,0,0,0,0,0,0,0,82.1
7.999442008,5.000232497,5.000232497,5.000232497,5.000232497,64.9999225,0,1.999473007,5.000232497,0,0,0,0,0,0,0,0,83.6
8.534148154,18.30869601,8.223635313,0,1.250309687,48.7802461,0,2.700470724,1.139648196,3.191014948,0,7.042695516,0,0,0,0,0.829135354,85
10.0001935,55.00106426,0,0,3.999690396,0,0,0,0,0,0,30.99905184,0,0,0,0,0,63.6
8.33279691,0.870614741,0.199549405,12.51367879,18.24589636,55.1367879,0,0.170582556,4.132603798,0.241390409,0.120695204,0,0,0,0.035403927,0,0,93.6
7.840910811,0,0.075699081,12.74166932,8.030158514,70.7907526,0,0,0.520809677,0,0,0,0,0,0,0,0,83.4
8.311017751,0,9.010150249,0,10.35068871,72.32814329,0,0,0,0,0,0,0,0,0,0,0,79.9
10,55,0,0,3.500385505,0,0,0,0,0,0,31.49961449,0,0,0,0,0,63.3
8.109416984,0,0.20933575,12.1695932,12.85852653,65.54396051,0,0,1.109167031,0,0,0,0,0,0,0,0,86.5
8.27076042,0,11.71014954,1.269487751,10.66974228,64.67069679,0,0.270442253,1.950365892,0.009545021,0.020680878,0,0,0,1.059497296,0.09863188,0,82
8.009794711,0,10.90970693,7.010302928,7.509278795,64.0598771,0,0,0,0,0,0,0,0,2.501039533,0,0,85.8
9.99961599,55.00172804,0,0,2.999116777,0,0,0,0,0,0,31.99953919,0,0,0,0,0,65.5
7.65028125,0,13.82161583,8.50063887,1.120592166,68.44571076,0,0,0,0,0,0,0,0,0.461161127,0,0,46
12.40020909,87.59979091,0,0,0,0,0,0,0,0,0,0,0,0,0,0,0,40
8.339587092,0,10.72985358,1.210301937,11.18970445,65.26050232,0,0.260262818,1.871337559,0.009580226,0.020757157,0,0,0,1.009117182,0.098995673,0,82.1
8.259666324,0,7.968688226,0,7.869059856,73.93057642,0,1.962520756,0,0.009488416,0,0,0,0,0,0,0,75
12.40941814,87.59058186,0,0,0,0,0,0,0,0,0,0,0,0,0,0,0,39.6
10.0003825,54.99923501,0,0,2.499617503,0,0,0,0,0,0,32.50076499,0,0,0,0,0,68.3
8.359409924,2.659812249,10.05971007,1.398556741,8.199757328,65.95248739,0,0.930774634,1.040934926,0.009579156,0.009579156,0,0,0,1.379398429,0,0,81.4
8.298282787,0,7.999430758,0,7.84921413,73.88128143,0,1.971790898,0,0,0,0,0,0,0,0,0,75
8.689604928,0,0.470245389,0,14.21664404,72.25221048,0.700400702,0.309633407,0,1.652482035,0,0,0,0,1.06964268,0,0.639136338,81
9.99961899,55.00076202,0,0,2.000304808,0,0,0,0,0,0,32.99931418,0,0,0,0,0,69.4
8.331222293,0,0,0,8.331222293,83.33755541,0,0,0,0,0,0,0,0,0,0,0,74.5
9.999240035,0,0,0,36.99889805,35.00018999,0,0,10.00113995,0,0,0,0,8.000531976,0,0,0,115
8.138564274,5.765782477,0,14.78389909,10.25010821,51.29227725,0,0,6.507759847,0,0,1.490137884,0.590490323,0,1.180980647,0,0,95.5
9.99981025,55.00085387,0,0,1.500920286,0,0,0,0,0,0,33.49841559,0,0,0,0,0,70.8
9.299904725,16.77017538,9.529270616,0,0,54.73023042,0,0,0,0,9.670418857,0,0,0,0,0,0,85.2
9.299904725,16.77017538,9.529270616,0,9.670418857,54.73023042,0,0,0,0,0,0,0,0,0,0,0,79.1
8.308932338,0,8.008249111,0,7.909070873,72.27102421,0,1.972544945,0,0.009445546,0,1.520732974,0,0,0,0,0,76
8.000787807,0,12.0004242,4.999545496,3.999636397,68.9997879,0,0,0,0,0,0,0,0,1.999818198,0,0,79.6
9.999811003,54.9999055,0,0,0.999792104,0,0,0,0,0,0,34.00049139,0,0,0,0,0,72.6
7.779573843,0,7.920646583,15.65025716,5.510653931,59.82953711,0,0,1.469507715,0,0,0,0,0,1.839823659,0,0,85.1
8.623273391,0.90076883,0.210125098,12.87464165,18.83633047,56.8868908,0,0.16940318,1.091347407,0.250847016,0.120536878,0,0,0,0.035835288,0,0,93.1
8.999880999,4.999744998,8.999880999,0,15.00093501,60.00034,0,1.999217993,0,0,0,0,0,0,0,0,0,78.7
8.379464144,0,11.87960649,1.281118527,9.769714991,65.22000443,0,0.279948123,1.98019802,0.009489767,0.020561162,0,0,0,1.078670167,0.10122418,0,81.1
8.348417358,0,8.04778619,0,7.887239702,72.20184786,0,1.981647333,0,0,0,1.533061559,0,0,0,0,0,76
10,55,0,0,0.500753012,0,0,0,0,0,0,34.49924699,0,0,0,0,0,74.7
8.540405095,3.919237997,9.420627399,1.58054516,7.830444769,65.17821289,0,1.240021202,0.690685385,0.00963747,0.00963747,0,0,0,1.58054516,0,0,82.1
8.420536815,0,11.70054693,1.090702159,9.560241535,65.85944169,0,0.270304448,1.900034776,0.009484367,0.009484367,0,0,0,1.068571971,0.110650944,0,81.7
8.839650918,0,0.529915379,0,14.24478779,71.96250849,0.700481892,0.351068939,0,1.652673589,0,0,0,0,1.069766672,0,0.649146339,81
8.799156494,0,0.400336085,0,14.19957495,72.1000346,0.499184501,0.400336085,0,1.601344338,0,0,0,0,1.100512364,0,0.899520585,92
9.000033601,9.000033601,9.000033601,0,9.000033601,60.00134404,0,1.999260778,0,0,0,0,0,0,1.999260778,0,0,81.5
9.000033601,9.500688821,9.000033601,1.999260778,9.500688821,57.00077282,0,1.999260778,0,0,0,0,0,0,1.999260778,0,0,81.3
8.999731201,9.500369599,8.999731201,1.999193603,9.500369599,59.0014112,0,1.999193603,0,0,0,0,0,0,0,0,0,80.4
8.361636494,1.793225937,7.060729754,4.658336709,4.907612252,62.00105942,0.881812233,0.660580189,1.11239211,7.038918144,0,0,0,0,1.523696756,0,0,87.4
8.295200678,0.890532316,5.993374933,4.612895771,3.64224636,66.61428241,0.870503043,0,0,6.98559433,0,0,0,0,2.012171635,0.083198521,0,86.8
7.799620449,4.17940286,1.88036912,14.46058903,5.710643353,48.48976517,0,0,15.5905489,0,0,0,0,0,1.889061119,0,0,102
8.999665999,8.500334001,8.999665999,0,8.500334001,62.999332,0,2.000668003,0,0,0,0,0,0,0,0,0,79.9
8.980719923,2.750491159,0.820818488,1.268689021,14.65985149,70.48050348,0,0,0.569411608,0,0,0,0,0,0.259731611,0.209783224,0,82
8.470532842,0,10.76041748,1.020167935,8.180177352,67.13018912,0,1.189672762,1.459624892,0.009416935,0.009416935,0,0,0,1.77038374,0,0,80.3
8.40006842,0,10.0001555,5.999160304,8.499587927,62.99895816,0,0.600227029,0,2.500427623,0,0,0,0,1.001415043,0,0,85.1
12.49913281,0,0,37.49971094,0,0,50.00115626,0,0,0,0,0,0,0,0,0,0,66.4
8.341172298,0.89132882,5.027217913,4.635526701,3.665551221,65.95216433,0.88053418,0,0,8.583280645,0,0,0,0,2.023223896,0,0,87.9
8.599898451,0,4.350723534,0,8.671299822,74.0067276,0,4.330096471,0,0,0,0,0,0,0,0.041254125,0,76
8.341539977,0,15.08124577,0,4.2807903,68.4557149,0,0,0,0,0,0,0,0,3.031328861,0,0.809380193,76
8.969446738,1.829892651,0.820809249,2.061106524,14.63914121,70.37819983,0,0,0.571428571,0,0,0,0,0,0.518579686,0.211395541,0,84
8.619978422,0,8.699308244,0,8.659643333,73.97981849,0,0,0,0,0,0,0,0,0,0.041251507,0,77
15.000552,9.999448002,15.000552,0,3.999227202,0,56.0002208,0,0,0,0,0,0,0,0,0,0,63.5
8.188473473,0,2.000421776,23.47784171,15.0784804,39.65595156,0,0,4.100262103,3.798993764,0,0,1.298466544,0,2.401108667,0,0,111
10.50068336,6.999172265,0,0,30.99963426,46.99994225,0,0,0,0,0,0,0,4.500567865,0,0,0,100
9.000759001,7.499257499,9.000759001,0,7.499257499,65.000165,0,1.999802,0,0,0,0,0,0,0,0,0,80.8
8.099845661,0,0.400688591,6.399145198,6.200284934,68.20016621,0,0,0,0.899323281,0,2.00047489,7.200522379,0,0.599548854,0,0,88
8.399594756,0,4.999539496,8.000491204,7.500076751,64.00085961,0,4.600435944,0,0,0,0,0,0,2.499002241,0,0,83.8
9.559618941,17.21743379,9.749799351,0,0,56.21314164,0,0,0,0,7.260006281,0,0,0,0,0,0,85.1
9.559618941,17.21743379,9.749799351,0,7.260006281,56.21314164,0,0,0,0,0,0,0,0,0,0,0,82
8.450270329,0,11.2105482,0,6.190600884,68.29839343,0,0,2.248887109,0,0,0,0,0,1.540333636,0,2.060966405,77
9.000262398,7.499672002,9.000262398,2.000787195,7.499672002,62.99855681,0,2.000787195,0,0,0,0,0,0,0,0,0,80.9
8.971299686,0,1.029680962,1.578844142,15.03170764,71.208159,0,0,1.14082113,0,0,0.470711297,0,0,0.35957113,0.209205021,0,86
16.50039065,0,0,0,16.50039065,0,66.9992187,0,0,0,0,0,0,0,0,0,0,74
10.00072799,15.99934481,8.00058239,0,15.99934481,47.9998544,0,2.000145597,0,0,0,0,0,0,0,0,0,72.6
8.399798698,0,5.000533756,8.000244003,6.499626371,64.99931374,0,4.599454044,0,0,0,0,0,0,2.501029387,0,0,83.3
9.490824502,0,0,1.719651934,16.68992849,65.05040062,3.999310761,0,1.230292065,0,0,0.420435944,0,0,0,0,1.399155682,83.1
8.999478386,0,0,8.000260807,16.99973919,66.00052161,0,0,0,0,0,0,0,0,0,0,0,90.6
8.999918494,6.999755481,8.999918494,1.998532888,6.999755481,62.00342326,0,2.000163012,0,0,0,0,0,0,1.998532888,0,0,83
8.779473835,0,8.869918441,1.031385865,10.05997905,68.08098759,0,0.250706103,1.808892133,0.009520485,0.030148202,0,0,0,0.990130431,0.088857859,0,82.2
8.999317495,0,8.999317495,4.998537489,15.0004875,60.00195001,0,2.000390003,0,0,0,0,0,0,0,0,0,82.7
8.999463737,0,8.000065002,0,12.49979687,67.50085315,0,0,0,0,0,0,0,0,2.999821246,0,0,85
8.400878721,0,3.999696993,7.999393985,5.499583365,66.00106053,0,4.599651542,0,0,0,0,0,0,3.499734869,0,0,85.7
8.400878721,0,3.999696993,7.999393985,5.499583365,66.00106053,0,4.599651542,0,0.999924248,0,0,0,0,2.49981062,0,0,84.2
8.400878721,0,3.999696993,7.999393985,5.499583365,66.00106053,0,4.599651542,0,1.999848496,0,0,0,0,1.499886372,0,0,83.5
8.400878721,0,3.999696993,7.999393985,5.499583365,66.00106053,0,4.599651542,0,3.499734869,0,0,0,0,0,0,0,83.6
8.00034621,0,0,13.499322,9.000028851,40.00173105,0,0,8.00034621,3.998730562,0,11.00083668,1.999365281,2.499927873,1.999365281,0,0,120
8.000577034,0,0,13.49971148,9.000288517,40.00288517,0,0,10,3.998845932,0,6.999422966,3.998845932,2.5,1.999422966,0,0,117
10.00053999,5.000269993,0,10.00053999,29.99982,39.99856004,0,0,0,5.000269993,0,0,0,0,0,0,0,104
16.68066471,0,0,0,16.68066471,0,66.63867059,0,0,0,0,0,0,0,0,0,0,74.4
8.779618798,0,10.89057401,0.829247529,8.779618798,67.70191231,0,0.209676657,1.450394917,0,0.009459097,0,0,0,1.34949788,0,0,79.7
16.7011546,0,0,0,16.7011546,0,66.59769081,0,0,0,0,0,0,0,0,0,0,75
10,0,0,0,31.999641,38.000359,0,0,14.9991025,0,0,0,0,5.000897505,0,0,0,111
9.000322997,0,5.999677003,3.000645995,13.00064599,61.99935401,0,5,0,0,0,0,0,0,1.999354005,0,0,83.8
9.000468354,0,4.49942667,3.000694456,13.00085596,63.9997416,0,4.49942667,0,0,0,0,0,0,1.999386295,0,0,84.9
9.109453792,0,0.620134798,2.069291904,14.77063172,71.44279256,0,0.169721103,0,0,0,0.469996899,0.620134798,0,0.51895491,0.208887511,0,87
10,14.40014304,6.00035759,0,14.40014304,53.19864116,0,2.00071518,0,0,0,0,0,0,0,0,0,71.8
15.4634618,0,0,15.46622462,4.124879127,0,64.94543445,0,0,0,0,0,0,0,0,0,0,65.3
9.000240906,0,5.299927728,4.798843652,13.00088332,61.89994379,0,4.400546053,0,0.998956075,0,0,0,0,0.600658476,0,0,82.2
8.500742357,0,0,7.999272793,5.499500045,66.0000606,0,8.500742357,0,0.999909099,0,0,0,0,2.499772748,0,0,78.9
8.500742357,0,8.500742357,7.999272793,5.499500045,66.0000606,0,0,0,0.999909099,0,0,0,0,2.499772748,0,0,86.7
8.99924659,0,5.299520703,5.398906753,13.00033663,61.90147957,0,4.400237244,0,1.00027251,0,0,0,0,0,0,0,81.8
9.509706027,0,0,0,19.23942661,67.28045086,0,0,0,3.970416504,0,0,0,0,0,0,0,88.9
9.770254349,2.359830896,5.540924527,0,15.97997089,63.84018296,2.460322961,0,0,0,0,0,0,0,0,0.04851341,0,76.1
9.800041658,2.799763938,5.179476498,0,15.8508644,63.86169548,2.459557037,0,0,0,0,0,0,0,0,0.048600986,0,75.7
8.000452802,4.000226401,0,34.99879724,5.000636753,47.9998868,0,0,0,0,0,0,0,0,0,0,0,101
8.57463388,3.502016312,4.542009036,6.673539311,3.432279191,58.38513083,0,1.531184621,7.025256966,2.740972075,0,0,0,1.361389891,2.231587884,0,0,95
7.999886967,0,0,13.99909574,5.999208771,44.49813496,0,0,10.00056516,2.000678196,0,9.000226065,2.000678196,2.800384311,1.70114163,0,0,110
8.000225995,0,0,13.50038137,6.000169496,42.99838979,0,0,10.00028249,4.000112998,0,7.000197746,4.000112998,2.500070623,2.000056499,0,0,115
8.870235224,0,10.60074545,1.039872208,7.770852257,66.58001065,0,1.63028158,1.309236696,0.009396436,0.009396436,0,0,0,2.179973064,0,0,81.5
9.800190295,1.899489664,5.909523398,0,16.13009255,63.73151111,2.48075426,0,0,0,0,0,0,0,0,0.048438716,0,76.5
8.990261079,0,9.989531453,0.999270374,9.989531453,66.92890905,0,0.250610665,1.75110237,0,0,0,0,0,0.999270374,0.101513181,0,82
8.909818696,0,0,19.50867279,16.72867122,54.8528373,0,0,0,0,0,0,0,0,0,0,0,88.9
9.799896498,17.66948422,10.03967569,0,0,57.66085907,0,0,0,0,4.830084526,0,0,0,0,0,0,86.7
9.799896498,17.66948422,10.03967569,0,4.830084526,57.66085907,0,0,0,0,0,0,0,0,0,0,0,85.5
15.46459093,0,0,15.46459093,8.246693158,0,60.82412498,0,0,0,0,0,0,0,0,0,0,69
8.506152719,3.473333234,4.503521179,6.614733631,3.403059165,54.80480256,0,1.511640077,6.964608783,5.044781029,0,1.450337166,0,0,3.723030457,0,0,94
9.789824911,0.459220529,6.939905748,0,16.56977744,63.70953872,2.480134842,0,0,0,0,0,0,0,0,0.051597812,0,78.1
9.780274528,0,6.880379323,0.020615369,16.96988438,63.88702778,2.420587882,0,0,0,0,0,0,0,0,0.041230738,0,78.4
9.820305635,0.920007581,6.58994194,0,16.42919904,63.71827783,2.470582155,0,0,0,0,0,0,0,0,0.051685819,0,77.5
7.999663408,0,0,13.50013323,5.999747556,40.99967743,0,0,9.99957926,3.999831704,0,9.0010238,3.999831704,2.500596048,1.999915852,0,0,118
9.859787263,1.429755491,6.259497168,0,16.26087857,63.65174748,2.489984805,0,0,0,0,0,0,0,0,0.04834922,0,76.9
8.000390603,0,0,19.0000558,3.999497796,50,0,0,0,4.000892807,0,9.999441995,0,0,4.999720998,0,0,114
9.999825757,0,0,10.49990417,17.49925947,41.99961666,0,0,0,8.001254552,0,0,0,12.00013939,0,0,0,128
8.699860851,0,9.400145199,2.601488293,7.999576502,57.3991167,0,0,5.898723456,3.000786496,0,0,5.000302499,0,0,0,0,91
8.699860851,0,9.400145199,5.000302499,7.999576502,57.3991167,0,0,6.500695747,3.000786496,0,0,1.999516002,0,0,0,0,91
7.999610792,0,0,0,0,29.99958299,0,0,5.001320527,39.99944399,0,0,7.000180704,0,0,0,9.999860997,117
15.46317144,0,0,15.46585183,12.37000107,0,56.70097566,0,0,0,0,0,0,0,0,0,0,71.2
8.699912564,0,8.399915579,3.901468327,8.000422106,57.40042814,0,0,8.598908554,2.99996985,0,0,1.998974885,0,0,0,0,92
8.699912564,0,8.399915579,4.501462297,8.000422106,57.40042814,0,0,4.998944734,2.99996985,0,0,4.998944734,0,0,0,0,92
9.238913144,0,0,0,9.928193318,78.56194726,0,0,0,1.100289466,0,0,0,0,1.170656815,0,0,78.8
10.99942998,12.00076002,0,0,28.00114003,40,0,0,0,1.998859966,0,0,0,0,6.999809994,0,0,98
9.930185087,17.92030465,10.16004254,0,0,58.3700705,0,0,0,0,3.619397225,0,0,0,0,0,0,87.6
9.930185087,17.92030465,10.16004254,0,3.619397225,58.3700705,0,0,0,0,0,0,0,0,0,0,0,86.9
8.899745765,0,0.499280179,23.10166325,17.6999418,38.30060955,0,0,4.000367568,2.998744142,0,0,2.000183784,0,2.499463963,0,0,112
7.999779924,0,0,15.00096283,4.500563946,39.99889962,0,0,13.49894088,3.999889962,0,11.00107287,0,2.800473164,1.199416797,0,0,116
9.989533467,0,7.319709682,0,16.67953535,63.50954857,2.450198178,0,0,0,0,0,0,0,0,0.051474752,0,78.6
8.99961375,0,7.00038625,3.00038625,5.999227501,68.99961375,0,4.99961375,0,0,0,0,0,0,1.001158749,0,0,76.9
9.438820957,0,12.64231922,0,11.68191756,66.23694226,0,0,0,0,0,0,0,0,0,0,0,78.7
8.000274405,0,0,14.0001372,5.999862798,39.00116622,0,0,13.50072031,0,0,12.49914248,3.199560952,2.800301845,0.998833779,0,0,114
9.999143762,0,0,12.5010703,17.49978594,42.00017125,0,0,0,8.00068499,0,0,0,9.999143762,0,0,0,124
10.00034201,10.49967509,5.000171004,0,10.49967509,58.9999658,0,5.000171004,0,0,0,0,0,0,0,0,0,77.8
10.00034201,10.49967509,10.00034201,0,10.49967509,58.9999658,0,0,0,0,0,0,0,0,0,0,0,80.1
9.2180786,0,9.878305053,2.430762475,9.84850861,64.5171408,0,0.064297588,4.042906878,0,0,0,0,0,0,0,0,82
7.999564798,0,0,13.4994356,4.500265201,37.0003672,0,0,12.0007072,4.001142406,0,10.9997416,5.499870799,2.499693998,1.999211196,0,0,120
10.04978857,18.10973946,10.3004365,0,0,59.13927159,0,0,0,0,2.400763879,0,0,0,0,0,0,88.1
10.04978857,18.10973946,10.3004365,0,2.400763879,59.13927159,0,0,0,0,0,0,0,0,0,0,0,88.8
7.99951148,0,0,15.0002714,4.49981002,39.9989144,0,0,13.49943006,0,0,12.00130272,2.700428812,2.799489768,1.50084134,0,0,114
10,9.499746493,10,0,9.499746493,61.00050701,0,0,0,0,0,0,0,0,0,0,0,81
8.000864666,0,0,14.99925693,4.500317495,40.00162125,0,0,13.49960144,0,0,11.99994596,3.299242066,2.499425808,1.199724388,0,0,113
9.269970299,0,10.55025793,1.019227763,7.400343911,65.9496639,0,2.080662811,1.150539315,0.009379397,0.009379397,0,0,0,2.56057527,0,0,81.9
13.9994808,86.0005192,0,0,0,0,0,0,0,0,0,0,0,0,0,0,0,44.7
9.499960124,0,8.000638009,0,9.499960124,63.00023925,0,6.499720871,0,0,0,0,0,0,3.499481617,0,0,79
10,4.500668003,7.999331997,0,12.5,65,0,0,0,0,0,0,0,0,0,0,0,78.6
10,8.500334001,10,0,8.500334001,62.999332,0,0,0,0,0,0,0,0,0,0,0,81.5
8.999955,0,8.999955,0,0,74.999625,0,7.000464998,0,0,0,0,0,0,0,0,0,57.8
8.999820004,0,0,6.998860023,13.00024,38.00024,0,0,11.99976,4.499910002,0,3.998920022,8.000839983,2.500449991,2.000959981,0,0,113
15,0,0,0,0,0,50,35,0,0,0,0,0,0,0,0,0,34
15,40,15,0,0,0,30,0,0,0,0,0,0,0,0,0,0,73.9
9.030356794,0,13.17114977,0,0,44.9052008,0.660061044,6.441233517,0,21.11293208,0,0.408967207,0.649536153,0,2.739478868,0,0.881083763,85
9.699299118,0,7.0992539,3.000549078,13.00022609,63.09873712,0,2.499919253,0,1.001259649,0,0,0,0,0.60075579,0,0,82.9
10,0,3.999333999,0,16.5001665,63.000333,0,3.4998335,0,0,0,0,0,0,3.000333,0,0,85
10,8.999333999,10,3.000333,8.999333999,59.000999,0,0,0,0,0,0,0,0,0,0,0,83.1
9.699363263,0,7.099218183,3.601192875,13.0007254,63.09986298,0,2.500201499,0,0.999435802,0,0,0,0,0,0,0,82.2
9.200286319,0,11.30046755,3.999329891,8.300208647,56.19774295,0,0,6.000517811,3.000258906,0,0,2.00118792,0,0,0,0,92
10.00082501,7.499381239,4.999587493,0,7.499381239,65.00123752,0,4.999587493,0,0,0,0,0,0,0,0,0,78.8
10.00082501,7.499381239,7.499381239,0,7.499381239,65.00123752,0,2.499793746,0,0,0,0,0,0,0,0,0,80.6
10.00066,7.499257499,10.00066,0,7.499257499,65.000165,0,0,0,0,0,0,0,0,0,0,0,82
14.29985622,85.70014378,0,0,0,0,0,0,0,0,0,0,0,0,0,0,0,44
14.31096656,85.68903344,0,0,0,0,0,0,0,0,0,0,0,0,0,0,0,43.6
9.999671009,5.000657981,5.000657981,5.000657981,11.9999342,60.99815765,0,2.000263193,0,0,0,0,0,0,0,0,0,80.5
10.3005377,18.55984628,10.55000253,0,0,60.5896135,0,0,0,0,0,0,0,0,0,0,0,91.4
9.330260386,12.82090418,0.900515889,34.6042309,7.111022925,31.57300284,0,2.961018346,0,0.699044537,0,0,0,0,0,0,0,110
9.310145457,0,0.599476599,21.31945712,15.91960319,40.04016798,0,0,5.909561195,3.100845962,0,0,0.301259814,0,3.499482685,0,0,114
9.08955955,0,13.38865549,2.900702166,7.489274528,47.64633404,0,4.299095943,7.888603536,0,0,0,4.598963823,0,0,0,2.69881092,86.9
9.589684204,0,0.999968702,23.27626678,19.07765015,39.55744734,0,0,1.098557166,3.799568089,0,0,0.801226879,0,1.799630684,0,0,110
10.000325,7.499431246,5.000162501,4.998537489,7.499431246,60.00195001,0,5.000162501,0,0,0,0,0,0,0,0,0,79.2
9.599526103,0,11.40002182,1.53081108,7.789677158,65.52869102,0,0.210447552,2.269715818,0,0,0,0,0,1.57134172,0.099767728,0,82.7
10,0,5,3.000645995,13.00064599,61.99935401,0,5,0,0,0,0,0,0,1.999354005,0,0,84.3
10,0,5,3.000645995,13.00064599,63.99870801,0,5,0,0,0,0,0,0,0,0,0,82.8
9.669925316,0,10.49004475,0.031183248,6.960101034,65.26965714,0,2.480627407,2.070567691,0.009354975,0.009354975,0,0,0,3.009183467,0,0,83.6
9.083853206,2.130744223,2.290366986,6.58407287,2.12049322,57.18302434,0,3.801657734,7.922560993,4.252701872,0,0,1.429282723,0,3.201241836,0,0,90
9.400802969,0,4.499659117,7.999393985,5.499583365,64.00121203,0,5.099613666,0,0.999924248,0,0,0,0,2.49981062,0,0,84.2
9.649790932,0,10.47984705,0.509847201,6.979310774,65.30085648,0,1.490681299,2.589650724,0.009326473,0.009326473,0,0,0,2.981362598,0,0,84.8
9.12384137,2.141264813,2.301126364,6.614455004,2.130998475,57.45922797,0,3.811744691,7.954945442,4.270796668,0,0,0,0,3.220696938,0,0.970902264,90
9.200242306,6.31916434,7.099271604,35.48010579,9.169215313,32.04054194,0,0,0,0.691458712,0,0,0,0,0,0,0,103
9.829754335,0,10.68019376,0.640590732,8.630618975,67.23993752,0,0.170403446,1.079221824,0,0.009466858,0,0,0,1.719812556,0,0,82.5
10.00048149,0,4.999438265,5.001043221,13.00014445,59.99967901,0,4.999438265,0,0,0,0,0,0,1.999775306,0,0,84
10.00064199,2.500561744,4.999518505,5.001123487,10.49979135,64.99855552,0,1.999807402,0,0,0,0,0,0,0,0,0,80.6
9.600517448,0,0,4.000985616,11.9998768,35.99963039,0,0,11.9998768,18.40022176,0,0,0,0,7.998891182,0,0,120
9.99968001,0,4.999840005,3.001503952,11.50043199,63.49876804,0,4.999840005,0,0,0,0,0,0,1.999936002,0,0,83.7
10.00016,5.000080001,10.00016,0,5.000080001,64.99943999,0,5.000080001,0,0,0,0,0,0,0,0,0,77.9
9.690264801,0,10.39061653,2.020483739,6.960132633,63.47169928,0,2.449681588,2.039077147,0.009296704,0.009296704,0,0,0,2.959450875,0,0,83.2
10.20065527,0,6.500513456,0,12.99939689,63.70111982,0,2.999233891,0,1.998402582,0,0,0,0,1.600678088,0,0,82.8
9.990582451,0,8.989768392,0.999217865,10.98980032,65.93241712,0,0.250602563,1.74942936,0,0,0,0,0,0.999217865,0.09896407,0,83
9.500795394,0,2.49981062,7.999393985,5.499583365,66.00106053,0,4.999621241,0,0.999924248,0,0,0,0,2.49981062,0,0,84.3
9.799304505,0,10.41059148,0.031188111,6.979899262,65.1893898,0,2.499727104,2.070890577,1.500148144,0.009356433,0,0,0,1.509504577,0,0,81.3
9.800314882,0,10.28978504,0.978940313,6.8603763,65.70123615,0,2.450468426,0.978940313,0,0,0,0,0,2.939938582,0,0,81.6
9.199572793,0,0,6.299834677,3.799505494,67.00121432,0,0,0,3.098711065,0,2.001433776,6.700706647,0,1.899021229,0,0,91
9.999681995,0,7.99942759,0,8.999554792,70.00254404,0,2.000254404,0,0,0,0,0,0,0.998537175,0,0,80
9.809608458,0,10.419298,0.031186166,6.97010806,65.16973071,0,2.510486348,2.07076141,3.009465001,0.00935585,0,0,0,0,0,0,80.6
14.95946942,0,0,0,0,0,45.10186132,34.96089571,0,0,0,0,0,0,0,0,4.977773552,38
10.19975051,0,7.700034021,0,11.99961119,64.5001377,0,2.700601034,0,0.900740357,0,0,0,0,1.99912518,0,0,82.6
9.999683003,0,5.000633995,2.99879541,9.999683003,65.000317,0,5.000633995,0,0,0,0,0,0,2.000253598,0,0,82.4
9.810839797,0,10.4201315,1.028956899,6.960225065,64.26162239,0,2.460481527,2.048587904,0.009325893,0.009325893,0,0,0,2.990503132,0,0,82.9
10.00015801,0,0,4.999288976,3.000521418,60.00094803,0,0,4.999288976,6.999636588,0,0,0,10.00015801,0,0,0,113
9.940587867,0,2.979987492,2.038774234,9.940587867,68.81175735,0,1.010006254,5.168855535,0,0.009380863,0,0,0,0,0.100062539,0,83.6
10.52004764,0,0,0,15.40955406,70.21966389,0,0,0,3.850734418,0,0,0,0,0,0,0,83.8
9.318388013,0,13.62638649,2.909069625,5.509379847,48.78983874,0,4.408967192,8.018964559,0,0,0,4.708946706,0,0,0,2.710058825,84.9
15.0001175,35.0010575,24.9994125,0,0,0,24.9994125,0,0,0,0,0,0,0,0,0,0,63.7
15.0001175,84.9998825,0,0,0,0,0,0,0,0,0,0,0,0,0,0,0,44
10.00986734,0,10.00986734,0,8.130374176,66.03912478,0,0,3.000924084,0,0,0,0,0,2.809842279,0,0,84.5
15.21020985,0,0,4.872020344,0,0,45.04836371,34.86940609,0,0,0,0,0,0,0,0,0,38
10,0,4,6.5,14,48.5,0,0,6,3,0,0,3,0,5,0,0,104
10.01141749,0,1.900308116,4.20101037,9.210629213,57.26574597,0,1.09951984,10.81064173,0.800788276,4.699939002,0,0,0,0,0,0,55.8
9.99922003,0,10.499961,1.001481944,6.999454021,64.99649013,0,2.500584978,1.001481944,0,0,0,0,0,3.00132595,0,0,81.9
10.15036404,0,0.020576132,5.66951567,11.47198481,71.96897752,0,0,0.71858183,0,0,0,0,0,0,0,0,81.3
9.999532587,0,3.200224358,10.99979745,11.30050013,64.00137108,0,0,0,0,0,0,0,0,0.498574389,0,0,88
10.02450713,0,12.66565724,0,5.992538595,71.31729704,0,0,0,0,0,0,0,0,0,0,0,76.6
10.35521061,0,10.47597578,0,10.91556099,68.25325261,0,0,0,0,0,0,0,0,0,0,0,79.4
9.702582637,2.502823583,5.617046909,11.50515774,5.407725322,56.06204352,0.411113621,1.231834952,5.165273699,1.451697914,0,0,0,0,0.942700098,0,0,91.2
9.978781731,12.95863212,0,15.17803212,0,24.93843604,0,0,14.99837378,0,0,9.958647606,0,11.9890966,0,0,0,125
10.50041552,3.899362871,1.199302579,0.101028206,11.30049373,67.99850087,0,0.200426926,4.399615441,0,0,0,0,0,0.400853851,0,0,82
10.00636063,0,4.002544253,20.02202951,15.01884919,45.44904513,0,0,0,5.001628942,0,0,0,0,0,0.499542345,0,107
10.00046499,0,0,0,29.999845,10.00046499,0,0,49.99922501,0,0,0,0,0,0,0,0,97.9
20.00124,0,0,0,0,0,79.99876,0,0,0,0,0,0,0,0,0,0,37.8
9.990719258,0,35.64269142,0,4.68058778,49.68600155,0,0,0,0,0,0,0,0,0,0,0,68.9
11.000612,0,0,0,20.00034,68.99904801,0,0,0,0,0,0,0,0,0,0,0,87
9.683064359,2.49330681,3.734725317,18.67512227,5.396431296,55.98348764,0.409817676,1.230948713,0,1.4508144,0,0,0,0,0.942281518,0,0,92.2
9.000305802,0,0,15.00097301,7.999499597,45.000139,0,0,12.9993606,0,0,4.000444803,5.999277196,0,0,0,0,106
9.632086134,2.483492951,3.714829576,18.56522515,4.516388079,57.09356969,0.400035691,1.220926774,0,1.442507882,0,0,0,0,0.930938076,0,0,91.3
10.44451252,0.459506957,8.733856795,0.032246102,11.12490528,65.63694113,0.130596714,0.067716815,1.14151202,0,0.032246102,0.099962917,0.087064476,0,1.960563017,0.048369153,0,83.7
10.44478083,0.270540114,9.143611711,0,11.11468968,65.69615769,0.090180038,0.064414313,1.020966859,0,0.035427872,0.086959322,0.07407646,0,1.909884376,0.048310735,0,84.6
10.6267699,8.945671212,7.493738849,0,5.092403136,66.17996104,0,0.649850223,0,0,0,0.369939926,0,0,0,0,0.641665712,79.8
9.900432373,0,10.50179648,0,2.903294562,74.87363742,0,0,0,0,0,1.820839169,0,0,0,0,0,69.1
10,0,0,1.498850575,10,42.50114943,0,0,12,20,0,0,0,0,4,0,0,113
10.54152674,0.899315422,10.16048825,0,11.12115732,63.95634203,0,0.6700465,1.120511496,0,0,0,0,0,1.530612245,0,0,83
10.91370983,0,2.042351211,0.992763191,21.66864439,53.26826333,0,2.33316063,8.781107416,0,0,0,0,0,0,0,0,85.4
9.900765094,0,3.999696993,7.999393985,5.499583365,66.00106053,0,3.099765169,0,0.999924248,0,0,0,0,2.49981062,0,0,86.3
10.01405481,2.583335879,5.797610682,11.13385682,4.696141037,57.86611262,0.420116716,1.271044028,0,5.246112011,0,0,0,0,0.971615387,0,0,89.5
9.999542495,15.00007625,0,15.00007625,0,49.99923749,0,0,0,0,0,0,0,0,0,0,10.00106751,93.3
9.95206747,2.563480266,5.757971058,11.06392015,4.665837454,57.50386797,0.420168067,1.262021054,2.12359312,3.725389073,0,0,0,0,0.961684313,0,0,90.4
9.82317977,2.533275441,3.795421539,11.65725921,4.606908116,58.25934632,0.410234912,1.251665644,5.237232561,1.473252384,0,0,0,0,0.952224102,0,0,91.4
10.01250801,2.583971445,5.7979194,8.911193142,4.696604533,57.89377345,0.421001251,1.272155954,2.672442722,5.247261967,0,0,0,0,0.491168126,0,0,90.2
9.853066983,2.543937325,5.707724865,10.96519534,4.625613472,56.9631842,0.411232346,1.251707215,5.255969623,1.47083102,0,0,0,0,0.951537619,0,0,91.3
10.3650371,4.445984907,5.99940132,4.616135995,4.866636208,59.40793723,0.44113245,1.312369039,1.102831125,5.429080081,0,0,0,0,2.01345454,0,0,89.6
9.96488679,2.563869718,5.758869112,9.604673689,4.666121807,57.56447512,0.420753118,1.262259353,4.246882189,2.984622836,0,0,0,0,0.96258627,0,0,90.3
10.51028544,0,9.10859512,0,9.209057567,68.06888853,0,0,0,0,0,0,0,0,3.103173338,0,0,75
14.99909,80.000455,0,0,0,0,0,0,0,0,0,0,0,0,0,0,5.000455,22.8
10.06467753,2.593202758,4.856916224,8.951125755,4.716578193,58.17926658,0.421014095,1.281347245,2.684727561,5.268777839,0,0,0,0,0.982366221,0,0,90.2
10.30022158,0,9.939768436,0,6.040320819,70.7205942,0,0,0,0,0,0,0,0,2.999094966,0,0,63.2
10.1240398,2.603455942,5.858542494,7.500651631,4.746937336,58.48116404,0.430842827,1.281795741,2.692384355,5.298906794,0,0,0,0,0.981279036,0,0,89.9
10.28555414,2.64378912,5.94930402,4.577585402,4.826705696,60.96907794,0.431289509,1.301653536,1.09301529,6.919316165,0,0,0,0,1.002709183,0,0,89.4
10.46620305,2.694568093,6.049709316,3.104852123,5.51903306,63.06968492,1.322730369,0.66057313,2.233592599,2.344480175,0,0,0,0,2.534573162,0,0,86.1
10.52966844,0,10.15065134,0,9.249291334,67.0095869,0,0,0,0,0,0,0,0,3.060801987,0,0,68.7
10.31975156,0,14.9295423,0,6.050155272,65.70122189,0,0,0,0,0,0,0,0,2.999328974,0,0,68
10.10077874,0,9.72972973,0,5.919987784,63.26156665,0,0,6.459001374,4.528935715,0,0,0,0,0,0,0,69.4
10.54039849,0,15.24997213,0,9.269434756,61.86949528,0,0,0,0,0,0,0,0,3.070699349,0,0,68.4
10.31029004,0,9.93956198,0,9.059472258,59.4722577,0,0,6.588990311,4.629427708,0,0,0,0,0,0,0,67.8
10.69950866,0,6.799521593,2.750840445,12.99941815,62.39979312,0,2.999741402,0,0.74993535,0,0,0,0,0.601241272,0,0,82.8
10.10963171,0,14.62010627,0,5.930495328,58.32773469,0,0,6.471019361,4.541012643,0,0,0,0,0,0,0,71.3
10.32043992,0,14.93153459,0,9.08042933,54.43584191,0,0,6.601965946,4.629788295,0,0,0,0,0,0,0,71.7
10.69911662,0,3.80000323,3.000597536,13.00043604,61.89822516,0,5.99958011,0,1.001275819,0,0,0,0,0.600765492,0,0,81.6
10.69894383,0,6.80049094,3.000549078,13.00022609,61.89722554,0,3.000549078,0,1.001259649,0,0,0,0,0.60075579,0,0,83.2
10.69894383,0,6.80049094,3.000549078,13.00022609,62.89848519,0,3.000549078,0,0,0,0,0,0,0.60075579,0,0,82.4
9.511368856,0,14.01297657,3.000114837,3.000114837,50.06028939,0,4.501607717,8.311322921,0,0,0,4.800183739,0,0,0,2.80202113,86.2
9.518407903,0,14.02848774,0,3.009591637,50.09476768,0,4.510079835,11.21991844,0,0,0,4.810177474,0,0,0,2.808569295,86
10.32420817,1.772088822,5.968731508,4.587498832,4.83665016,62.20685789,0.870472453,0.650907845,1.102494628,6.178952942,0,0,0,0,1.501136753,0,0,88.9
10.38560331,1.7823581,6.009585265,4.617215888,4.867811051,61.53990728,1.312492169,0.660944744,1.102618719,6.208495176,0,0,0,0,1.5129683,0,0,88.1
10.27507589,2.643888235,5.938293786,4.566012019,4.816925841,59.37054705,0.430580509,1.302583483,2.735270429,6.920265163,0,0,0,0,1.000557586,0,0,90.2
10.70023857,0,6.799277839,3.601134825,13.00051583,61.8995422,0,2.999871043,0,0.999419692,0,0,0,0,0,0,0,82.5
10.26290978,2.643008393,5.938267979,6.850183156,4.816148627,59.29612513,0.431227685,1.30141115,1.091206974,5.375662684,0,0,0,0,1.993848437,0,0,90.8
10.73026539,0,6.81968696,3.010870794,13.04010725,62.08790321,0,3.00925552,0,1.001469899,0,0,0,0,0.30044097,0,0,83
10.34429063,1.772061228,5.988881795,4.606113456,4.847475046,61.3369875,0.870458898,0.660240739,1.10247746,6.969899874,0,0,0,0,1.501113378,0,0,88.2
10.22389782,2.634454105,5.918288836,3.794721859,4.796491498,59.10286989,0.430868662,1.301838886,5.447410941,5.358159575,0,0,0,0,0.990997923,0,0,89.7
10.40753038,1.7823581,6.020548803,4.626613206,4.87877459,61.72472121,1.312492169,0.660944744,1.112016038,5.450444806,0,0,0,0,2.023555945,0,0,87.9
10.71319352,0.180270083,9.712050733,0,11.12362987,65.27708478,0.033800641,0.054724847,0.849844678,0,0.040238858,0.061163064,0.054724847,0,1.850987462,0.048286629,0,83.3
10.71509063,0.180302006,9.713770566,0,11.12559967,65.30152291,0.030586947,0.049905019,0.840336134,0,0.040245983,0.061173895,0.051514859,0,1.851315239,0.038636144,0,83.3
10.48470914,1.803092816,8.081635224,3.105414003,4.916380586,60.0453529,1.321218229,1.332241504,1.121224528,6.267519133,0,0,0,0,1.52121193,0,0,87.7
10.32468941,2.664435976,5.977940949,4.597701149,4.84710475,59.68336586,0.43064721,1.312079809,2.754283236,5.406326486,0,0,0,0,2.001425163,0,0,89.5
10.440421,1.790189199,8.050369628,5.419120411,4.900701666,62.42012279,1.320323268,0.659378524,0,0.779977446,0,0,0,0,4.05024433,0.169151735,0,87.9
10.00045,0,29.99985,0,0,59.9997,0,0,0,0,0,0,0,0,0,0,0,71
10.00045,0,14.999925,0,0,74.999625,0,0,0,0,0,0,0,0,0,0,0,72.2
10.00045,0,0,0,0,89.99955,0,0,0,0,0,0,0,0,0,0,0,74.2
15.00090001,75,9.999099991,0,0,0,0,0,0,0,0,0,0,0,0,0,0,75.8
10.44663964,0.901733018,6.049125663,3.093445215,4.89847676,64.02304429,1.322854862,0.660644676,1.111511186,5.46988744,0,0,0,0,2.022637256,0,0,86.5
10.52001072,0,13.58900396,1.030879085,9.039895336,62.62826879,0,0.260084173,1.800097729,0,0.009457606,0,0,0,1.021421478,0.100881134,0,82.2
10.53636823,0.901313297,6.099254956,3.125394621,6.179757545,62.4731658,1.332238919,0.670854906,1.120722313,5.518373532,0,0,0,0,2.042555878,0,0,87.5
10.62549737,0.911984721,6.149928378,3.154544008,7.480502944,60.90084355,1.341715741,0.671653669,1.133216616,5.567404106,0,0,0,0,2.062708897,0,0,88.3
10.51628552,1.803376803,8.112833113,3.115353115,4.928179928,59.63585964,1.332451332,1.332451332,1.121401121,7.081207081,0,0,0,0,1.020601021,0,0,87.5
10.98957134,0,5.98907787,1.000098694,14.98832122,61.93374346,0,3.599039379,0,1.000098694,0,0,0,0,0.500049347,0,0,82.6
10.4651709,0.901845966,8.072773959,3.103226918,4.90691885,61.0029905,1.321454853,1.332414787,1.111650409,6.259687798,0,0,0,0,1.521865068,0,0,87.1
10.58438064,2.724049511,5.106207857,2.352084586,4.966918864,61.69236126,1.342239387,1.342239387,1.130140239,5.546234449,0,1.161796828,0,0,2.051346988,0,0,89.3
10.72092576,0,10.74015899,0,10.28016412,67.70739838,0,0,0.551352738,0,0,0,0,0,0,0,0,78.9
9.640741862,3.310132146,1.860418198,14.3011543,5.650425835,47.95584569,0,0,15.4107763,0,0,0,0,0,1.870505671,0,0,102
10.01946982,3.44016774,0,4.460086865,7.639658529,54.82402276,0,0,18.15785532,0,0,0,0,0,1.458738955,0,0,96
10.4992393,0.901861756,6.07776401,3.118088994,4.923380962,63.82985398,1.323776213,0.661888106,1.123013944,5.505277852,0,0,0,0,2.035854887,0,0,87.2
10.99993428,0,4.000722923,1.399842271,15.0006572,62.00052576,0,5.099894848,0,0.998948475,0,0,0,0,0.499474238,0,0,81.8
10.70157235,0,10.72232421,0,9.351105435,68.59605715,0,0,0,0.379918589,0,0,0,0,0.249022268,0,0,79.6
10.49632065,0.901831846,8.091435729,3.115703773,4.917801785,61.17112886,1.321434163,1.332393925,1.121027086,5.498669172,0,0,0,0,2.032253014,0,0,87.6
10.57442691,1.812489183,6.118724335,2.353718592,4.957598452,61.62463223,1.332620085,1.342060133,1.13280574,5.538161393,0,1.161125883,0,0,2.051637062,0,0,90.8
10.56541542,0.910947071,6.109627768,2.3527564,5.57876551,64.74634836,1.331867441,0.670645516,1.121407256,2.374744778,0,1.162242815,0,0,3.075231663,0,0,86.1
10.8096828,0,4.204122255,3.001797868,15.61416463,54.96019006,0,0,4.504302042,0.9021446,0,0,3.001797868,0,0,3.001797868,0,91
10.80001924,0,4.199740222,2.99866904,15.60109684,58.20304357,0,0.099421113,4.499607126,0.599733808,0,0,2.99866904,0,0,0,0,91
10.80998733,0,9.310604724,4.201478536,15.619237,52.24907391,0,0,6.308632274,1.500986225,0,0,0,0,0,0,0,90
11.94035137,15.02018986,0,11.94035137,12.05015585,25,0,0,0,0,0,12.02890337,0,12.02004817,0,0,0,108
12.000712,20,0,0,7.999288003,60,0,0,0,0,0,0,0,0,0,0,0,76.5
10.41019171,0,7.709942456,4.098839893,9.910145552,56.86063329,0,0,6.009785519,3.000276949,0,0,2.000184632,0,0,0,0,90
10.69003632,0,10.45949787,0.410547924,8.460445287,67.05826622,0,0.110532133,0.720037897,0,0.009474183,0,0,0,2.081162166,0,0,83.4
10.91348089,0.140040241,9.9138833,0,11.11468813,65.14285714,0.012877264,0.04668008,0.679275654,0,0.040241449,0.05472837,0.041851107,0,1.85110664,0.048289738,0,83.5
10.91979918,0.139997425,9.920507209,0,11.1305999,65.19374356,0.012873326,0.046665808,0.679067971,0,0.003218332,0.054711637,0.041838311,0,1.85054068,0.006436663,0,83.5
10.65971513,0,9.970319886,0.040829787,8.090579312,66.32013694,0,0.009422259,2.079178379,0.009422259,0.009422259,0,0,0,2.81097379,0,0,84.2
10.19580756,0,19.66184155,0,0,57.4959457,0,0,0,11.43612229,0,0,0,0,0,1.2102829,0,87
10.70089778,0,6.799495984,2.998897464,8.999842495,65.90329186,0,3.000472515,0,0.998582454,0,0,0,0,0.598519452,0,0,82
14.99978,70.00044001,14.99978,0,0,0,0,0,0,0,0,0,0,0,0,0,0,75.8
11.00009669,0,3.00061237,3.700003223,12.99996777,62.00083798,0,5.699874303,0,0.99912979,0,0,0,0,0.599477874,0,0,82
9.700031217,0,14.19956296,2.999687828,1.499843914,50.79887618,0,4.600278117,8.400261089,0,0,0,4.901098277,0,0,0,2.900360417,88.2
16.000936,83.999064,0,0,0,0,0,0,0,0,0,0,0,0,0,0,0,48.5
10.98939929,0,7.990684227,0.999036299,11.99004176,64.93093479,0,0.250562159,1.750722775,0,0,0,0,0,0.999036299,0.099582396,0,83.9
11.46079071,0,0,0,17.31164985,67.34594857,0,0,0,3.881610869,0,0,0,0,0,0,0,86.3
11.53936783,0,0,0,18.3088161,66.24364628,0,0,0,3.908169792,0,0,0,0,0,0,0,86.8
10.7295735,0,9.420403062,0.031245118,7.259803156,65.01171692,0,2.479300109,2.059053273,0.009373535,0.009373535,0,0,0,2.990157788,0,0,82.6
11.199674,0,6.500407498,0,12.999185,63.7000815,0,2.999185004,0,1.000814996,0,0,0,0,1.600651997,0,0,83.5
11.199674,0,6.500407498,0,12.999185,64.7008965,0,2.999185004,0,0,0,0,0,0,1.600651997,0,0,82.2
11.199674,0,6.500407498,0,12.999185,64.7008965,0,2.999185004,0,1.000814996,0,0,0,0,0.599837001,0,0,82.1
11.09944769,0,5.500468331,3.000549078,13.00022609,61.99735151,0,3.799941862,0,1.001259649,0,0,0,0,0.60075579,0,0,82.8
11.09944769,0,5.899357256,3.000549078,13.00022609,62.69823326,0,2.700171183,0,1.001259649,0,0,0,0,0.60075579,0,0,83.2
11.10000645,0,5.500032239,3.601134825,13.00051583,61.99948417,0,3.799406796,0,0.999419692,0,0,0,0,0,0,0,82.3
10.00087002,0,0,14.99912998,4.999709994,35.00087002,0,0,9.999419987,0,0,9.999419987,4.999709994,10.00087002,0,0,0,135
10.00087002,0,0,14.99912998,4.999709994,35.00087002,0,0,14.99912998,0,0,9.999419987,0,10.00087002,0,0,0,136
20.00057998,0,0,0,20.00057998,0,59.99884004,0,0,0,0,0,0,0,0,0,0,79.9
12.00062639,19.99930401,0,0,4.000208797,63.9998608,0,0,0,0,0,0,0,0,0,0,0,69.1
11.20093314,0,6.499586891,0,11.99961119,64.70102224,0,3.000307807,0,0,0,0,0,0,2.598538727,0,0,83.2
10.77948782,0,9.389993146,0.498473425,7.290173843,65.00093464,0,1.470496604,2.560907222,0.009346377,0.009346377,0,0,0,2.990840551,0,0,85.4
11.19957366,0,6.500113045,3.000549078,13.00022609,61.69697361,0,3.000549078,0,1.001259649,0,0,0,0,0.60075579,0,0,83.5
16.27010097,83.72989903,0,0,0,0,0,0,0,0,0,0,0,0,0,0,0,48
10.0002872,0,1.299577817,10.0002872,3.799649617,59.90120337,0,0.199603665,0,2.900715127,0,0,10.39949453,0,1.499181481,0,0,94.9
11.53120969,0,0,0,15.39148556,69.24679964,0,0,0,3.830505111,0,0,0,0,0,0,0,84.4
11.29957232,0,5.4999352,0,11.9994168,65.9992224,0,3.400401763,0,0,0,0,0,0,1.801451529,0,0,82.4
16.30053751,83.69946249,0,0,0,0,0,0,0,0,0,0,0,0,0,0,0,48
15.00043,65.00043,19.99914001,0,0,0,0,0,0,0,0,0,0,0,0,0,0,66.6
9.999858499,0,0,19.999717,7.00004245,39.999434,0,0,8.999448147,0,0,10.00127351,0,4.000226401,0,0,0,124
11.48240025,5.021320752,4.330625679,0,7.031794672,65.8235647,0,6.161129757,0,0,0,0,0,0,0.149164194,0,0,79.8
11.52959886,0,0,0,12.2695703,73.87056991,0,0,0,1.158639491,0,0,0,0,1.171621446,0,0,79.9
11.06100425,0,0,22.29306296,11.06100425,22.29306296,0,0,0,0,0,11.04078872,0,11.11076555,11.14031132,0,0,142
12.5,0,12.5,0,25,50,0,0,0,0,0,0,0,0,0,0,0,87
11.69988392,0,12.39965339,0,13.49999183,62.40047087,0,0,0,0,0,0,0,0,0,0,0,79.1
11.54882753,13.20949599,0,22.82652551,9.58959379,42.1057728,0,0,0,0.719784387,0,0,0,0,0,0,0,95
11.59927424,0,6.700362882,0,11.9994168,64.49909279,0,2.700557284,0,1.001166407,0,0,0,0,1.500129601,0,0,82.8
11.85035657,13.56950213,4.760328938,23.42935619,6.94938531,35.369062,3.330741102,0,0,0.741267766,0,0,0,0,0,0,0,92
