Repository: kzzzynobad/High-Specific-Modulus-Glass

# High-Specific-Modulus-Glass
The code and the dataset used for the article on "Interpretable Machine Learning Accelerates Development of High-Specific Modulus Glass"

File: DATASET/YOUNGSMODULUS/CLEAN.csv (part 21 of 22)
Li2O,B2O3,Na2O,MgO,Al2O3,SiO2,P2O5,K2O,CaO,TiO2,Fe2O3,ZnO,SrO,Y2O3,ZrO,SnO2,BaO,YoungModulus
12.5998241,0,12.5998241,0,25.89973615,48.90061566,0,0,0,0,0,0,0,0,0,0,0,87.3
9.999441995,0,0,4.999720998,7.000167401,40.000558,0,0,14.99916299,4.000892807,0,14.99916299,0,0,4.000892807,0,0,116
11.23023067,0,13.28999187,1.040820154,7.709257986,63.5087829,0,0.270363193,1.840970182,0,0.009376758,0,0,0,1.000187535,0.100018754,0,81.6
11.41062051,7.607609196,4.40432182,0,0.801218487,69.66951721,0,6.106712783,0,0,0,0,0,0,0,0,0,80
11.97040239,0,0,0,16.28034586,67.90821417,0,0,0,3.841037579,0,0,0,0,0,0,0,85.8
12.37992315,0,4.839097022,0,16.65980513,63.63043777,2.439275422,0,0,0,0,0,0,0,0,0.051461507,0,79.9
11.40063091,13.05205047,4.58044164,29.59305994,9.471608833,28.3533123,0,0,0,3.548895899,0,0,0,0,0,0,0,101
11.60057563,4.699392389,0,0,5.199872082,73.30028782,0,5.199872082,0,0,0,0,0,0,0,0,0,70.3
11.50048341,0,10.99963546,0,8.500150571,66.49866071,0,0,0,0,0,0,0,0,2.501069849,0,0,83
11.00068177,0,0,7.999393985,5.499583365,66.00106053,0,5.999545489,0,0.999924248,0,0,0,0,2.49981062,0,0,83.7
11.79996436,0,5.499846102,0,11.99922241,65.49919811,0,3.400346677,0,0,0,0,0,0,1.801422346,0,0,82.8
11.25001927,0,3.599451219,11.00029289,9.649920612,64.00086325,0,0,0,0,0,0,0,0,0.49945276,0,0,88
11.00007525,0,0.999322748,22.99947325,17.00052675,38.0013545,0,0,4.000301001,0,0,0,4.000301001,0,0,0,1.998645496,107
12.30505224,14.09512273,0.200205252,0,4.301889332,63.79313246,0,4.702299837,0,0.100943825,0,0.50135433,0,0,0,0,0,79
11.99960641,0,2.999491612,0,14.00036079,67.99940961,0,1.000377191,0,0,0,0,0,0,2.000754383,0,0,86
15,65,0,0,0,0,0,0,0,0,0,20,0,0,0,0,0,56.2
11.60033601,0,10.89978286,0,8.500150571,66.29895551,0,0,0,0,0,0,0,0,2.700775046,0,0,84
12.02046036,14.02059151,0,16.08302184,5.970883337,20.01114827,0,0,11.97127681,0,0,7.961177782,0,11.96144009,0,0,0,115
12.42912993,0,0,0,19.23773419,64.41349197,0,0,0,3.919643915,0,0,0,0,0,0,0,88.8
12.49978727,0,0,0,20.18005139,63.37877163,0,0,0,3.941389697,0,0,0,0,0,0,0,86.6
10.0006805,0,0,10.99965975,4.499489622,40,0,0,13.00034025,0,0,14.50017013,3.29908132,2.500170126,1.200408302,0,0,112
11.82056267,0,7.210912772,4.209579203,15.63167789,51.50468356,0,0,6.311155385,0,0.300454699,0,0,0,3.010973827,0,0,94
11.80923057,0,7.209981077,4.201545912,15.61948748,54.85102152,0,0,6.308733442,0,0,0,0,0,0,0,0,90
11.81140245,0,6.211210007,2.998957582,15.62184268,54.85686793,0,1.000721674,4.500040093,0,0,0,2.998957582,0,0,0,0,90
10.09923154,0,0,16.19917284,4.599866235,40.39965603,0,0,11.40002457,0,0,11.59930661,2.00101006,2.500580102,1.201152014,0,0,114
12.00972053,0,0,11.9400567,12,40.03888214,0,0,0,0,0,12.02106116,0,11.99027947,0,0,0,123
11.71979959,0,10.33049361,0.20863298,8.320030347,66.54127614,0,0.060061009,0.350882739,0,0.009483317,0,0,0,2.459340277,0,0,83.1
11.54994867,0,11.05061755,1.679992533,7.589521824,63.86149395,0,0.32044302,2.389322714,0,0,0,0,0,1.459104626,0.099555113,0,83.2
11.27363214,4.841744302,4.02087822,0,1.98009286,61.90028222,0,3.001244196,0,0,0,1.899675295,3.441264832,0,2.679573939,0,4.961611993,90
20.24872102,0,0,0,11.49994558,0,57.89974965,0,0,0,0,0,0,0,0,0,10.35158376,67.2
11.73032079,0,9.979832356,0.031511943,8.090691372,66.26961618,0,0.009453583,1.049347703,0.009453583,0.009453583,0,0,0,2.820318901,0,0,83.7
11.99967799,0,3.999355981,1.999677991,11.99967799,64.00257607,0,3.999355981,0,0,0,0,0,0,1.999677991,0,0,83.7
11.99948479,0,8.000193202,1.999645795,11.99948479,64.00154562,0,0,0,0,0,0,0,0,1.999645795,0,0,56.1
10.09999729,0,0,15.50093493,4.600146337,38.40004336,0,0,13.59854746,0,0,12.09994309,1.999945801,2.499932251,1.200509471,0,0,115
10.39995536,0,2.600337597,12.49947686,2.000474311,45.00090677,0,0,12.49947686,12.99889793,0,0,0,0,2.000474311,0,0,112
12.06723614,6.908043746,0,23.85620915,10.01747234,40.00194137,3.389309519,0,0,3.759787743,0,0,0,0,0,0,0,96
11.68046228,0,8.410120256,0.490395127,7.690145244,64.71966266,0,1.480555989,2.561299391,0.009370608,0.009370608,0,0,0,2.948617835,0,0,85.1
11.71993673,0,8.459526755,0.031319981,7.640509263,64.57866796,0,2.49933445,2.060854722,0.009395994,0.009395994,0,0,0,2.991058146,0,0,82.1
12.200489,0,6.500407498,0,12.999185,63.7000815,0,2.999185004,0,0,0,0,0,0,1.600651997,0,0,83.6
12,0,5,0,10,64.9984,0,5,0,0,0,0,0,0,3.0016,0,0,82
12.18005868,0,12.44914169,0,12.10063056,63.27016907,0,0,0,0,0,0,0,0,0,0,0,81.8
11.99955481,0,4.000381594,6.000572392,11.99955481,63.9997456,0,0,0,0,0,0,0,0,2.000190797,0,0,86.4
12.9998796,0,0,0,22.00072241,64.99939799,0,0,0,0,0,0,0,0,0,0,0,88.8
11.99974641,0,0,8.000887579,15.00007925,39.99809805,0,0,0,10.00110947,0,4.998969775,0,0,10.00110947,0,0,119
12.50020625,0,12.50020625,0,14.9999175,59.99967001,0,0,0,0,0,0,0,0,0,0,0,83.8
12.03836017,6.88926995,4.839477946,29.74818202,9.999682449,29.92601061,3.380330888,0,0,0.749420469,0,0,0,0,2.429265504,0,0,100
12.30034019,0,5.499757006,0,11.99902803,64.99919002,0,3.400291592,0,0,0,0,0,0,1.801393164,0,0,83
11.55044296,6.610239032,4.640843679,22.84255474,6.771316121,43.09268011,0,0,0,2.160864346,0,0,0,0,2.331059006,0,0,100
12.2997416,0,5.500645995,0,11.500323,65.50064599,0,3.399547804,0,0,0,0,0,0,1.799095607,0,0,82.6
12.30013889,0,5.50082367,0,11.50069447,66.0001938,0,3.399657612,0,0,0,0,0,0,1.298491553,0,0,81.8
11.95176642,0.600567638,10.07950073,0,5.955498408,71.4126668,0,0,0,0,0,0,0,0,0,0,0,75.1
12.30036064,0,5.499742401,0,10.9994848,66.0001288,0,3.400309119,0,0,0,0,0,0,1.79997424,0,0,82.3
12.30036064,0,5.499742401,0,10.9994848,66.4992272,0,3.400309119,0,0,0,0,0,0,1.300875837,0,0,81.6
12.999796,0,0,0,20.00034,66.999864,0,0,0,0,0,0,0,0,0,0,0,88.6
11.73933729,12.00945409,0,12.03861442,0,25.09937535,0,0,13.0515524,4.021056832,0,12.02019737,0,10.02041224,0,0,0,113
12.29133593,2.28187489,9.679126377,0.150735235,9.068167605,64.27735283,0,0,0,0,0,2.251407129,0,0,0,0,0,81
12.50081502,0,5.499771794,0,12.99960879,64.50088022,0,2.99928278,0,0,0,0,0,0,1.49964139,0,0,82.7
11.72193624,6.711778453,3.771365726,28.97643087,6.870637115,29.15667436,3.29020728,0,4.160874945,3.650694243,0,0,1.689400767,0,0,0,0,100
11.90088539,8.509714534,0,10.2991115,6.980819029,49.33091439,0,0,10.56891659,0,0,0,0,0,2.409638554,0,0,98
22.69960404,0,0,0,9.101116955,0,68.199279,0,0,0,0,0,0,0,0,0,0,64
12.52031463,0,0,0,12.52031463,74.95937073,0,0,0,0,0,0,0,0,0,0,0,78
11.94983179,0,12.78080089,1.051113902,6.460164644,64.53033192,0,0.269754895,1.829372277,0,0.009301893,0,0,0,1.020107592,0.099220191,0,81.6
11.50867664,4.849371074,5.98039362,0,0.1894985,60.43659261,0,4.779241708,0,0,0,3.658663961,2.748474313,0,0.590877214,0,5.258210358,92
10.999487,0,0,13.99908801,1.500512996,47.99931601,0,0,4.001367989,13.500342,0,0,0,0,7.999886001,0,0,115
12.09023451,0,9.870377908,1.039481512,7.949528789,65.01142803,0,0.269263283,1.79091393,0,0.009392905,0,0,0,1.969379129,0,0,84.1
12.49939402,0,5.400513873,0.200378133,11.79968651,64.6995136,0,3.399964449,0.200378133,0,0,0,0,0,1.800171291,0,0,83.1
12.5,0,6.25,3.000645995,13.00064599,56.99935401,0,6.25,0,0,0,0,0,0,1.999354005,0,0,88.4
11.999938,0,19.99938001,0,5.000232497,63.00044949,0,0,0,0,0,0,0,0,0,0,0,76.3
18.00064959,81.99935041,0,0,0,0,0,0,0,0,0,0,0,0,0,0,0,52.9
11.44994415,3.280230439,0,14.14966786,8.390159309,47.46928458,0,0,15.26071366,0,0,0,0,0,0,0,0,102
12.49959999,0,12.49959999,0,10.00032001,65.00048002,0,0,0,0,0,0,0,0,0,0,0,79
12.69947025,0,5.799668498,0,12.49959375,64.49998375,0,2.999772498,0,0,0,0,0,0,1.501511261,0,0,82.6
11.79981012,0,0,8.99980409,9.200235092,48.00096448,0,0,7.99915608,10.0004521,0,0,0,0,3.99957804,0,0,108
12.51237821,16.96374381,7.091518927,0,0.969493691,45.75946334,0,0,0,0,0,8.142469254,5.190864079,0,0.159718895,0,3.210349784,98
12.70108704,0,5.799731074,0,11.99961119,64.5001377,0,3.000307807,0,0,0,0,0,0,1.99912518,0,0,83.1
18.20078348,81.79921652,0,0,0,0,0,0,0,0,0,0,0,0,0,0,0,52.4
12.51311397,0,10.41010968,0,8.709267207,65.46494993,0,0,0,0,0,0,0,0,2.902559212,0,0,80
13.00057751,0,4.999587493,0,15.00041251,61.49987625,0,4.499628744,0,0,0,0,0,0,0.999917499,0,0,83
12.49940524,0,10.49943696,0,8.599387797,65.40102457,0,0,0,0,0,0,0,0,3.000745428,0,0,84.85
12.49980174,0,10.10008089,0,8.599660581,65.30159083,0,0,0,0,0,0,0,0,3.498865961,0,0,82
12.5105047,0,10.04962976,0,8.560736994,65.3400352,0,0,0,0,0,0,0,0,3.539093345,0,0,83
18.29977525,81.70022475,0,0,0,0,0,0,0,0,0,0,0,0,0,0,0,53
12.79970192,0,5.4999352,0,11.9994168,64.49909279,0,3.400401763,0,0,0,0,0,0,1.801451529,0,0,82.7
12.79970192,0,5.4999352,0,11.9994168,65.00129601,0,3.400401763,0,0,0,0,0,0,1.299248315,0,0,82.5
12.79970192,0,5.4999352,0,11.9994168,65.5002592,0,3.400401763,0,0,0,0,0,0,0.800285122,0,0,81.7
12.79970192,0,5.4999352,0,11.9994168,65.9992224,0,3.400401763,0,0,0,0,0,0,0.301321928,0,0,81.2
12.79949456,0,4.999271007,0,11.99922241,65.000243,0,3.400346677,0,0,0,0,0,0,1.801422346,0,0,83.3
12.79949456,0,5.499846102,0,11.99922241,65.000243,0,2.899771582,0,0,0,0,0,0,1.801422346,0,0,83.6
12.79949456,0,4.500315897,0,11.99922241,65.49919811,0,3.400346677,0,0,0,0,0,0,1.801422346,0,0,83.1
12.79970192,0,5.4999352,0,11.9994168,65.5002592,0,2.399235355,0,0,0,0,0,0,1.801451529,0,0,83.9
12.79970192,0,3.999805599,0,11.9994168,65.9992224,0,3.400401763,0,0,0,0,0,0,1.801451529,0,0,83
12.79970192,0,5.4999352,0,11.9994168,65.9992224,0,1.900272162,0,0,0,0,0,0,1.801451529,0,0,84.2
11.48979444,3.290477228,0,14.19045544,6.730587637,47.60950098,0,0,15.30035592,0,0,0,0,0,1.388828358,0,0,104
12.4994075,0,12.4994075,0,7.999557599,67.0016274,0,0,0,0,0,0,0,0,0,0,0,77.85
12.79993528,0,5.300542027,0,11.80001618,64.70026697,0,3.399401343,0,0,0,0,0,0,1.999838201,0,0,83.5
11.71820645,3.349962252,0,14.47752135,9.728657499,43.69606087,0,0,15.60848519,0,0,0,0,0,1.421106391,0,0,104
11.59008739,3.319817908,0,17.17874028,6.79040356,48.0202585,0,0,10.2902645,0,0,0,0,0,2.810427858,0,0,104
12.8003876,0,5.500645995,0,11.500323,64.7997416,0,3.399547804,0,0,0,0,0,0,1.999354005,0,0,83.3
12.8003876,0,5.500645995,0,11.500323,65,0,3.399547804,0,0,0,0,0,0,1.799095607,0,0,83
12.8003876,0,5.500645995,0,11.500323,65.50064599,0,3.399547804,0,0,0,0,0,0,1.298449612,0,0,82.1
12.8003876,0,4.499354005,0,11.500323,65,0,4.200581395,0,0,0,0,0,0,1.999354005,0,0,82.6
12.8003876,0,5.300387597,0,11.500323,64.8998708,0,3.399547804,0,0,0,0,0,0,2.099483204,0,0,83.4
12.8003876,0,5.500645995,0,11.500323,65,0,3.199289406,0,0,0,0,0,0,1.999354005,0,0,83.3
12.80018088,0,5.500557162,0,11.50013727,65.49958818,0,2.900469954,0,0,0,0,0,0,1.799066553,0,0,83.2
12.80041292,0,4.500145166,0,11.30036453,65.49888706,0,3.900125811,0,0,0,0,0,0,2.000064518,0,0,83.1
12.80041292,0,5.500177425,0,11.30036453,65.49888706,0,2.900093551,0,0,0,0,0,0,2.000064518,0,0,83.7
12.7996389,0,4.500830203,0,11.20049006,65.00088662,0,4.199377751,0,0,0,0,0,0,2.298776458,0,0,82.8
12.7996389,0,5.300404623,0,11.20049006,65.00088662,0,3.39980333,0,0,0,0,0,0,2.298776458,0,0,83.6
12.79984524,0,4.199445448,0,11.20067062,65.30177973,0,4.199445448,0,0,0,0,0,0,2.298813516,0,0,83
11.77037323,3.370586666,0,7.271810986,6.330596152,53.67444342,0,0,15.68197314,0,0,0,0,0,1.900216405,0,0,98
11.8002554,3.379562261,0,10.2099605,8.07026401,48.91159089,0,0,15.71882517,0,0,0,0,0,1.909541769,0,0,101
12.79945904,0,5.499742401,0,10.9994848,65.5010304,0,3.400309119,0,0,0,0,0,0,1.79997424,0,0,82.8
12.79945904,0,5.499742401,0,10.9994848,66.0001288,0,3.400309119,0,0,0,0,0,0,1.300875837,0,0,81.7
13.45916208,0,0,0,19.27719001,63.36352095,0,0,0,3.900126957,0,0,0,0,0,0,0,86.2
13.3804357,0,0,0,18.22020355,64.52014467,0,0,0,3.879216082,0,0,0,0,0,0,0,87
12.5066826,1.792509198,4.025283814,2.323972452,4.88694613,61.80697506,1.322368628,1.322368628,1.110097802,6.239189912,0,1.150979591,0,0,1.512626183,0,0,89
12.79948545,0,4.20003216,0,10.79916385,65.29988744,0,4.20003216,0,0,0,0,0,0,2.701398939,0,0,83.4
12.79973036,0,5.500272847,0,10.49979135,66.0000642,0,3.399351587,0,0,0,0,0,0,1.800789651,0,0,82.5
12.54797106,1.793016672,4.035860333,2.324630387,4.907203523,61.97860963,1.321170179,1.321170179,1.110412079,5.476564958,0,1.151305442,0,0,2.032085561,0,0,89.3
20,0,0,0,0,0,50,30,0,0,0,0,0,0,0,0,0,37
12.30164216,0,3.951026929,5.321289768,4.809745457,60.75548796,1.290382045,1.29959906,1.090680062,6.900471604,0,1.130620459,0,0,0.989292901,0.159761587,0,89.6
12.45026113,0,5.999751306,2.30353146,4.868191992,61.52076598,1.311862721,1.311862721,1.100472519,6.991420045,0,1.140885352,0,0,1.000994777,0,0,88.9
12.50039,0,12.50039,0,5.999812798,68.99940719,0,0,0,0,0,0,0,0,0,0,0,73
13.0005832,0,4.999351996,0,11.9994168,64.49909279,0,4.500388802,0,0,0,0,0,0,1.001166407,0,0,81
12.67903672,0,9.566521911,0,8.926964074,65.39913146,0,0.064745361,0.110540861,0.922226609,0,2.330833004,0,0,0,0,0,83
13.00077665,0,2.999805838,2.401139085,13.00077665,61.99922335,0,4.999676396,0,0.999935279,0,0,0,0,0.598666753,0,0,82.8
13.39165209,0,0,0.95976006,21.65125385,54.90627343,0,0,9.091060568,0,0,0,0,0,0,0,0,88.9
12.50038874,0,3.999378013,9.000155497,10,63.99937801,0,0,0,0,0,0,0,0,0.500699736,0,0,85
12.79931313,0,3.200623271,6.000572392,11.99955481,63.9997456,0,0,0,0,0,0,0,0,2.000190797,0,0,86.1
12.69050734,0,9.568314709,0,8.937887122,65.6558811,0,0.064618828,0,0,0,3.082790903,0,0,0,0,0,82
11.93017781,10.04989414,0,16.01942466,3.030661949,23.96103223,0,0,11.98939935,0,2.990687414,8.018595561,0,0,12.01012688,0,0,122
12.470098,0,11.22000154,1.901381279,6.7999074,62.60976927,0,0.229956015,3.031098079,0,0,0,0,0,1.639015356,0.098773053,0,84.5
13.34879589,0,0,6.438347151,20.98795894,52.67469404,0,0,6.550203974,0,0,0,0,0,0,0,0,91
12.5001925,0,12.5001925,0,3.999383999,71.000231,0,0,0,0,0,0,0,0,0,0,0,72.95
12.000531,0,4.000176999,6.000265498,3.000132749,57.9996165,0,0,6.000265498,8.000353998,0,0,0,0.500022125,2.498635633,0,0,102
12.80026376,0,3.199673439,6.000565202,9.999371997,65.9999372,0,0,0,0,0,0,0,0,2.000188401,0,0,88
13.19907624,0,5.200174416,3.000597536,13.00043604,60.99707692,0,3.000597536,0,1.001275819,0,0,0,0,0.600765492,0,0,84.4
13.37027774,0,0,0,13.46999493,69.4097069,0,0,0,3.750020434,0,0,0,0,0,0,0,82
13.45214804,0,0,0,14.41066702,68.36558539,0,0,0,3.771599559,0,0,0,0,0,0,0,82.6
13.20042582,0,5.300170973,0,11.30036453,65.29888061,0,2.900093551,0,0,0,0,0,0,2.000064518,0,0,83.8
13.55965853,0,0,1.118390576,21.44795182,52.97465423,0,0,10.89934485,0,0,0,0,0,0,0,0,89.6
12.5,0,3.999939002,11.00097597,7.999878004,63.99902403,0,0,0,0,0,0,0,0,0.500182994,0,0,88
12.94833593,0,9.814122878,0.151350329,8.492960633,65.32658563,0,0,0,0,0,2.263948667,0,0,1.002695928,0,0,83
12.50038,0,12.50038,0,2.000303998,72.99893601,0,0,0,0,0,0,0,0,0,0,0,72
13.03321664,0,9.96974545,0,8.127544313,66.05629564,0,0,0,0,0,0,0,0,2.813197953,0,0,83
13.00047401,0,5.000790014,0,7.999683994,68.999842,0,4.000632011,0,0,0,0,0,0,0.998577974,0,0,80
13.02972802,0,9.969955724,0,8.129348514,66.05945604,0,0,0,0,0,0,0,0,2.811511701,0,0,83.3
12.66980146,0,12.39934845,1.051078739,5.109410535,65.51724138,0,0.270453009,1.850144446,0,0.010756654,0,0,0,1.020345442,0.101419878,0,81.4
15.99930159,32.0005432,0,0,12.00093121,39.99922399,0,0,0,0,0,0,0,0,0,0,0,61.7
11.96027258,9.98985066,0,15.96056256,2.999855009,24.01043932,0,0,12.04871683,3.01000435,0,7.988980716,0,0,12.03131796,0,0,157
12.9996382,0,2.100014157,11.40142518,16.29988517,41.89960831,0,0,6.20094068,6.798697519,0,0,0.399553255,0,1.90023753,0,0,103
12.70070304,0,12.59939213,0,3.499831148,71.20007368,0,0,0,0,0,0,0,0,0,0,0,71.5
12.000116,10.00058,0,15.99918801,3.000029,24.000232,0,0,12.000116,2.99857901,0,8.001043993,0,0,12.000116,0,0,156
12.6003125,0,12.09969811,0,1.700571914,73.59941747,0,0,0,0,0,0,0,0,0,0,0,70.4
19.98847788,0,0,0,10.02904534,0,40.00576106,29.97671572,0,0,0,0,0,0,0,0,0,53
12.9995944,0,12.40054912,0,5.999812798,68.60004368,0,0,0,0,0,0,0,0,0,0,0,73.3
12.499625,0,12.499625,0,0,51.00051001,0,0,0,15.00015,0,0,0,0,9.000090001,0,0,103
12.499625,0,12.499625,0,0,54.00054001,0,0,0,15.00015,0,0,0,0,6.000060001,0,0,100
12.499625,0,12.499625,0,0,57.00057001,0,0,0,15.00015,0,0,0,0,0,3.00003,0,97.4
12.499625,0,12.499625,0,0,57.00057001,0,0,0,15.00015,0,0,0,0,3.00003,0,0,96
12.499625,0,12.499625,0,0,57.99958,0,0,0,15.00015,0,0,0,0,0,2.00102001,0,94.4
12.499625,0,12.499625,0,0,59.00159002,0,0,0,15.00015,0,0,0,0,0,0.99900999,0,93.5
12.499625,0,12.499625,0,0,60.00060001,0,0,0,15.00015,0,0,0,0,0,0,0,90.7
12.499625,0,12.499625,0,0,75.00075001,0,0,0,0,0,0,0,0,0,0,0,70
24.99924999,0,0,0,0,0,75.00075001,0,0,0,0,0,0,0,0,0,0,40.2
12.999876,0,0,0,30.00031,6.999814,0,0,50,0,0,0,0,0,0,0,0,99.9
15.999772,31.999544,0,0,8.000835993,43.999848,0,0,0,0,0,0,0,0,0,0,0,65.1
12.90050977,12.04016962,0,11.95903434,0,25.05090091,0,0,12.96021309,2.039098021,0,13.0306324,0,10.01944185,0,0,0,120
14.35160758,0,0,0,20.20152162,61.54579341,0,0,0,3.901077392,0,0,0,0,0,0,0,88.4
18.74875164,72.28966466,0.681328924,1.744379591,0.521538427,4.500765663,0,0,1.362657849,0,0.150913247,0,0,0,0,0,0,68.4
20.09071695,0,0,4.968059085,0,0,44.98088295,29.96034102,0,0,0,0,0,0,0,0,0,40
13.51062472,9.530342671,10.69970008,0,0,63.36864272,0,0,0,2.890689809,0,0,0,0,0,0,0,87.1
12.50055312,0,0,10.0004425,5.000221249,51.999351,0,0,11.00048675,6.498812632,0,0,0,3.000132749,0,0,0,110
13.69949291,0,3.799941862,3.000549078,13.00022609,61.89722554,0,3.000549078,0,1.001259649,0,0,0,0,0.60075579,0,0,84.6
20.14909428,0,0,0,0,0,44.94907528,29.93993495,0,0,0,0,0,0,0,0,4.961895492,40
13.06997881,13.01010225,0,12.97939632,0,25.00997943,0,0,13.01010225,0,0,12.93947861,0,9.980962324,0,0,0,115
14.38161415,0,0,0,18.24284537,63.52608644,0,0,0,3.849454044,0,0,0,0,0,0,0,86.7
13.1495603,14.11967284,0,13.17877129,0,23.62093352,0,0,13.24026813,0,0,13.24026813,0,9.450525798,0,0,0,115
15.9998512,23.9997768,0,0,12.00081841,47.9995536,0,0,0,0,0,0,0,0,0,0,0,68.9
15.9998512,31.9997024,0,0,4.000892807,47.9995536,0,0,0,0,0,0,0,0,0,0,0,69.1
12.20020412,0,12.20020412,0,0,46.09910983,2.599648466,0,26.90083348,0,0,0,0,0,0,0,0,88.6
13.00063001,0,12.00012,0,0,66.99967,0,7.999579996,0,0,0,0,0,0,0,0,0,54.9
13.000435,0,11.99994,0,0,74.999625,0,0,0,0,0,0,0,0,0,0,0,67.4
25.00071874,0,0,0,12.50035937,0,62.49892189,0,0,0,0,0,0,0,0,0,0,78.4
20.00045999,79.99954001,0,0,0,0,0,0,0,0,0,0,0,0,0,0,0,57.9
15,0,0,0,22.000344,62.999656,0,0,0,0,0,0,0,0,0,0,0,87.3
13.0000745,0,0,10.00074499,5.499515757,52.000298,0,0,10.00074499,5.998659018,0,0,0,3.499962751,0,0,0,110
14.10010478,0,18.59917788,0,11.20012896,56.10058838,0,0,0,0,0,0,0,0,0,0,0,82
20.15078033,79.84921967,0,0,0,0,0,0,0,0,0,0,0,0,0,0,0,57.2
20.19946686,79.80053314,0,0,0,0,0,0,0,0,0,0,0,0,0,0,0,58
15.99934481,23.9999272,0,0,8.00058239,52.0001456,0,0,0,0,0,0,0,0,0,0,0,73.2
14.0001908,0,2.000254404,0,8.999554792,66.00203524,0,7.99942759,0,0,0,0,0,0,0.998537175,0,0,79
14.0001908,0,8.999554792,0,8.999554792,65.00031801,0,1.000127202,0,0,0,0,0,0,2.000254404,0,0,84
14.0001908,0,0,0,8.999554792,67.00057241,0,7.000890415,0,0,0,0,0,0,2.998791579,0,0,82
15.00042499,0,0,0,20,64.99957501,0,0,0,0,0,0,0,0,0,0,0,87.5
14.59903477,0,13.07021023,0,15.27998149,57.0507735,0,0,0,0,0,0,0,0,0,0,0,80.9
13.7757965,0,10.82361743,1.019390236,6.462372966,67.55720431,0,0,0,0,0,0.361618555,0,0,0,0,0,77.4
20.00045,75,4.999549995,0,0,0,0,0,0,0,0,0,0,0,0,0,0,77.7
20.05043568,0,0,9.911512395,0,0,40.0580911,29.97996082,0,0,0,0,0,0,0,0,0,44
15.26015717,0,0,0,21.2097865,59.61956615,0,0,0,3.910490181,0,0,0,0,0,0,0,88.9
15.00092401,0,0,0,17.9997648,66.99931119,0,0,0,0,0,0,0,0,0,0,0,84.6
13.18619713,2.420961008,4.542436894,11.17684375,0.55028547,59.66982872,0,0,0,8.453447029,0,0,0,0,0,0,0,95
13.1996991,0,3.000132749,10.0004425,4.000176999,54.79888491,0,0,1.00004425,10.0004425,0,0,2.000088499,0,2.000088499,0,0,105
14.02982744,0,1.800577809,4.010306863,8.820176466,54.71070508,0,0.999453424,10.3193566,0.799562739,4.510033575,0,0,0,0,0,0,52.6
16.000356,16.000356,0,0,12.000712,55.99857601,0,0,0,0,0,0,0,0,0,0,0,72.5
16.00064081,24.0000712,0,0,3.999715196,55.99957279,0,0,0,0,0,0,0,0,0,0,0,75.7
20,74.99833129,0,0,0,0,0,0,0,0,0,0,0,0,0,0,5.001668706,40.3
13.00088146,0,3.999826597,10.99952314,2.999869948,54.00054911,0,0,2.999869948,7.999653194,0,0,2.999869948,0,0.999956649,0,0,102
14.4,0,3.6,3.0016,12,64,0,0,0.9984,0,0,0,0,0,2,0,0,86.7
14.4,0,3.6,4,12,64,0,0,0,0,0,0,0,0,2,0,0,85.3
20.65042888,79.34957112,0,0,0,0,0,0,0,0,0,0,0,0,0,0,0,59.6
14.999751,0,0,0,16.0007304,68.9995186,0,0,0,0,0,0,0,0,0,0,0,82.8
14.000154,0,2.999923,7.998767999,13.000693,47.000847,0,0,10.00077,0,0,0,0,0,4.998844999,0,0,107
15.000165,0,0,0,15.000165,69.99967,0,0,0,0,0,0,0,0,0,0,0,82.8
20.00044001,70.00044001,9.999119989,0,0,0,0,0,0,0,0,0,0,0,0,0,0,76.3
12.80618762,0,4.411909207,10.85641292,0.540434313,58.88909165,0,0,9.755892138,2.740072151,0,0,0,0,0,0,0,94
13.49974153,0,4.599364892,4.498929178,5.900598183,57.00022155,0,0,7.500184624,0,0,0,4.401447456,0,2.599512591,0,0,95
15.29144081,0,0,0,17.30241585,63.59499431,0,0,0,3.811149033,0,0,0,0,0,0,0,86.4
15.9993736,12.0008352,0,0,12.0008352,59.998956,0,0,0,0,0,0,0,0,0,0,0,76.5
15.99965199,15.99965199,0,0,8.000696015,60,0,0,0,0,0,0,0,0,0,0,0,76
23,0,23,0,8,0,46,0,0,0,0,0,0,0,0,0,0,69
13.38893894,0,1.300531838,9.988665756,3.799877939,59.83318318,0,0.299340289,0,2.900403964,0,0,6.989450434,0,1.499607661,0,0,94.9
13.47005599,2.420663344,8.060107293,0.260192074,2.610691263,52.28106591,0,0.055546623,12.3196562,0,1.119702972,0,0.210492465,0,0.04092909,0,7.150896786,85
13.39939556,0,1.300418459,0,3.79954667,59.90061606,0,0.200511449,9.999418807,2.90015111,0,0,0,0,1.499476927,0,7.000464954,92
13.39939556,0,1.400674183,0,3.79954667,59.90061606,0,0.100255725,9.999418807,2.90015111,0,0,7.000464954,0,1.499476927,0,0,94.3
13.39939556,0,1.400674183,9.999418807,3.79954667,59.90061606,0,0.100255725,0,2.90015111,0,0,0,0,1.499476927,0,7.000464954,92.6
14.999676,0,0,0,11.9994168,73.00090721,0,0,0,0,0,0,0,0,0,0,0,82.6
16.6999658,0,16.6999658,0,29.99982,36.60024839,0,0,0,0,0,0,0,0,0,0,0,89.9
19.99914001,65.00043,15.00043,0,0,0,0,0,0,0,0,0,0,0,0,0,0,72.5
13.38656308,0,0.280535175,11.3451302,4.482808229,51.7364408,0,0,10.18558481,8.582937707,0,0,0,0,0,0,0,104
13.99943,0,0,0,0,86.00057,0,0,0,0,0,0,0,0,0,0,0,70
15.57164254,0,0,0,16.42036945,65.72474621,0,0,0,1.13163588,0,0,0,0,1.151605924,0,0,81.9
14.99976,0,0,0,9.999840003,75.00039999,0,0,0,0,0,0,0,0,0,0,0,81.8
16.33008054,0,0,0,23.94023204,55.77066917,0,0,0,3.959018247,0,0,0,0,0,0,0,91.6
14.90033644,0,18.49965086,0,8.699930172,57.90008252,0,0,0,0,0,0,0,0,0,0,0,77.8
16,12,0,0,8,64,0,0,0,0,0,0,0,0,0,0,0,78.4
16,16,0,0,4,64,0,0,0,0,0,0,0,0,0,0,0,77.5
14.55925692,11.32986684,1.760503618,29.01050748,7.469411057,34.84902254,0,0,0,1.021431547,0,0,0,0,0,0,0,102
13.77882394,2.720020923,6.118594075,0.880519594,2.179503945,51.66296151,0.02760705,0.062479113,13.23685396,0,1.37018148,0.040684074,0,0,0.031966058,0,7.889804281,85.9
15.000553,0,0,0,7.999557599,76.9998894,0,0,0,0,0,0,0,0,0,0,0,80.1
14.49942814,0,1.999237514,11.00114373,8,64,0,0,0,0,0,0,0,0,0.500190621,0,0,89
27.29979672,0,0,0,9.098977868,0,63.60122541,0,0,0,0,0,0,0,0,0,0,63
16.32854854,16.1597736,8.259742917,0.490981622,3.389137032,53.48631048,0.013638378,0.04432473,0.371645811,0,1.360428245,0.037505541,0,0,0.057963108,0,0,80.7
15.0004695,0,5.000156499,2.998528905,8.000250399,69.0005947,0,0,0,0,0,0,0,0,0,0,0,82.4
15.75152341,9.590526091,15.4805118,0,3.09938735,53.95266331,0,0.044347355,0.328498924,0,1.719691868,0,0,0,0.032849892,0,0,81.8
14.08283503,8.021163091,0,14.94313519,0,24.99413765,0,0,13.97291593,0,0,13.99343417,0,9.992378942,0,0,0,119
14.99906402,0,0,0,29.99968801,7.001123175,0,0,48.0001248,0,0,0,0,0,0,0,0,95.1
14.999532,0,3.999875199,1.999937599,6.999781598,70.00093601,0,0,0,0,0,0,0,0,1.999937599,0,0,82.2
14.999298,0,0,0,5.999719202,79.00098279,0,0,0,0,0,0,0,0,0,0,0,78.8
16.0007304,7.9995352,0,0,7.9995352,68.0001992,0,0,0,0,0,0,0,0,0,0,0,77.7
16.00046479,11.9999336,0,0,4.000531191,67.99907042,0,0,0,0,0,0,0,0,0,0,0,80.1
21.999544,78.000456,0,0,0,0,0,0,0,0,0,0,0,0,0,0,0,62.9
15.06947251,9.300301514,1.359920425,29.32143856,7.99944049,32.30860091,1.389450126,0,0,2.1105965,0,0,0,0,1.140778962,0,0,104
15.00038625,0,4,3.00038625,5.999227501,70.0007725,0,0,0,0,0,0,0,0,1.999227501,0,0,82.4
22.13917878,77.86082122,0,0,0,0,0,0,0,0,0,0,0,0,0,0,0,62.6
14.19999124,0,2.299505059,12.0012264,4.000408801,53.5003577,0,0,0.998642197,8.000817602,0,0,2.998846597,0,2.0002044,0,0,103
16.28035412,0,0,0,17.3497565,62.57091694,0,0,0,3.798972437,0,0,0,0,0,0,0,85.2
14.999615,0,0,0,3.999383999,81.001001,0,0,0,0,0,0,0,0,0,0,0,77.6
13.89974608,0,1.099825968,9.800005706,0.99997147,62.60021112,0,0.399417991,0,2.798778922,0,0,6.901372286,0,1.500670452,0,0,93.3
22.19918903,77.80081097,0,0,0,0,0,0,0,0,0,0,0,0,0,0,0,62
14.27610412,0,3.672126353,6.232816613,2.291605733,59.11377596,0,0,6.042702545,5.340742907,0,0,0,0,3.030125768,0,0,98.6
14.86995053,0,9.610306838,1.93936083,4.420467996,63.75003794,0,0.189687092,3.399192692,0,0,0,0,0,1.7208413,0.100154785,0,84.8
16.68908908,16.12029768,10.05943359,0,3.029580559,52.39011597,0,0.044277175,0.309940226,0,1.299364793,0,0,0,0.057900921,0,0,82.7
16.00078243,0,4.000195609,1.998467733,14.00068463,62.00140186,0,0,0,0,0,0,0,0,1.998467733,0,0,85.4
16.70038249,0,16.70038249,0,20,46.59923502,0,0,0,0,0,0,0,0,0,0,0,86
14.9884833,10.00960996,0,14.9884833,8.018975853,15.02814345,0,0,14.9579755,0,0,15.01899111,0,6.989337523,0,0,0,121
17.16041217,0,0,0,24.06008494,54.82837847,0,0,0,3.951124417,0,0,0,0,0,0,0,91.1
16.00058319,0,3.999740803,1.999060409,13.0003726,63.99909281,0,0,0,0,0,0,0,0,1.001150189,0,0,84.6
16.00084241,7.999611198,0,0,3.999805599,71.9997408,0,0,0,0,0,0,0,0,0,0,0,77.8
16.0003864,0,0.999822898,1.999645795,11.99948479,64.00154562,0,2.999468693,0,0,0,0,0,0,1.999645795,0,0,83
16.0003864,0,1.999645795,1.999645795,11.99948479,64.00154562,0,1.999645795,0,0,0,0,0,0,1.999645795,0,0,81.8
16.0003864,0,3.999291591,1.999645795,11.99948479,64.00154562,0,0,0,0,0,0,0,0,1.999645795,0,0,85.7
16.0003864,0,3.999291591,1.999645795,11.99948479,64.9997585,0,0,0,0,0,0,0,0,1.001432918,0,0,84.1
16.0003864,0,3.999291591,1.999645795,11.99948479,65.50208498,0,0,0,0,0,0,0,0,0.499106438,0,0,83.4
15.99961408,0,0,0,10.7993375,64.2010645,0,5.99945328,0,0,0,0,0,0,3.00053064,0,0,85
16.04886539,0,0.970216606,0,11.16877256,71.81214544,0,0,0,0,0,0,0,0,0,0,0,80.5
14.59984471,0,3.999355415,6.899986815,4.900309108,55.29951217,0,0,3.000249044,2.9006314,0,0,6.899986815,0,1.500124522,0,0,96.4
14.96987139,14.96087778,0,14.89942141,0,24.99025692,0,0,14.92040651,0,0,10.27970141,0,4.97946458,0,0,0,111
22.70030685,68.19865894,0,0,9.101034208,0,0,0,0,0,0,0,0,0,0,0,0,62
14.999925,0,16.00042,0,0,68.999655,0,0,0,0,0,0,0,0,0,0,0,75.2
14.999925,0,10.00045,0,0,74.999625,0,0,0,0,0,0,0,0,0,0,0,75.3
17.000153,0,0,0,20.00068001,62.99916699,0,0,0,0,0,0,0,0,0,0,0,85.8
25,0,0,0,0,0,50,25,0,0,0,0,0,0,0,0,0,39
15.00015,0,0,0,0,84.99985,0,0,0,0,0,0,0,0,0,0,0,76.4
20,50,30,0,0,0,0,0,0,0,0,0,0,0,0,0,0,73.2
20,60,0,0,0,0,0,0,0,0,0,20,0,0,0,0,0,62.9
16.66833333,0,0,0,16.66833333,66.66333333,0,0,0,0,0,0,0,0,0,0,0,80.2
15.03704148,14.96655769,0,15.02654389,0,25.03524189,0,0,9.987702828,0,0,14.95755976,0,4.989352449,0,0,0,109
14.39029282,0,1.100223483,9.48942754,0.799381124,61.03948198,0,0.399690562,0,5.690218326,0,0,5.589937539,0,1.501346628,0,0,96.2
15.9999364,0,5.000476993,0,8.999268611,63.9997456,0,4.000381594,0,0,0,0,0,0,2.000190797,0,0,84
15.9999364,0,4.000381594,2.000190797,9.999364009,65.9999364,0,0,0,0,0,0,0,0,2.000190797,0,0,84.1
15.9999364,0,0,6.000572392,11.99955481,63.9997456,0,0,0,0,0,0,0,0,2.000190797,0,0,90.3
16.39210835,15.53262144,8.536267743,9.076702696,1.380388071,48.16707905,0.027672874,0,0.071623909,0,0.330446673,0,0.074879542,0,0.26045058,0,0.149759083,87
16.52122564,9.310412703,13.53093629,0.521619316,3.380683682,54.35666951,0.016403123,0.050849682,0.429761827,0,1.79942261,0.04264812,0,0,0.039367496,0,0,81.7
14.63251735,0.96988704,6.561256788,1.530330749,1.210906873,56.88068066,0,5.161599442,1.100560444,0,0,9.083253477,1.489676801,0,0.499462787,0,0.879867584,93
15.30035603,0,1.699871222,7.999393985,5.499583365,66.00106053,0,0,0,0.999924248,0,0,0,0,2.49981062,0,0,91.5
16.69994225,0,16.69994225,0,15.00041251,51.59970299,0,0,0,0,0,0,0,0,0,0,0,84.8
16.00044239,0,0,0,7.999431208,76.0001264,0,0,0,0,0,0,0,0,0,0,0,75.9
22.9995687,75.0005675,0,0,1.9998638,0,0,0,0,0,0,0,0,0,0,0,0,51.2
14.80005256,0,1.299402859,0,3.800388361,59.90101178,0,0.20002044,0,2.899566379,0,0,0,0,1.500883302,0,15.59867432,86.3
14.80005256,0,1.299402859,0,3.800388361,59.90101178,0,0.20002044,0,2.899566379,0,0,7.799337159,0,1.500883302,0,7.799337159,89.2
14.80005256,0,1.299402859,0,3.800388361,59.90101178,0,0.20002044,0,2.899566379,0,0,15.59867432,0,1.500883302,0,0,91.5
14.80005256,0,1.299402859,0,3.800388361,59.90101178,0,0.20002044,7.799337159,2.899566379,0,0,0,0,1.500883302,0,7.799337159,91.2
14.80005256,0,1.299402859,0,3.800388361,59.90101178,0,0.20002044,7.799337159,2.899566379,0,0,7.799337159,0,1.500883302,0,0,94.1
14.80005256,0,1.299402859,0,3.800388361,59.90101178,0,0.20002044,15.59867432,2.899566379,0,0,0,0,1.500883302,0,0,95.1
14.79918829,0,1.299326978,3.900900769,3.800166431,59.89751376,0,0.20000876,3.900900769,2.899397054,0,0,3.900900769,0,1.500795655,0,3.900900769,93.3
14.80005256,0,1.299402859,7.799337159,3.800388361,59.90101178,0,0.20002044,0,2.899566379,0,0,0,0,1.500883302,0,7.799337159,91.4
14.80005256,0,1.299402859,7.799337159,3.800388361,59.90101178,0,0.20002044,0,2.899566379,0,0,7.799337159,0,1.500883302,0,0,94.4
14.80005256,0,1.299402859,7.799337159,3.800388361,59.90101178,0,0.20002044,7.799337159,2.899566379,0,0,0,0,1.500883302,0,0,96.8
14.80005256,0,1.299402859,9.799541559,3.800388361,59.90101178,0,0.20002044,0,2.899566379,0,0,5.799132758,0,1.500883302,0,0,95.4
14.80005256,0,1.299402859,15.59867432,3.800388361,59.90101178,0,0.20002044,0,2.899566379,0,0,0,0,1.500883302,0,0,96.1
15.49957301,0,1.000365988,11.00097597,7.999878004,63.99902403,0,0,0,0,0,0,0,0,0.500182994,0,0,90
14.80015714,0,1.500094574,3.50070567,3.800433587,59.8990237,0,0,7.600867174,1.900216793,0,0,5.499861776,0,1.498639584,0,0,95.4
15.999686,0,4.000313996,2.000156998,8.000627993,67.99905801,0,0,0,0,0,0,0,0,2.000156998,0,0,86
16.00075121,0,0,0,29.9998435,6.998763635,0,0,47.00064166,0,0,0,0,0,0,0,0,97.2
22.49967,70.00044001,7.499889999,0,0,0,0,0,0,0,0,0,0,0,0,0,0,82
16.15940201,0,4.869740743,0,7.700435249,68.33091528,0,0,0,0,0,0,0,0,2.939506718,0,0,86
16.80822457,10.35941497,14.87833672,2.098773529,2.720207254,50.55420739,0.037712337,0.024595002,0.409916705,0,2.079097527,0.029514003,0,0,0,0,0,82.8
15.99975039,0,3.999937598,1.999968799,6.999890797,69.00048361,0,0,0,0,0,0,0,0,1.999968799,0,0,85.3
15.9995008,0,2.999906399,1.999937599,6.999781598,70.00093601,0,0,0,0,0,0,0,0,1.999937599,0,0,82.6
15.99925121,0,1.999906401,1.999906401,6.999672402,71.9997504,0,0,0,0,0,0,0,0,1.00151319,0,0,83.6
16.00018599,0,16.00018599,0,5.000154996,62.99947302,0,0,0,0,0,0,0,0,0,0,0,78.5
16.00043399,0,4.000495993,1.999473007,5.999969,70.000155,0,0,0,0,0,0,0,0,1.999473007,0,0,84.8
16.000682,0,1.999503999,1.999503999,6.000062,72.000744,0,0,0,0,0,0,0,0,1.999503999,0,0,84.4
30.00029,0,0,0,0,0,69.99971,0,0,0,0,0,0,0,0,0,0,43.1
16.00049441,0,3.000478964,1.498694436,5.999412883,70.00293559,0,0,1.498694436,0,0,0,0,0,1.999289279,0,0,85.9
16,0,3.00038625,1.999227501,5.999227501,70.0007725,0,0,1.001158749,0,0,0,0,0,1.999227501,0,0,85.6
16,0,3.00038625,2.499806875,5.999227501,70.0007725,0,0,0.500579374,0,0,0,0,0,1.999227501,0,0,85.5
16,0,3.00038625,3.00038625,5.999227501,70.0007725,0,0,0,0,0,0,0,0,1.999227501,0,0,84.15
15.00079476,0,4.999783246,7.999653194,3.999826597,54.00054911,0,0,4.999783246,2.999869948,0,0,5.999739896,0,0,0,0,100
16.00110884,0,2.000523617,1.998983568,6.000030801,70.00138604,0,0,1.998983568,0,0,0,0,0,1.998983568,0,0,86.4
16.000616,0,2.000462,2.999923,5.999846,69.99923,0,0,1.001001001,0,0,0,0,0,1.998921999,0,0,86.1
16.000616,0,2.000462,4.000924001,5.999846,69.99923,0,0,0,0,0,0,0,0,1.998921999,0,0,86.2
16.000616,0,0,0,3.999383999,80,0,0,0,0,0,0,0,0,0,0,0,74.1
17.71257301,17.15229645,9.012108104,0.551761721,2.08102723,51.58972088,0.017029683,0.018732651,0.309940226,0,1.47987943,0.037465302,0,0,0.037465302,0,0,80.3
15.99963099,0,2.000338259,3.499438798,5.499777057,69.00167592,0,2.000338259,0,0,0,0,0,0,1.99880072,0,0,84.1
15.59944892,0,1.900326455,4.198987691,5.39998203,59.10030249,0,0,7.101141094,6.699811315,0,0,0,0,0,0,0,95.6
15.22132415,0,1.499810335,4.301012518,3.899798664,61.46596248,0,0,7.411514108,0,0,0,4.301012518,0,1.89956523,0,0,93.4
16.09986421,0,17.69997531,0,4.300395013,61.89976546,0,0,0,0,0,0,0,0,0,0,0,76.4
15.04794866,2.679356839,6.00908501,0.77871512,0.879659673,52.48539909,0.023073041,0.027399236,12.92955512,0,1.349772875,0.040377821,0,0,0,0,7.74965751,87.8
15.23153687,0,1.499810335,4.309766275,3.91001138,61.82778442,0,0,7.411514108,0,0,0,4.309766275,0,1.499810335,0,0,92.5
17.50025125,0,0,0,17.50025125,64.9994975,0,0,0,0,0,0,0,0,0,0,0,84.5
15.5699997,0,1.899504348,4.190781468,4.490546998,58.97664203,0,0,7.090493574,2.89080818,0,0,2.89080818,1.000207758,1.000207758,0,0,96.4
15.49966812,0,0,0,2.500184379,42.0001475,6.000442511,0,33.99955749,0,0,0,0,0,0,0,0,104
25.20081525,0,0,0,9.979618751,0,39.89929265,24.92027335,0,0,0,0,0,0,0,0,0,56
24.9673513,0,0,5.048082631,0,0,44.98634691,24.99821916,0,0,0,0,0,0,0,0,0,44
24.99940625,0,0,24.99940625,0,0,50.00118751,0,0,0,0,0,0,0,0,0,0,68.7
25.04631169,0,0,0,0,0,45.0054624,24.92756377,0,0,0,0,0,0,0,0,5.020662138,42
15.03042567,0,0,14.9691468,7.980504767,24.99038064,0,0,15.00904932,0,0,15.00049878,0,7.019994015,0,0,0,139
15.04019843,9.959801574,0,14.9703501,0,25,0,0,14.99030676,0,0,14.97890295,0,5.060440187,0,0,0,110
17.0002093,0,2.999468693,1.999645795,11.99948479,64.00154562,0,0,0,0,0,0,0,0,1.999645795,0,0,85.4
15.57737095,0,1.900002948,4.200937472,4.500162141,59.03127856,0,0,7.090003243,4.799386811,0,0,2.900857876,0,0,0,0,94.9
16.66876773,0,0,0,7.579577687,75.75165459,0,0,0,0,0,0,0,0,0,0,0,76.8
15.59959948,0,1.400341619,10.19849217,5.900282719,56.79997644,0,0.100129579,0,2.900812817,0,0,7.100365178,0,0,0,0,94.9
16.07827101,0,14.58797159,5.609826283,5.269056598,56.43448892,0,0,2.0203856,0,0,0,0,0,0,0,0,67.1
23.99936719,76.00063281,0,0,0,0,0,0,0,0,0,0,0,0,0,0,0,67.8
17,0,5,0,10,64,0,2,0,0,0,0,0,0,2,0,0,86
15.10568435,0,0,0,0,69.18451763,0,0,0,0,0,0,0,0,0,0,15.70979801,75.5
16.00042,0,0,0,0,83.99958,0,0,0,0,0,0,0,0,0,0,0,68.65
19.01076417,0,0,0,27.91922427,49.04901699,0,0,0,4.020994573,0,0,0,0,0,0,0,91.8
24.15023601,75.84976399,0,0,0,0,0,0,0,0,0,0,0,0,0,0,0,67.9
16.68200608,9.941502223,0.890726152,29.5421574,7.60159114,31.34232899,1.949925903,0,0,0.689493799,0,1.36026831,0,0,0,0,0,102
16.69994696,0,16.69994696,0,5.999812798,60.60029328,0,0,0,0,0,0,0,0,0,0,0,78.6
29.99944,0,0,0,9.998879991,0,60.00168001,0,0,0,0,0,0,0,0,0,0,74.4
24.19897487,75.80102513,0,0,0,0,0,0,0,0,0,0,0,0,0,0,0,68
17.999332,0,0,0,17.000668,65,0,0,0,0,0,0,0,0,0,0,0,84.9
17.999332,4.500668003,0,0,12.5,65,0,0,0,0,0,0,0,0,0,0,0,85.7
16.3004185,0,17.0999145,0,0,66.599667,0,0,0,0,0,0,0,0,0,0,0,74
17.000434,0,2.999255999,1.999503999,6.000062,70.00124,0,0,0,0,0,0,0,0,1.999503999,0,0,85
16.7001064,0,16.7001064,0,2.000303998,64.5994832,0,0,0,0,0,0,0,0,0,0,0,74.7
15.86696218,0,1.499625813,4.490242358,2.099763974,61.66887341,0,0,7.28800875,0,0,0,4.588106614,0,2.498416902,0,0,93.5
16.10036364,0,1.499636364,4.299636364,3.400727273,60.60218182,0,0,7.298909091,0,0,0,4.299636364,0,2.498909091,0,0,94.5
19.99964,0,0,0,30.00036,50,0,0,0,0,0,0,0,0,0,0,0,94
25,70.00045,0,0,4.999549995,0,0,0,0,0,0,0,0,0,0,0,0,66.85
25,75,0,0,0,0,0,0,0,0,0,0,0,0,0,0,0,71.3
15.90086805,0,3.8997812,13.19947946,3.999885595,47.80127848,0,0,1.999227766,4.498977505,0,0,6.801378581,0,1.899123372,0,0,105
16.19994766,0,1.500479805,4.300793859,3.399342813,60.69673442,0,0,7.400622292,0,0,0,4.300793859,0,2.201285295,0,0,94.3
16.22175696,0,1.500479805,4.300793859,3.400796766,60.96716973,0,0,7.409346012,0,0,0,4.300793859,0,1.898863009,0,0,93.4
17.88035994,0,6.699330707,0,10.47971307,64.2104589,0,0,0,0,0,0.730137381,0,0,0,0,0,79.7
18.99937099,0,0,0,20.00068001,60.999949,0,0,0,0,0,0,0,0,0,0,0,86.3
25.19647803,0,0,9.800256716,0,0,40.04548832,24.95777693,0,0,0,0,0,0,0,0,0,48
16.33249487,0,1.500501621,4.309580238,3.411024034,61.52638237,0,0,7.409453742,0,0,0,4.309580238,0,1.200982887,0,0,92.5
16.47835377,0,1.599683869,4.399496531,4.499019407,59.83373825,0,0,7.490559963,0,0,0,4.399496531,0,1.29965167,0,0,93.3
16.50038823,0,0,0,1.500168476,41.99885729,6.000673904,0,33.9999121,0,0,0,0,0,0,0,0,101
30.7998908,0,0,0,15.3999454,0,53.8001638,0,0,0,0,0,0,0,0,0,0,77.2
16.19964974,0,3.300221067,15.00100485,3.999310959,51.00054549,0,0,1.699635382,4.599351153,0,0,4.200281359,0,0,0,0,101
16.99967,0,16.00066001,0,0,66.99967,0,0,0,0,0,0,0,0,0,0,0,62.7
25.00054999,69.99890001,5.000549995,0,0,0,0,0,0,0,0,0,0,0,0,0,0,80.5
19.0003486,0,0,0,16.0007304,64.998921,0,0,0,0,0,0,0,0,0,0,0,84.3
19.99930401,12.00062639,0,0,12.00062639,55.99944321,0,0,0,0,0,0,0,0,0,0,0,81.4
18.4992,0,0,0,0,71.5008,0,0,0,0,10,0,0,0,0,0,0,82.5
16.71881985,0,0,12.51676352,9.504376541,41.93980994,0,0,18.31946587,0,0,0,0,0,0,1.000764272,0,108
25.9995968,74.0004032,0,0,0,0,0,0,0,0,0,0,0,0,0,0,0,72.8
18.000186,0,1.999503999,1.999503999,6.000062,70.00124,0,0,0,0,0,0,0,0,1.999503999,0,0,85.3
33.0001136,0,0,0,0,0,66.9998864,0,0,0,0,0,0,0,0,0,0,29.2
25,65.00043,9.999570003,0,0,0,0,0,0,0,0,0,0,0,0,0,0,76.2
16.99978101,0,0,0,1.000072998,42.000146,6.000437988,0,33.99956201,0,0,0,0,0,0,0,0,97.2
16.87026754,0,0,12.55065984,9.539193769,41.97014495,0,0,18.06879642,0,0,0,0,0,0,1.000937477,0,108
26.20012085,73.79987915,0,0,0,0,0,0,0,0,0,0,0,0,0,0,0,72.85
16.87860939,0,4.100119533,10.98837795,3.200023042,50.6473494,0,0,0.198741305,4.798594409,0,0,7.189250688,0,1.998934286,0,0,100
19.99048072,0,0,0,19.99048072,60.01903855,0,0,0,0,0,0,0,0,0,0,0,82.6
20.00034,0,0,0,20.00034,59.99932001,0,0,0,0,0,0,0,0,0,0,0,83
20.00034,12.000204,0,0,8.000135999,59.99932001,0,0,0,0,0,0,0,0,0,0,0,86.5
18.9111886,8.930953031,0,28.04299969,9.421046712,30.10300002,3.179984895,0,0,1.410827053,0,0,0,0,0,0,0,101
18.98127993,13.02987794,0.920685596,22.50923104,9.460004192,32.09016592,0,0,0,0.709460004,0,0,0,0,2.299295377,0,0,102
18.99893744,0,0,3.000933767,8.999581415,54.99887304,0,0,5.000482983,3.000933767,0,0,0,6.000257591,0,0,0,104
17.0001001,0,3.999771196,13.9999142,3.000185903,51.0003003,0,0,4.001201218,4.99935649,0,0,1.999170587,0,0,0,0,102
18.14992026,0,9.370395686,1.941216678,4.549251918,60.94934305,0,0.200501253,3.359914939,0,0,0,0,0,1.37920559,0.100250627,0,86.4
17.80006547,0,2.900211303,6.699205381,4.599565489,60.20058927,0,0,4.901639832,2.898723252,0,0,0,0,0,0,0,91.7
30,0,0,0,0,0,50,20,0,0,0,0,0,0,0,0,0,41
30,40,0,0,0,0,30,0,0,0,0,0,0,0,0,0,0,76.2
17.05067817,0,0,0,0,66.70166279,0,0,16.24765904,0,0,0,0,0,0,0,0,82.4
17.29961448,0,4.200471834,11.30099545,3.299959722,51.99953967,0,0,0.201392485,2.298751367,0,0,7.399735313,0,1.999539674,0,0,100
17.49916338,0,0,0,0.500516521,41.9997381,6.000378297,0,34.0002037,0,0,0,0,0,0,0,0,92.1
19.999668,12.0001328,0,0,4.0005976,63.9996016,0,0,0,0,0,0,0,0,0,0,0,86.6
18.99894477,0,0,2.501063109,10.99963776,62.99907076,0,0,4.501283606,0,0,0,0,0,0,0,0,90
18.63503683,7.82714791,0,1.501181485,0,58.4287016,0,7.905913605,0,0,0,0.518926933,4.793896431,0,0,0,0.3891952,82
19.01674855,0,0,2.502079834,10.30969909,62.66501326,0,0,4.504999451,0,0,0,0,0,0,1.001459808,0,90
19.0005947,0,0,0,29.999374,4.0001252,0,0,46.9999061,0,0,0,0,0,0,0,0,96.5
19.00029734,0,0,2.500821609,10.0001565,62.99942096,0,0,4.500852908,0,0,0,0,0,0,0.99845068,0,90
19.24070289,6.610575019,0,22.8201106,6.770610512,38.26908146,3.240322606,0,0,0.719367464,0,0,0,0,2.329229453,0,0,99
17.31731449,0,0,0,0,65.36537102,0,0,0,0,0,17.31731449,0,0,0,0,0,85.3
17.52026187,0,5.310253148,7.41005446,2.199859918,51.45013508,0,0,3.399133778,3.299075173,0,0,7.710230278,0,1.700996298,0,0,100
18.9996435,0,12.9996745,0,5.000232497,63.00044949,0,0,0,0,0,0,0,0,0,0,0,80.3
27.30046321,63.60012471,0,0,9.099412079,0,0,0,0,0,0,0,0,0,0,0,0,73
18.32058788,0,1.899868563,4.101445812,5.40984586,58.56135739,0,0,7.109571036,2.799020194,0,0,0.899151631,0,0.899151631,0,0,95.6
19.58190039,9.210610113,7.190166858,0,0,61.22786906,0,0,0,2.789453573,0,0,0,0,0,0,0,88.8
19.05669145,0,0,1.198884758,3.991635688,72.25216853,0.800805452,1.200433705,0,0,0,0.399628253,0,0,1.099752169,0,0,83
