Repository: kzzzynobad/High-Specific-Modulus-Glass

# High-Specific-Modulus-Glass
The code and the dataset used for the article on "Interpretable Machine Learning Accelerates Development of High-Specific Modulus Glass"

File: DATASET/YOUNGSMODULUS/CLEAN.csv (part 22 of 22)
Li2O,B2O3,Na2O,MgO,Al2O3,SiO2,P2O5,K2O,CaO,TiO2,Fe2O3,ZnO,SrO,Y2O3,ZrO,SnO2,BaO,YoungModulus
18.6392683,6.293346255,3.231472788,0,1.470365547,55.20760774,0,0,0,1.41130864,0,5.233350495,4.712438293,0,0.860110845,0,2.940731094,92
18.32155346,0,1.900156238,4.100885351,4.39997024,58.5670709,0,0,7.10959006,2.800386876,0,0,0,0,2.800386876,0,0,97.2
18.00064241,0,1.000116802,17.00052561,8.999591193,42.00198563,0,0,8.000934416,0.998656777,0,0,0.998656777,0,2.998890381,0,0,111
21.50013916,0,0,0,23.94934595,51.328973,0,0,0,3.221541887,0,0,0,0,0,0,0,87.5
18.32199882,0,1.899763454,4.101123596,4.399763454,58.56593732,0,0,7.111176818,2.800118273,0,0,1.901241869,0,0.898876404,0,0,95.1
18.000174,0,0,0,0,42.000406,6.000058,0,33.999362,0,0,0,0,0,0,0,0,90.4
18.47898897,0,1.899403087,4.200717486,4.499918129,59.03332887,0,0,7.088524688,4.799118772,0,0,0,0,0,0,0,94.6
18.6002966,0,1.899426277,0,5.500546759,59.49937834,0,0,11.3995536,3.100798418,0,0,0,0,0,0,0,90.9
33.74925406,0,0,0,11.24884718,0,55.00189877,0,0,0,0,0,0,0,0,0,0,76.1
18.40078068,0,1.899960079,4.199133559,3.499770822,58.80265551,0,0,7.100084278,4.698889595,0,0,0,0,1.398725474,0,0,97.5
19.53023598,1.679515849,4.710150593,4.341094969,7.440536694,60.20923577,0,0,0,0,0,0,0,0,0.950787371,0,1.138442773,88
35.00028,0,0,0,0,0,64.99972,0,0,0,0,0,0,0,0,0,0,45.2
25,50,25,0,0,0,0,0,0,0,0,0,0,0,0,0,0,56.7
18.62157216,0,1.900099692,4.198967369,4.501019239,59.6664038,0,0,7.210558424,2.901483476,0,0,0,0,0.999895844,0,0,93.7
30.10990066,0,0,0,10.03023468,0,39.96016701,19.89969765,0,0,0,0,0,0,0,0,0,59
18.62133223,0,1.900437766,4.200189304,3.599739707,59.66635116,0,0,7.211310932,4.800638902,0,0,0,0,0,0,0,95.1
28.000888,71.999112,0,0,0,0,0,0,0,0,0,0,0,0,0,0,0,77.4
18.79947622,0,1.900184513,4.300339266,4.599428605,60.2017737,0,0,7.300160705,2.898636986,0,0,0,0,0,0,0,93.4
17.93606218,0,0,16.3333617,0,65.73057612,0,0,0,0,0,0,0,0,0,0,0,84.3
30.10264696,0,0,4.880482821,0,0,45.0244737,19.99239652,0,0,0,0,0,0,0,0,0,46
28.12070113,71.87929887,0,0,0,0,0,0,0,0,0,0,0,0,0,0,0,77.5
18.94032032,5.420680605,3.149512362,0,1.479316413,54.94944675,0,0,0,0,0,8.109397835,3.3403919,0,0.510006263,0,4.100927555,92
20.9895498,0,0,0.921202516,19.72000726,50.03879616,0,0,8.330444257,0,0,0,0,0,0,0,0,92.3
28.19944107,71.80055893,0,0,0,0,0,0,0,0,0,0,0,0,0,0,0,78
30.2003228,0,0,0,0,0,44.92072534,19.8993639,0,0,0,0,0,0,0,0,4.979587962,45
19.68078538,0,10.70017288,1.688688565,6.569523339,57.04186219,0,0.209928377,2.741417634,0,0,0,0,0,1.26883181,0.098789825,0,87.8
18.80028291,0,1.899331035,4.299649309,4.600241653,60.20098429,0,0,7.299678779,0,0,0,2.899832022,0,0,0,0,91
21.0000656,0,0,0,14.0005904,64.999344,0,0,0,0,0,0,0,0,0,0,0,85.7
25.000975,54.999805,0,0,0,0,0,0,0,0,0,19.99922,0,0,0,0,0,68.8
20.21183116,0,0,5.319315864,9.571630315,58.51561274,0,3.190020399,0,3.191589518,0,0,0,0,0,0,0,104
20.28996902,0,0,0,7.249225544,72.46080543,0,0,0,0,0,0,0,0,0,0,0,77.8
19.99938001,0,0,0,0,75.00038749,0,0,0,0,5.000232497,0,0,0,0,0,0,81.2
28.57111224,71.42888776,0,0,0,0,0,0,0,0,0,0,0,0,0,0,0,74.8
18.29985683,0,6.099479779,0,0,46.09976328,2.599685316,0,26.90121479,0,0,0,0,0,0,0,0,88.8
19.43802348,0,16.5861127,0,0,49.38909069,0,0,0,13.81525622,0,0,0,0,0,0.771516916,0,92
19.39994348,0,2.000684249,4.40001785,4.700492362,61.99889925,0,0,7.499962813,0,0,0,0,0,0,0,0,90
21.00108122,0,8.999554792,0,8.999554792,60.9998092,0,0,0,0,0,0,0,0,0,0,0,84.1
18.99978475,0,5.999856497,16.99935424,4.999641243,44.99964124,0,0,4.000861017,2.000430509,0,0,2.000430509,0,0,0,0,103
20,0,20,0,0,52.00030001,0,7.999699992,0,0,0,0,0,0,0,0,0,55.9
19.9997,0,19.9997,0,0,60.00060001,0,0,0,0,0,0,0,0,0,0,0,72.4
18.99856082,0,6.000370481,16.99938728,5.000071246,41.99831859,0,0,4.001196939,3.000897704,0,0,4.001196939,0,0,0,0,106
19.9997,0,4.999549995,0,0,51.00051001,0,0,0,15.00015,0,0,0,0,9.000090001,0,0,106
19.9997,0,4.999549995,0,0,54.00054001,0,0,0,15.00015,0,0,0,0,6.000060001,0,0,103
19.9997,0,4.999549995,0,0,57.00057001,0,0,0,15.00015,0,0,0,0,3.00003,0,0,98.5
19.9997,0,4.999549995,0,0,57.99958,0,0,0,15.00015,0,0,0,0,0,2.00102001,0,97.7
19.9997,0,4.999549995,0,0,60.00060001,0,0,0,15.00015,0,0,0,0,0,0,0,94.7
19.9997,0,4.999549995,0,0,75.00075001,0,0,0,0,0,0,0,0,0,0,0,77.5
19.9994,0,0,0,0,67.4996625,0,0,0,0,0,0,0,0,12.5009375,0,0,86.4
20,0,0,0,0,70.00075002,0,0,0,0,0,0,0,0,9.999249981,0,0,84.5
19.9994,0,0,0,0,72.5006375,0,0,0,0,0,0,0,0,7.4999625,0,0,80.8
19.9994,0,0,0,0,74.999625,0,0,0,0,0,0,0,0,5.000974995,0,0,78
20,0,0,0,0,77.50093752,0,0,0,0,0,0,0,0,2.499062477,0,0,73.9
19.9994,0,0,0,0,80.0006,0,0,0,0,0,0,0,0,0,0,0,76.9
30.22052205,0,0,9.878487849,0,0,39.97974797,19.92124212,0,0,0,0,0,0,0,0,0,52
20.87225966,1.629870633,2.740723526,5.630180494,6.671314587,61.34634751,0,0,0,0,0,0,0,0,0,0,1.109303587,88
18.9999157,0,5.999381797,17.0005901,1.999325596,48.0006744,0,0,2.000730604,1.000365302,0,0,3.998651193,0,1.000365302,0,0,101
36.40043969,0,0,0,9.099439663,0,54.50012065,0,0,0,0,0,0,0,0,0,0,59
19.13754982,0,0,0,0,62.52622981,0,0,0,0,0,0,18.33622037,0,0,0,0,81.4
29.99955999,60.00132002,0,0,9.999119989,0,0,0,0,0,0,0,0,0,0,0,0,75.6
29.99955999,64.99978,0,0,5.000660008,0,0,0,0,0,0,0,0,0,0,0,0,76.5
29.99955999,70.00044001,0,0,0,0,0,0,0,0,0,0,0,0,0,0,0,83.2
21.38755384,1.66968354,2.810373884,5.480307097,7.9785906,58.00511828,0,0,0.209100556,0,0,0,0,0,0.939392048,0,1.519880157,90
19.87600977,0,2.099741326,14.78634084,3.1994682,50.64235032,0,0,0,4.797757193,0,0,2.598303444,0,2.000028902,0,0,103
20.32027157,0,1.999852409,6.31097336,3.400487049,60.45900672,0,0,5.310309202,0,0,0,0,0,2.199099697,0,0,93.9
33.3003069,0,0,16.69848481,0,0,50.00120828,0,0,0,0,0,0,0,0,0,0,66.1
21.9998086,0,0,0,30.000319,6.998851601,0,0,41.0010208,0,0,0,0,0,0,0,0,100
34.5,0,11.5,0,8,0,46,0,0,0,0,0,0,0,0,0,0,76
20.91127679,3.490253603,1.120571022,0,3.520498435,58.92600602,0,0,2.271386877,0.3599135,0,9.100669923,0,0,0,0,0.299423836,80.2
20.5217109,0,1.500509022,2.301665757,3.400858698,60.96463402,0,0,9.410271921,0,0,0,0,0,1.900349676,0,0,93.1
20.52231649,0,1.500553301,4.299520472,3.400959056,60.96643305,0,0,7.409811878,0,0,0,0,0,1.900405754,0,0,92.9
20.5217109,0,1.500509022,7.111557018,3.400858698,60.96463402,0,0,1.100668368,0,0,0,3.499712292,0,1.900349676,0,0,92.4
21.9999684,0,0,0,29.999526,4.000568801,0,0,43.9999368,0,0,0,0,0,0,0,0,100
29.99871001,65.00043,5.000859993,0,0,0,0,0,0,0,0,0,0,0,0,0,0,80.8
20,0,2.000572001,15.998856,3.999714,47.001287,0,0,4.001144001,3.000143,0,0,1.999141999,0,1.999141999,0,0,107
35,0,0,0,0,0,50,15,0,0,0,0,0,0,0,0,0,43
20.97762704,0,0,0,4.599547781,60.73426157,0,0,11.68927764,1.999285969,0,0,0,0,0,0,0,90
24,8,0,0,12,56,0,0,0,0,0,0,0,0,0,0,0,81.4
22.000062,0,10.00030999,0,5.000154996,62.99947302,0,0,0,0,0,0,0,0,0,0,0,81.5
23.00053459,0,0,0,11.99922241,65.000243,0,0,0,0,0,0,0,0,0,0,0,85.2
22.70022592,0,0,0,9.100455023,68.19931906,0,0,0,0,0,0,0,0,0,0,0,78
20,0,0,0,0,60,0,0,0,0,0,0,0,0,0,0,20,82.9
20,0,0,0,0,60,0,0,0,0,0,0,20,0,0,0,0,88.5
20,0,0,0,0,60,0,0,20,0,0,0,0,0,0,0,0,93.5
25,0,0,0,25,50,0,0,0,0,0,0,0,0,0,0,0,85.2
20,0,0,20,0,60,0,0,0,0,0,0,0,0,0,0,0,93.1
37.5,0,0,0,12.5,0,50,0,0,0,0,0,0,0,0,0,0,78.5
27.99212368,39.97231591,4.000545883,0,4.990934435,19.98323358,0,3.060846509,0,0,0,0,0,0,0,0,0,86.9
23,5,4,0,5,60,0,3,0,0,0,0,0,0,0,0,0,84.9
25.99277978,29.00361011,4,0,4,29.00361011,0,3,0,0,0,0,0,0,0,0,5,89.3
25.99277978,29.00361011,4,0,4,29.00361011,0,3,5,0,0,0,0,0,0,0,0,91.1
26.00028785,28.99935233,4.580454807,0,3.409254462,29.00834773,0,3.000863558,0,0,0,0,5.001439263,0,0,0,0,89.2
24.00066401,7.999667995,0,0,7.999667995,60,0,0,0,0,0,0,0,0,0,0,0,80.9
31.80082481,59.1001331,0,0,9.099042091,0,0,0,0,0,0,0,0,0,0,0,0,76
22.94199565,1.639831636,1.840116416,5.670562832,8.410396032,58.00747938,0,0,0,0,0,0,0,0,0,0,1.489618051,89
35.17985612,0,0,0,9.949640288,0,39.93045564,14.94004796,0,0,0,0,0,0,0,0,0,63
28.00060801,29.99942999,3.999543995,0,9.999809998,25.00047501,0,3.000133001,0,0,0,0,0,0,0,0,0,84.3
28.00684021,20.00760023,3.999619989,0,19.99809994,25.00855026,0,2.979289379,0,0,0,0,0,0,0,0,0,80.9
23.34948996,1.669517836,1.880187544,2.879680669,8.550338972,59.01919787,0,0,0,0,0,0,0,0,1.891275423,0,0.760311728,90
22.500038,0,0,0,0,75.49968841,0,0,0,0,2.000273594,0,0,0,0,0,0,77.2
40.00054,0,0,0,0,0,59.99946,0,0,0,0,0,0,0,0,0,0,40.5
24.0004536,7.999611198,0,0,3.999805599,64.0001296,0,0,0,0,0,0,0,0,0,0,0,84.1
26.00752472,26.99623764,4.000349987,0,2.999387523,26.99798758,0,2.999387523,0,0,0,0,0,0,0,0,9.999125033,86.7
22.3000015,0,0,0,0,72.49861346,0.700013491,1.500457182,0,0,0,3.000914365,0,0,0,0,0,70.1
26.2891296,27.3004522,4.04003225,0,3.030462369,26.1997406,0,3.030462369,0,0,0,0,10.10972062,0,0,0,0,90.2
22.500225,0,0,0,0,77.499775,0,0,0,0,0,0,0,0,0,0,0,73.5
24.18017612,23.95962458,0,0,0,21.94890288,0,3.960268526,0,0,0,19.98164754,0,0,0,0,5.969380363,75
23.6122228,0,0,0,6.940063091,69.44771411,0,0,0,0,0,0,0,0,0,0,0,78.2
23.69986778,2.600264434,0,0,2.800163697,67.10004407,0.999496317,2.800163697,0,0,0,0,0,0,0,0,0,73.7
28.00880536,19.98964076,3.999408043,0,15.00055496,30.00110992,0,3.000480965,0,0,0,0,0,0,0,0,0,83.7
32.9991537,67.0008463,0,0,0,0,0,0,0,0,0,0,0,0,0,0,0,86
29.4900605,21.0602132,4.210121963,0,21.01027562,21.06981658,0,3.159512148,0,0,0,0,0,0,0,0,0,79.7
33.33044439,66.66955561,0,0,0,0,0,0,0,0,0,0,0,0,0,0,0,71.6
28.00123762,29.00043681,6.999854397,0,4.000436808,29.00043681,0,0.999199185,0,0,0,1.998398369,0,0,0,0,0,90.3
33.38251248,66.61748752,0,0,0,0,0,0,0,0,0,0,0,0,0,0,0,76.3
23.0803846,0,0,0,0,76.9196154,0,0,0,0,0,0,0,0,0,0,0,75.7
33.38249008,66.61750992,0,0,0,0,0,0,0,0,0,0,0,0,0,0,0,77.4
33.34922114,66.55111901,0,0,0,0,0,0,0,0,0.099659857,0,0,0,0,0,0,77.3
33.38391173,66.61608827,0,0,0,0,0,0,0,0,0,0,0,0,0,0,0,84.5
33.35065723,66.5497304,0,0,0,0,0,0,0,0.099612378,0,0,0,0,0,0,0,82.7
33.38317838,66.61682162,0,0,0,0,0,0,0,0,0,0,0,0,0,0,0,85.75
33.37954639,66.62045361,0,0,0,0,0,0,0,0,0,0,0,0,0,0,0,73.5
24.14041461,1.600175362,1.800588714,2.758815056,7.08022797,61.16991295,0,0,0,0,0,0,0,0,0,0,1.449865347,87
24.7008,0,0,0,0,65.2992,0,0,0,0,10,0,0,0,0,0,0,89.7
25.0105195,0,0,0,11.84010358,63.14937692,0,0,0,0,0,0,0,0,0,0,0,81.2
27.99739357,29.99746597,0.99913119,0,2.000072401,29.00738488,0,8.000289603,0,0,0,1.998262381,0,0,0,0,0,82.3
23.999876,0,7.999442008,0,5.000232497,63.00044949,0,0,0,0,0,0,0,0,0,0,0,82.7
24.37740814,1.610124362,0,2.791091063,7.14845096,61.76424522,0,0,0,0.191084798,0,0,0,0,0,0.648435297,1.469160167,88
25.00040001,0,0,0,10.00016,64.99943999,0,0,0,0,0,0,0,0,0,0,0,85.3
23.47852208,0,11.31871433,0,0,52.88374887,0,0,0,11.94953439,0,0,0,0,0,0.369480324,0,95.1
24.63997493,1.629710883,0,2.811251273,7.219305806,62.22048108,0,0,0,0,0,0,0,0,0,0,1.479276032,87
40.89908019,0,0,0,9.099624304,0,50.0012955,0,0,0,0,0,0,0,0,0,0,58
29.99942999,50.00095001,0,0,0,0,0,0,0,0,0,19.99962,0,0,0,0,0,77.1
40,0,0,0,0,0,50,10,0,0,0,0,0,0,0,0,0,46
27.99944001,20.00034999,4.000419992,0,4.999650007,40.00069999,0,2.999440011,0,0,0,0,0,0,0,0,0,88.6
24.99961251,0,6.999705504,0,5.000232497,63.00044949,0,0,0,0,0,0,0,0,0,0,0,82.9
24.89944986,0,0,0,0,70.99995377,0,0,0,0,4.100596366,0,0,0,0,0,0,85.9
34.99957,59.99957,0,0,5.000859993,0,0,0,0,0,0,0,0,0,0,0,0,84.1
34.99957,65.00043,0,0,0,0,0,0,0,0,0,0,0,0,0,0,0,68.5
40.00048999,0,0,10.00073499,0,0,49.99877502,0,0,0,0,0,0,0,0,0,0,61.7
26.0001272,0,4.000508809,0,8.999554792,60.9998092,0,0,0,0,0,0,0,0,0,0,0,86
26.04012772,8.859552971,3.459943764,0,0,58.94930817,0,0,0,2.691067372,0,0,0,0,0,0,0,90.6
24.6602466,0,0,0,0,75.3397534,0,0,0,0,0,0,0,0,0,0,0,83.8
24.99962,0,0,0,0,74.0002128,1.000167201,0,0,0,0,0,0,0,0,0,0,70.4
24.76787616,0,13.64843176,0,0,61.58369208,0,0,0,0,0,0,0,0,0,0,0,68.9
25.000375,0,0,0,0,74.999625,0,0,0,0,0,0,0,0,0,0,0,78.4
35.9990584,64.0009416,0,0,0,0,0,0,0,0,0,0,0,0,0,0,0,84.5
40.01045031,0,0,4.978149344,0,0,45.00047501,10.01092533,0,0,0,0,0,0,0,0,0,52
40.0812313,0,0,0,0,0,45.00023752,9.949646098,0,0,0,0,0,0,0,0,4.968885089,49
26.29931803,0,0,0,5.700183726,68.00049824,0,0,0,0,0,0,0,0,0,0,0,85.5
27.0002544,0,3.000381607,0,8.999554792,60.9998092,0,0,0,0,0,0,0,0,0,0,0,86.2
26.66698001,0,0,0,6.669486746,66.66353325,0,0,0,0,0,0,0,0,0,0,0,79
36.39994874,54.50059809,0,0,9.099453178,0,0,0,0,0,0,0,0,0,0,0,0,78
27.0002528,0,0,0,7.999431208,65.000316,0,0,0,0,0,0,0,0,0,0,0,84.2
27.30020842,0,0,0,9.100599812,63.59919176,0,0,0,0,0,0,0,0,0,0,0,80
24.39933661,0,0,0,0,46.09976328,2.599685316,0,26.90121479,0,0,0,0,0,0,0,0,88.1
45.00026,0,0,0,0,0,54.99974,0,0,0,0,0,0,0,0,0,0,49.5
25.99937,0,0,0,0,74.00063,0,0,0,0,0,0,0,0,0,0,0,77.1
26.99908551,0,5.000232497,0,5.000232497,63.00044949,0,0,0,0,0,0,0,0,0,0,0,84
26.1902619,0,0,0,0,73.8097381,0,0,0,0,0,0,0,0,0,0,0,14.2
35,50,15,0,0,0,0,0,0,0,0,0,0,0,0,0,0,50.8
26.8004256,0,0,0,0,71.19927041,0,0,0,0,2.000303998,0,0,0,0,0,0,81.9
40.11112611,0,0,9.978854546,0,0,39.96940658,9.940612768,0,0,0,0,0,0,0,0,0,58
25.91011981,0,0,11.64953359,0,62.4403466,0,0,0,0,0,0,0,0,0,0,0,53
27.00027,0,12.00012,0,0,45.99945999,3.00003,0,12.00012,0,0,0,0,0,0,0,0,88.2
27.00027,0,0,0,0,72.99973,0,0,0,0,0,0,0,0,0,0,0,66.9
45,0,0,0,0,0,50,5,0,0,0,0,0,0,0,0,0,49
29.26028012,0,0,0,11.43072337,53.35085414,0,1.240344861,1.868529855,0,0,0,0.108970866,0,2.358898753,0,0.381398032,91
27.4993625,0,0,0,0,72.5006375,0,0,0,0,0,0,0,0,0,0,0,74.4
29.39952961,0,0,0,0,60.60063039,0,0,0,0,9.999840003,0,0,0,0,0,0,92.7
46,0,0,0,8,0,46,0,0,0,0,0,0,0,0,0,0,71
29.00065521,0,0,0,5.999812798,64.999532,0,0,0,0,0,0,0,0,0,0,0,83.8
28.80060643,0,0,0,0,66.49959004,0,0,0,0,4.69980353,0,0,0,0,0,0,89.3
29.0001085,0,2.999209511,0,5.000232497,63.00044949,0,0,0,0,0,0,0,0,0,0,0,84.2
30,0,0,0,10,60,0,0,0,0,0,0,0,0,0,0,0,87.4
29.48978634,0,0,0,6.409735039,64.10047862,0,0,0,0,0,0,0,0,0,0,0,79.8
32.9996675,0,0,0,25.0004375,41.999895,0,0,0,0,0,0,0,0,0,0,0,94.5
30.00063601,0,0,0,8.999554792,60.9998092,0,0,0,0,0,0,0,0,0,0,0,86.3
33.30066675,0,0,0,25.0004375,41.69889575,0,0,0,0,0,0,0,0,0,0,0,92
28.57035715,0,0,0,0,71.42964285,0,0,0,0,0,0,0,0,0,0,0,76.25
40,40,0,0,20,0,0,0,0,0,0,0,0,0,0,0,0,80.65
40,50,0,0,10,0,0,0,0,0,0,0,0,0,0,0,0,84.1
40.00084,54.999055,0,0,5.000105,0,0,0,0,0,0,0,0,0,0,0,0,88.9
40.00084,59.99916,0,0,0,0,0,0,0,0,0,0,0,0,0,0,0,90
29.59998762,0,0,0,2.399455091,66.80082975,1.199727546,0,0,0,0,0,0,0,0,0,0,73.7
30.56074033,0,0,0,6.84965885,62.58960082,0,0,0,0,0,0,0,0,0,0,0,83
31.49068724,0,0,0,11.39965783,57.10965493,0,0,0,0,0,0,0,0,0,0,0,86.7
40.89996654,50,0,0,9.100033456,0,0,0,0,0,0,0,0,0,0,0,0,80
32.0000648,0,0,0,11.9994168,56.0005184,0,0,0,0,0,0,0,0,0,0,0,80.6
30.99029551,0,0,0,6.269631667,62.74007282,0,0,0,0,0,0,0,0,0,0,0,79.3
31.79959588,0,0,0,9.100599812,59.09980431,0,0,0,0,0,0,0,0,0,0,0,82
29.99985,0,10.00045,0,0,59.9997,0,0,0,0,0,0,0,0,0,0,0,84
32.99948851,0,0,0,14.9999175,52.00059399,0,0,0,0,0,0,0,0,0,0,0,91.1
30.0003,0,0,0,0,69.9997,0,0,0,0,0,0,0,0,0,0,0,78.8
50,0,0,0,0,0,50,0,0,0,0,0,0,0,0,0,0,49.6
40,50,10,0,0,0,0,0,0,0,0,0,0,0,0,0,0,41.9
31.000231,0,0,0,3.999383999,65.000385,0,0,0,0,0,0,0,0,0,0,0,83
33.29978385,0,0,0,14.9999175,51.70029865,0,0,0,0,0,0,0,0,0,0,0,91
32.02955306,8.550409843,0,0,0,56.82938817,0,0,0,2.590648931,0,0,0,0,0,0,0,91.6
32.00031601,0,0,0,7.999683994,60,0,0,0,0,0,0,0,0,0,0,0,84.9
31.57306163,0,0,0,5.280815109,63.14612326,0,0,0,0,0,0,0,0,0,0,0,85
31.57992796,0,0,0,5.260216122,63.15985592,0,0,0,0,0,0,0,0,0,0,0,85
50.69981355,0,0,0,0,0,49.30018645,0,0,0,0,0,0,0,0,0,0,47.092
32.70053347,0,0,0,10.20009292,57.09937361,0,0,0,0,0,0,0,0,0,0,0,84.8
30.6193469,0,0,0,0,69.3806531,0,0,0,0,0,0,0,0,0,0,0,19.2
32.1001343,0,0,0,6.170159603,61.72970609,0,0,0,0,0,0,0,0,0,0,0,80.3
32.70037501,0,0,0,8.900082629,58.39954236,0,0,0,0,0,0,0,0,0,0,0,82.9
31.99931801,0,0,0,5.000232497,63.00044949,0,0,0,0,0,0,0,0,0,0,0,84.1
32.0001848,0,0,0,3.999445591,64.00036961,0,0,0,0,0,0,0,0,0,0,0,79.9
33.2992,0,0,0,10,56.7008,0,0,0,0,0,0,0,0,0,0,0,84
31.9998176,0,0,0,0,65.9999088,0,0,0,0,2.000273594,0,0,0,0,0,0,83.2
50.02018187,0,0,5.009853503,0,0,44.96996462,0,0,0,0,0,0,0,0,0,0,56
50.04154105,0,0,0,0,0,44.94029957,0,0,0,0,0,0,0,0,0,5.018159375,54
32.89969775,0,0,0,5.80033029,61.29997196,0,0,0,0,0,0,0,0,0,0,0,82.3
34.0992,0,0,0,0,55.9008,0,0,0,0,10,0,0,0,0,0,0,93.4
31.99934,0,0,0,0,68.00066,0,0,0,0,0,0,0,0,0,0,0,76.9
32.00935981,0,0,0,0,63.67972641,0,0,0,0,0,0,0,0,4.310913782,0,0,78.4
33.30005304,0,0,0,5.999812798,60.70013416,0,0,0,0,0,0,0,0,0,0,0,82
44.0001648,51.0001442,0,0,4.999690996,0,0,0,0,0,0,0,0,0,0,0,0,86.8
44.0001648,55.9998352,0,0,0,0,0,0,0,0,0,0,0,0,0,0,0,84
33.0001848,0,0,0,3.99932241,63.00049279,0,0,0,0,0,0,0,0,0,0,0,79
33.29996612,0,0,0,3.999445591,62.70058829,0,0,0,0,0,0,0,0,0,0,0,79
32.9999544,0,0,0,2.000273594,64.99977201,0,0,0,0,0,0,0,0,0,0,0,82.4
45,50,0,0,5,0,0,0,0,0,0,0,0,0,0,0,0,86.25
33.00033,0,0,0,0,66.99967,0,0,0,0,0,0,0,0,0,0,0,77.8
33.1003345,0,0,0,0,66.8996655,0,0,0,0,0,0,0,0,0,0,0,77.8
34.52271416,0,0,0,5.951062801,59.52622304,0,0,0,0,0,0,0,0,0,0,0,81
33.300333,0,0,0,0,66.699667,0,0,0,0,0,0,0,0,0,0,0,76
33.3303333,0,0,0,0,66.6696667,0,0,0,0,0,0,0,0,0,0,0,79
50.13042501,0,0,9.948279739,0,0,39.92129526,0,0,0,0,0,0,0,0,0,0,62
33.4503345,0,0,0,0,66.5496655,0,0,0,0,0,0,0,0,0,0,0,63.45
34.9996894,0,0,0,0,59.69996273,0,0,0,0,5.300347869,0,0,0,0,0,0,89.3
45.999592,49.000408,0,0,5,0,0,0,0,0,0,0,0,0,0,0,0,88.2
36.39964999,0,0,0,9.100310238,54.50003977,0,0,0,0,0,0,0,0,0,0,0,83
55.00036,0,0,0,0,0,44.99964,0,0,0,0,0,0,0,0,0,0,52
47.0006699,52.9993301,0,0,0,0,0,0,0,0,0,0,0,0,0,0,0,78
34.999325,0,0,0,0,65.000675,0,0,0,0,0,0,0,0,0,0,0,81.2
35.06791745,0,4.222138837,0,0,49.5249531,0,0,0,10.4945591,0,0,0,0,0,0.69043152,0,97.7
36.78062456,0,0,0,5.750330971,57.46904447,0,0,0,0,0,0,0,0,0,0,0,81.4
47.999192,52.000808,0,0,0,0,0,0,0,0,0,0,0,0,0,0,0,78
36.00036,0,0,0,0,63.99964,0,0,0,0,0,0,0,0,0,0,0,72.8
36.19031905,0,0,0,0,63.80968095,0,0,0,0,0,0,0,0,0,0,0,32.9
37.0998632,0,0,0,0,60.8998328,0,0,0,0,2.000303998,0,0,0,0,0,0,83.8
38.88681476,0,0,0,5.559703814,55.55348143,0,0,0,0,0,0,0,0,0,0,0,80.8
37.500375,0,0,0,0,62.499625,0,0,0,0,0,0,0,0,0,0,0,81.5
50,50,0,0,0,0,0,0,0,0,0,0,0,0,0,0,0,107
38.41999478,0,0,0,3.430658054,58.14934716,0,0,0,0,0,0,0,0,0,0,0,82.4
40.90019569,0,0,0,9.100599812,49.99920449,0,0,0,0,0,0,0,0,0,0,0,86
52.000792,47.999208,0,0,0,0,0,0,0,0,0,0,0,0,0,0,0,80.5
40.0003,0,0,0,0,59.9997,0,0,0,0,0,0,0,0,0,0,0,79.6
40.12929935,0,0,0,0,59.87070065,0,0,0,0,0,0,0,0,0,0,0,26.7
40.7994392,0,0,0,2.389478978,56.81108182,0,0,0,0,0,0,0,0,0,0,0,81.8
41.34907772,0,0,0,4.360577294,54.29034499,0,0,0,0,0,0,0,0,0,0,0,84.5
43.70980609,0,0,0,12.80995099,43.48024291,0,0,0,0,0,0,0,0,0,0,0,82.5
44.5103366,0,0,0,15.65067585,39.83898754,0,0,0,0,0,0,0,0,0,0,0,90.5
56.0004656,43.9995344,0,0,0,0,0,0,0,0,0,0,0,0,0,0,0,74
47.19071196,0,0,0,6.67930559,46.12998245,0,0,0,0,0,0,0,0,0,0,0,87.6
58.9999236,41.0000764,0,0,0,0,0,0,0,0,0,0,0,0,0,0,0,75
47.64085484,0,0,0,4.18941006,48.1697351,0,0,0,0,0,0,0,0,0,0,0,86.2
66.81004818,0,0,0,1.309790089,0,31.88016173,0,0,0,0,0,0,0,0,0,0,68.6
49.39094951,0,0,0,2.259577319,48.34947317,0,0,0,0,0,0,0,0,0,0,0,84.2
61.9999248,38.0000752,0,0,0,0,0,0,0,0,0,0,0,0,0,0,0,72
49.7592512,0,0,0,0,50.2407488,0,0,0,0,0,0,0,0,0,0,0,87.6
64.0000744,35.9999256,0,0,0,0,0,0,0,0,0,0,0,0,0,0,0,71
